Repository: bjhtud/MTL_in_MAT

# MTL_in_MAT

## 多任务情况

UHPC为核心数据集
测试集划分有两种方式：
1. 单任务测试集：针对每个任务，划分出该任务没有缺失标签的样本中的一部分作为测试集
   - 训练阶段：分任务训练，与其他任务(标签)的样本进行合并，这样就得到了一个训练集，这个训练集中特征和标签还是有缺失的
   - 训练出的模型：
     - 输入：特征 + 其他任务的标签
     - 输出：当前任务的标签
   - 测试阶段：使用该任务的测试集进行评估
   - 问题是：测试集中没有其他任务的标签，怎么办？

2. 多任务测试集：划分出所有任务都没有缺失标签的样本作为测试集
    - 训练阶段：使用其他样本作为训练集，这些样本中有缺失标签和缺失特征
    - 训练出的模型：
      - 输入：特征
      - 输出：所有任务的标签
    - 测试阶段：使用多任务测试集进行评估
    - 这样就能利用多个任务之间的关系进行预测
    - 缺点是：测试集会比较小，并且只能评估那些没有缺失标签的样本

##

File: data_set/Hu/Hu_data_yts.csv (part 1 of 4)
Si,Fe,Cu,Mn,Mg,Cr,Ni,Zn,Ga,V,Ti,Zr,Bi,Pb,Li,B,Sc,Be,S_A_Temp,Ageing_Temp,Ageing_Time,Air,Furnace,Water,6% Work Hardening,7% Work Hardening,Compression,Cryrolling,HT Work Hardening,Rolling,Stretch,Work Hardening Level 1,Work Hardening Level 2,Work Hardening Level 4,Work Hardening Level 6,Work Hardening Level 8,Work hardening,none_strain,Artificial,Natural,Overageing,none_age,Partial Annealed,Stablized,none_treat,Drawn,Extruded,Forged,Rolled,Thixoformed,unspecified_man,Tube,Wire,Sheet,Bar,unspecified_prod,Plate,Foil,Rod,Die Forging,Ring,Forging,Ingot,Fin Stock,YTS
0.125,0.235,0.025,0.025,0.025,0,0,0.025,0,0.025,0.015,0,0,0,0,0,0,0,25,25,0,0,1,0,0,0,0,0,0,0,0,1,0,0,0,0,0,0,0,0,0,1,0,0,1,0,1,0,0,0,0,1,0,0,0,0,0,0,0,0,0,0,0,0,
0.125,0.235,0.025,0.025,0.025,0,0,0.025,0,0.025,0.015,0,0,0,0,0,0,0,25,25,0,1,0,0,0,0,0,0,0,0,0,0,0,0,0,1,0,0,0,0,0,1,0,0,1,1,0,0,0,0,0,0,1,0,0,0,0,0,0,0,0,0,0,0,142.5
0.125,0.235,0.025,0.025,0.025,0,0,0.025,0,0.025,0.015,0,0,0,0,0,0,0,25,25,0,1,0,0,0,0,0,0,0,0,0,0,0,0,0,1,0,0,0,0,0,1,0,0,1,0,0,0,1,0,0,0,0,1,0,0,0,0,0,0,0,0,0,0,130
0.125,0.235,0.025,0.025,0.025,0,0,0.025,0,0.025,0.015,0,0,0,0,0,0,0,25,25,0,1,0,0,0,0,0,0,0,0,0,0,0,0,0,1,0,0,0,0,0,1,0,0,1,0,1,0,0,0,0,1,0,0,0,0,0,0,0,0,0,0,0,0,115
0.125,0.235,0.025,0.025,0.025,0,0,0.025,0,0.025,0.015,0,0,0,0,0,0,0,25,25,0,1,0,0,0,0,0,0,0,0,0,0,0,1,0,0,0,0,0,0,0,1,0,0,1,0,0,0,1,0,0,0,0,1,0,0,0,0,0,0,0,0,0,0,105
0.125,0.235,0.025,0.025,0.025,0,0,0.025,0,0.025,0.015,0,0,0,0,0,0,0,25,25,0,1,0,0,0,0,0,0,0,0,0,0,0,1,0,0,0,0,0,0,0,1,0,0,1,1,0,0,0,0,0,0,1,0,0,0,0,0,0,0,0,0,0,0,100
0.125,0.235,0.025,0.025,0.025,0,0,0.025,0,0.025,0.015,0,0,0,0,0,0,0,25,25,0,1,0,0,0,0,0,0,0,0,0,0,0,0,0,0,0,1,0,0,0,1,0,0,1,0,1,0,0,0,0,0,0,0,1,0,0,0,0,0,0,0,0,0,50
0.125,0.235,0.025,0.025,0.025,0,0,0.025,0,0.025,0.015,0,0,0,0,0,0,0,25,25,0,0,1,0,0,0,0,0,0,0,0,1,0,0,0,0,0,0,0,0,0,1,0,0,1,1,0,0,0,0,0,0,1,0,0,0,0,0,0,0,0,0,0,0,42
0.125,0.235,0.025,0.025,0.025,0,0,0.025,0,0.025,0.015,0,0,0,0,0,0,0,25,25,0,1,0,0,0,0,0,0,0,0,0,0,0,0,0,1,0,0,0,0,0,1,0,0,1,0,0,0,0,0,1,0,0,0,0,1,0,0,0,0,0,0,0,0,145
0.125,0.235,0.025,0.025,0.025,0,0,0.025,0,0.025,0.015,0,0,0,0,0,0,0,25,25,0,1,0,0,0,0,0,0,0,0,0,0,0,0,1,0,0,0,0,0,0,1,0,0,1,0,0,0,0,0,1,0,0,0,0,1,0,0,0,0,0,0,0,0,124
0.125,0.235,0.025,0.025,0.025,0,0,0.025,0,0.025,0.015,0,0,0,0,0,0,0,25,25,0,1,0,0,0,0,0,0,0,0,0,0,0,1,0,0,0,0,0,0,0,1,0,0,1,0,0,0,0,0,1,0,0,0,0,1,0,0,0,0,0,0,0,0,103
0.125,0.235,0.025,0.025,0.025,0,0,0.025,0,0.025,0.015,0,0,0,0,0,0,0,600,25,0,0,1,0,0,0,0,0,0,0,0,0,0,0,0,0,0,1,0,0,0,1,0,0,1,0,0,0,0,0,1,0,0,0,0,1,0,0,0,0,0,0,0,0,28
0.125,0.235,0.025,0.025,0.025,0,0,0.025,0,0.025,0.015,0,0,0,0,0,0,0,600,25,0,0,1,0,0,0,0,0,0,0,0,0,0,0,0,0,0,1,0,0,0,1,0,0,1,0,0,0,1,0,0,0,0,0,0,0,1,0,0,0,0,0,0,0,50
0.04,0.32,0.02,0,0.01,0,0,0,0,0.01,0.02,0,0,0,0,0,0,0,25,25,0,1,0,0,0,0,0,0,0,0,0,0,0,1,0,0,0,0,0,0,0,1,1,0,0,0,0,0,0,0,1,0,0,0,0,0,1,0,0,0,0,0,0,0,60.4
0.08,0.27,0.02,0.01,0.01,0,0,0.02,0,0,0.02,0,0,0,0,0,0,0,25,25,0,1,0,0,0,0,0,0,0,0,0,0,0,1,0,0,0,0,0,0,0,1,1,0,0,0,0,0,0,0,1,0,0,0,0,0,1,0,0,0,0,0,0,0,69
0.125,0.155,0.025,0.015,0.015,0,0,0.025,0,0.025,0.015,0,0,0,0,0,0,0,25,25,0,1,0,0,0,0,0,0,1,0,0,0,0,0,0,0,0,0,0,0,0,1,0,0,1,0,0,0,1,0,0,0,0,0,0,0,1,0,0,0,0,0,0,0,
0.125,0.155,0.025,0.015,0.015,0,0,0.025,0,0.025,0.015,0,0,0,0,0,0,0,345,25,0,0,1,0,0,0,0,0,1,0,0,0,0,0,0,0,0,0,0,0,0,1,0,0,1,0,0,0,1,0,0,0,0,0,0,0,1,0,0,0,0,0,0,0,
0.125,0.155,0.025,0.015,0.015,0,0,0.025,0,0.025,0.015,0,0,0,0,0,0,0,25,25,0,1,0,0,0,0,0,0,0,0,0,0,0,0,0,1,0,0,0,0,0,1,0,0,1,0,0,0,1,0,0,0,0,1,0,0,0,0,0,0,0,0,0,0,124
0.125,0.155,0.025,0.015,0.015,0,0,0.025,0,0.025,0.015,0,0,0,0,0,0,0,25,25,0,1,0,0,0,0,0,0,0,0,0,0,0,0,1,0,0,0,0,0,0,1,0,0,1,0,0,0,1,0,0,0,0,1,0,0,0,0,0,0,0,0,0,0,103
0.125,0.155,0.025,0.015,0.015,0,0,0.025,0,0.025,0.015,0,0,0,0,0,0,0,25,25,0,1,0,0,0,0,0,0,0,0,0,0,0,0,0,1,0,0,0,0,0,1,0,0,1,1,0,0,0,0,0,1,0,0,0,0,0,0,0,0,0,0,0,0,90
0.125,0.155,0.025,0.015,0.015,0,0,0.025,0,0.025,0.015,0,0,0,0,0,0,0,25,25,0,1,0,0,0,0,0,0,0,0,0,0,0,1,0,0,0,0,0,0,0,1,0,0,1,0,0,0,1,0,0,0,0,1,0,0,0,0,0,0,0,0,0,0,90
0.125,0.155,0.025,0.015,0.015,0,0,0.025,0,0.025,0.015,0,0,0,0,0,0,0,25,25,0,1,0,0,0,0,0,0,0,0,0,0,0,0,0,1,0,0,0,0,0,1,0,0,1,0,0,0,1,0,0,0,0,0,0,0,1,0,0,0,0,0,0,0,83
0.125,0.155,0.025,0.015,0.015,0,0,0.025,0,0.025,0.015,0,0,0,0,0,0,0,25,25,0,1,0,0,0,0,0,0,0,0,0,0,1,0,0,0,0,0,0,0,0,1,0,0,1,0,0,0,1,0,0,0,0,1,0,0,0,0,0,0,0,0,0,0,76
0.125,0.155,0.025,0.015,0.015,0,0,0.025,0,0.025,0.015,0,0,0,0,0,0,0,25,25,0,1,0,0,0,0,0,0,0,0,0,0,0,1,0,0,0,0,0,0,0,1,0,0,1,1,0,0,0,0,0,1,0,0,0,0,0,0,0,0,0,0,0,0,70
0.125,0.155,0.025,0.015,0.015,0,0,0.025,0,0.025,0.015,0,0,0,0,0,0,0,25,25,0,1,0,0,0,0,0,0,0,0,0,0,0,1,0,0,0,0,0,0,0,1,0,0,1,0,1,0,0,0,0,1,0,0,0,0,0,0,0,0,0,0,0,0,70
0.125,0.155,0.025,0.015,0.015,0,0,0.025,0,0.025,0.015,0,0,0,0,0,0,0,25,25,0,1,0,0,0,0,0,0,0,0,0,0,0,1,0,0,0,0,0,0,0,1,0,0,1,0,0,0,1,0,0,0,0,0,0,0,1,0,0,0,0,0,0,0,70
0.125,0.155,0.025,0.015,0.015,0,0,0.025,0,0.025,0.015,0,0,0,0,0,0,0,25,25,0,1,0,0,0,0,0,0,0,0,0,0,1,0,0,0,0,0,0,0,0,1,0,0,1,0,0,0,1,0,0,0,0,0,0,0,1,0,0,0,0,0,0,0,62
0.125,0.155,0.025,0.015,0.015,0,0,0.025,0,0.025,0.015,0,0,0,0,0,0,0,25,25,0,1,0,0,0,0,0,0,0,0,0,0,1,0,0,0,0,0,0,0,0,1,0,0,1,1,0,0,0,0,0,1,0,0,0,0,0,0,0,0,0,0,0,0,28
0.125,0.155,0.025,0.015,0.015,0,0,0.025,0,0.025,0.015,0,0,0,0,0,0,0,345,25,0,0,1,0,0,0,0,0,0,0,0,0,0,0,0,0,0,1,0,0,0,1,0,0,1,0,0,0,1,0,0,0,0,1,0,0,0,0,0,0,0,0,0,0,28
0.125,0.155,0.025,0.015,0.015,0,0,0.025,0,0.025,0.015,0,0,0,0,0,0,0,25,25,0,1,0,0,0,0,0,0,1,0,0,0,0,0,0,0,0,0,0,0,0,1,0,0,1,1,0,0,0,0,0,1,0,0,0,0,0,0,0,0,0,0,0,0,17
0.125,0.155,0.025,0.015,0.015,0,0,0.025,0,0.025,0.015,0,0,0,0,0,0,0,345,25,0,0,1,0,0,0,0,0,0,0,0,0,0,0,0,0,0,1,0,0,0,1,0,0,1,1,0,0,0,0,0,1,0,0,0,0,0,0,0,0,0,0,0,0,17
0.125,0.155,0.025,0.015,0.015,0,0,0.025,0,0.025,0.015,0,0,0,0,0,0,0,25,25,0,1,0,0,0,0,0,0,1,0,0,0,0,0,0,0,0,0,0,0,0,1,0,0,1,0,1,0,0,0,0,1,0,0,0,0,0,0,0,0,0,0,0,0,17
0.125,0.155,0.025,0.015,0.015,0,0,0.025,0,0.025,0.015,0,0,0,0,0,0,0,345,25,0,0,1,0,0,0,0,0,0,0,0,0,0,0,0,0,0,1,0,0,0,1,0,0,1,0,1,0,0,0,0,1,0,0,0,0,0,0,0,0,0,0,0,0,17
0.125,0.155,0.025,0.015,0.015,0,0,0.025,0,0.025,0.015,0,0,0,0,0,0,0,345,25,0,0,1,0,0,0,0,0,0,0,0,0,0,0,0,0,0,1,0,0,0,1,0,0,1,0,0,0,1,0,0,0,0,0,0,0,1,0,0,0,0,0,0,0,17
0.35,0.35,0.2,0.035,0,0,0,0.065,0,0,0,0,0,0,0,0,0,0,25,25,0,1,0,0,0,0,0,0,0,0,0,0,0,0,0,1,0,0,0,0,0,1,0,0,1,0,0,0,1,0,0,0,1,0,1,0,0,0,1,0,0,0,0,0,
0.35,0.35,0.2,0.035,0,0,0,0.065,0,0,0,0,0,0,0,0,0,0,25,25,0,1,0,0,0,0,0,0,0,0,0,0,0,0,1,0,0,0,0,0,0,1,0,0,1,0,0,0,1,0,0,0,1,0,1,0,0,0,1,0,0,0,0,0,
0.35,0.35,0.2,0.035,0,0,0,0.065,0,0,0,0,0,0,0,0,0,0,25,25,0,1,0,0,0,0,0,0,0,0,0,0,0,1,0,0,0,0,0,0,0,1,0,0,1,1,0,0,0,0,0,0,1,0,0,0,0,0,1,0,0,0,0,0,
0.35,0.35,0.2,0.035,0,0,0,0.065,0,0,0,0,0,0,0,0,0,0,25,25,0,1,0,0,0,0,0,0,0,0,0,0,0,1,0,0,0,0,0,0,0,1,0,0,1,0,0,0,1,0,0,0,1,0,1,0,0,0,1,0,0,0,0,0,
0.35,0.35,0.2,0.035,0,0,0,0.065,0,0,0,0,0,0,0,0,0,0,343,25,0,0,1,0,0,0,0,0,0,0,0,0,0,0,0,0,0,1,0,0,0,1,0,0,1,1,0,0,0,0,0,1,0,0,0,0,0,0,0,0,0,0,0,0,
0.35,0.35,0.2,0.035,0,0,0,0.065,0,0,0,0,0,0,0,0,0,0,343,25,0,0,1,0,0,0,0,0,0,0,0,0,0,0,0,0,0,1,0,0,0,1,0,0,1,1,0,0,0,0,0,0,1,0,0,0,0,0,1,0,0,0,0,0,
0.35,0.35,0.2,0.035,0,0,0,0.065,0,0,0,0,0,0,0,0,0,0,25,25,0,1,0,0,0,0,0,0,0,0,0,0,1,0,0,0,0,0,0,0,0,1,0,0,1,0,0,0,1,0,0,0,1,0,1,0,0,0,1,0,0,0,0,0,
0.35,0.35,0.2,0.035,0,0,0,0.065,0,0,0,0,0,0,0,0,0,0,25,25,0,1,0,0,0,0,0,0,0,0,0,0,0,0,0,1,0,0,0,0,0,1,0,0,1,0,0,0,1,0,0,0,0,0,0,0,1,0,0,0,0,0,0,0,152
0.35,0.35,0.2,0.035,0,0,0,0.065,0,0,0,0,0,0,0,0,0,0,25,25,0,1,0,0,0,0,0,0,0,0,0,0,0,0,0,1,0,0,0,0,0,1,0,0,1,0,0,0,1,0,0,0,0,1,0,0,0,0,0,0,0,0,0,0,152
0.35,0.35,0.2,0.035,0,0,0,0.065,0,0,0,0,0,0,0,0,0,0,25,25,0,1,0,0,0,0,0,0,0,0,0,0,0,0,0,1,0,0,0,0,0,1,0,0,1,1,0,0,0,0,0,1,0,0,0,0,0,0,0,0,0,0,0,0,150
0.35,0.35,0.2,0.035,0,0,0,0.065,0,0,0,0,0,0,0,0,0,0,25,25,0,1,0,0,0,0,0,0,0,0,0,0,0,0,0,1,0,0,0,0,0,1,0,0,1,0,0,0,0,0,1,0,0,0,0,1,0,0,0,0,0,0,0,0,150
0.35,0.35,0.2,0.035,0,0,0,0.065,0,0,0,0,0,0,0,0,0,0,25,25,0,1,0,0,0,0,0,0,0,0,0,0,0,0,1,0,0,0,0,0,0,1,0,0,1,1,0,0,0,0,0,1,0,0,0,0,0,0,0,0,0,0,0,0,130
0.35,0.35,0.2,0.035,0,0,0,0.065,0,0,0,0,0,0,0,0,0,0,25,25,0,1,0,0,0,0,0,0,0,0,0,0,0,0,1,0,0,0,0,0,0,1,0,0,1,0,0,0,1,0,0,0,0,0,0,0,1,0,0,0,0,0,0,0,127
0.35,0.35,0.2,0.035,0,0,0,0.065,0,0,0,0,0,0,0,0,0,0,25,25,0,1,0,0,0,0,0,0,0,0,0,0,0,0,1,0,0,0,0,0,0,1,0,0,1,0,0,0,1,0,0,0,0,1,0,0,0,0,0,0,0,0,0,0,127
0.35,0.35,0.2,0.035,0,0,0,0.065,0,0,0,0,0,0,0,0,0,0,25,25,0,1,0,0,0,0,0,0,0,0,0,0,0,1,0,0,0,0,0,0,0,1,0,0,1,1,0,0,0,0,0,1,0,0,0,0,0,0,0,0,0,0,0,0,110
0.35,0.35,0.2,0.035,0,0,0,0.065,0,0,0,0,0,0,0,0,0,0,25,25,0,1,0,0,0,0,0,0,0,0,0,0,0,1,0,0,0,0,0,0,0,1,0,0,1,0,0,0,1,0,0,0,0,0,0,0,1,0,0,0,0,0,0,0,106
0.35,0.35,0.2,0.035,0,0,0,0.065,0,0,0,0,0,0,0,0,0,0,25,25,0,1,0,0,0,0,0,0,0,0,0,0,0,1,0,0,0,0,0,0,0,1,0,0,1,0,0,0,1,0,0,0,0,1,0,0,0,0,0,0,0,0,0,0,106
0.35,0.35,0.2,0.035,0,0,0,0.065,0,0,0,0,0,0,0,0,0,0,25,25,0,1,0,0,0,0,0,0,0,0,0,0,0,1,0,0,0,0,0,0,0,1,0,0,1,0,0,0,0,0,1,0,0,0,0,1,0,0,0,0,0,0,0,0,105
0.35,0.35,0.2,0.035,0,0,0,0.065,0,0,0,0,0,0,0,0,0,0,25,25,0,1,0,0,0,0,0,0,0,0,0,0,1,0,0,0,0,0,0,0,0,1,0,0,1,1,0,0,0,0,0,1,0,0,0,0,0,0,0,0,0,0,0,0,95
0.35,0.35,0.2,0.035,0,0,0,0.065,0,0,0,0,0,0,0,0,0,0,25,25,0,1,0,0,0,0,0,0,0,0,0,0,1,0,0,0,0,0,0,0,0,1,0,0,1,0,0,0,1,0,0,0,0,0,0,0,1,0,0,0,0,0,0,0,89
0.35,0.35,0.2,0.035,0,0,0,0.065,0,0,0,0,0,0,0,0,0,0,25,25,0,1,0,0,0,0,0,0,0,0,0,0,1,0,0,0,0,0,0,0,0,1,0,0,1,0,0,0,1,0,0,0,0,1,0,0,0,0,0,0,0,0,0,0,89
0.35,0.35,0.2,0.035,0,0,0,0.065,0,0,0,0,0,0,0,0,0,0,25,25,0,1,0,0,0,0,0,0,1,0,0,0,0,0,0,0,0,0,0,0,0,1,0,0,1,0,0,0,1,0,0,0,0,0,0,0,1,0,0,0,0,0,0,0,38
0.35,0.35,0.2,0.035,0,0,0,0.065,0,0,0,0,0,0,0,0,0,0,343,25,0,0,1,0,0,0,0,0,0,0,0,0,0,0,0,0,0,1,0,0,0,1,0,0,1,0,0,0,0,0,1,0,0,0,0,1,0,0,0,0,0,0,0,0,34
0.35,0.35,0.2,0.035,0,0,0,0.065,0,0,0,0,0,0,0,0,0,0,343,25,0,0,1,0,0,0,0,0,0,0,0,0,0,0,0,0,0,1,0,0,0,1,0,0,1,0,0,0,1,0,0,0,0,0,0,0,1,0,0,0,0,0,0,0,30
0.35,0.35,0.2,0.035,0,0,0,0.065,0,0,0,0,0,0,0,0,0,0,343,25,0,0,1,0,0,0,0,0,0,0,0,0,0,0,0,0,0,1,0,0,0,1,0,0,1,0,0,0,1,0,0,0,0,1,0,0,0,0,0,0,0,0,0,0,30
0.35,0.35,0.2,0.035,0,0,0,0.065,0,0,0,0,0,0,0,0,0,0,343,25,0,0,1,0,0,0,0,0,0,0,0,0,0,0,0,0,0,1,0,0,0,1,0,0,1,0,1,0,0,0,0,1,0,0,0,0,0,0,0,0,0,0,0,0,20
0.35,0.35,0.2,0.035,0,0,0,0.065,0,0,0,0,0,0,0,0,0,0,343,25,0,0,1,0,0,0,0,0,0,0,0,0,0,0,0,0,0,1,0,0,0,1,0,0,1,0,1,0,0,0,0,0,1,0,1,0,0,0,1,0,0,0,0,0,20
0.35,0.35,0.2,0.035,0,0,0,0.065,0,0,0,0,0,0,0,0,0,0,343,25,0,0,1,0,0,0,0,0,0,0,0,0,0,0,0,0,0,1,0,0,0,1,0,0,1,0,0,0,1,0,0,0,1,0,1,0,0,0,1,0,0,0,0,0,20
0.35,0.35,0.2,0.035,0,0,0,0.065,0,0,0,0,0,0,0,0,0,0,25,25,0,1,0,0,0,0,0,0,1,0,0,0,0,0,0,0,0,0,0,0,0,1,0,0,1,0,1,0,0,0,0,0,1,0,1,0,0,0,1,0,0,0,0,0,20
0.35,0.35,0.2,0.035,0,0,0,0.065,0,0,0,0,0,0,0,0,0,0,25,25,0,1,0,0,0,0,0,0,1,0,0,0,0,0,0,0,0,0,0,0,0,1,0,0,1,0,0,0,1,0,0,0,1,0,1,0,0,0,1,0,0,0,0,0,20
0.35,0.35,0.2,0.035,0,0,0,0.065,0,0,0,0,0,0,0,0,0,0,25,25,0,1,0,0,0,0,0,0,1,0,0,0,0,0,0,0,0,0,0,0,0,1,0,0,1,0,1,0,0,0,0,1,0,0,0,0,0,0,0,0,0,0,0,0,20
0.2,0.2,0.026,0.026,0.026,0,0,0.026,0,0.026,0.02,0,0,0,0,0,0,0,25,25,0,1,0,0,0,0,0,0,0,0,0,0,0,0,0,1,0,0,0,0,0,1,0,0,1,0,0,0,1,0,0,0,0,0,0,0,0,1,0,0,0,0,0,0,117
0.2,0.2,0.026,0.026,0.026,0,0,0.026,0,0.026,0.02,0,0,0,0,0,0,0,345,25,0,0,1,0,0,0,0,0,0,0,0,0,0,0,0,0,0,1,0,0,0,1,0,0,1,0,0,0,1,0,0,0,0,0,0,0,0,1,0,0,0,0,0,0,34
0.0014,0.0014,0.0014,0.0005,0.0014,0,0,0.0014,0.001,0.001,0.0005,0,0,0,0,0,0,0,345,25,0,0,1,0,0,0,0,0,0,0,0,0,0,0,0,0,0,1,0,0,0,1,0,0,1,0,0,0,0,0,1,0,0,0,0,1,0,0,0,0,0,0,0,0,10
0.04,0.15,0.02,0.005,0,0.005,0,0.025,0.015,0.01,0.01,0,0,0,0,0.02,0,0,25,25,0,1,0,0,0,0,0,0,0,0,0,0,0,0,1,0,0,0,0,0,0,1,0,0,1,1,0,0,0,0,0,0,1,0,0,0,0,0,1,0,0,0,0,0,
0.04,0.15,0.02,0.005,0,0.005,0,0.025,0.015,0.01,0.01,0,0,0,0,0.02,0,0,25,25,0,1,0,0,0,0,0,0,0,0,0,0,0,0,1,0,0,0,0,0,0,1,1,0,0,1,0,0,0,0,0,0,1,0,0,0,0,0,1,0,0,0,0,0,
0.04,0.15,0.02,0.005,0,0.005,0,0.025,0.015,0.01,0.01,0,0,0,0,0.02,0,0,25,25,0,1,0,0,0,0,0,0,0,0,0,0,0,0,1,0,0,0,0,0,0,1,0,0,1,0,0,0,1,0,0,0,0,0,0,0,1,0,0,0,0,0,0,0,
0.04,0.15,0.02,0.005,0,0.005,0,0.025,0.015,0.01,0.01,0,0,0,0,0.02,0,0,25,25,0,1,0,0,0,0,0,0,0,0,0,0,0,0,1,0,0,0,0,0,0,1,0,0,1,0,0,0,1,0,0,0,0,1,0,0,0,0,0,0,0,0,0,0,
0.04,0.15,0.02,0.005,0,0.005,0,0.025,0.015,0.01,0.01,0,0,0,0,0.02,0,0,25,25,0,1,0,0,0,0,0,0,0,0,0,0,0,0,0,1,0,0,0,0,0,1,0,0,1,0,0,0,1,0,0,0,0,0,0,0,1,0,0,0,0,0,0,0,
0.04,0.15,0.02,0.005,0,0.005,0,0.025,0.015,0.01,0.01,0,0,0,0,0.02,0,0,25,25,0,1,0,0,0,0,0,0,0,0,0,0,0,0,0,1,0,0,0,0,0,1,0,0,1,0,0,0,1,0,0,0,0,1,0,0,0,0,0,0,0,0,0,0,
0.04,0.15,0.02,0.005,0,0.005,0,0.025,0.015,0.01,0.01,0,0,0,0,0.02,0,0,25,25,0,1,0,0,0,0,0,0,0,0,0,0,0,1,0,0,0,0,0,0,0,1,0,0,1,1,0,0,0,0,0,0,1,0,0,0,0,0,1,0,0,0,0,0,
0.04,0.15,0.02,0.005,0,0.005,0,0.025,0.015,0.01,0.01,0,0,0,0,0.02,0,0,25,25,0,1,0,0,0,0,0,0,0,0,0,0,0,1,0,0,0,0,0,0,0,1,1,0,0,1,0,0,0,0,0,0,1,0,0,0,0,0,1,0,0,0,0,0,
0.04,0.15,0.02,0.005,0,0.005,0,0.025,0.015,0.01,0.01,0,0,0,0,0.02,0,0,25,25,0,1,0,0,0,0,0,0,0,0,0,0,0,1,0,0,0,0,0,0,0,1,0,0,1,0,0,0,1,0,0,0,0,0,0,0,1,0,0,0,0,0,0,0,
0.04,0.15,0.02,0.005,0,0.005,0,0.025,0.015,0.01,0.01,0,0,0,0,0.02,0,0,25,25,0,1,0,0,0,0,0,0,0,0,0,0,0,1,0,0,0,0,0,0,0,1,0,0,1,0,0,0,1,0,0,0,0,1,0,0,0,0,0,0,0,0,0,0,
0.04,0.15,0.02,0.005,0,0.005,0,0.025,0.015,0.01,0.01,0,0,0,0,0.02,0,0,25,25,0,1,0,0,0,0,0,0,0,0,0,0,1,0,0,0,0,0,0,0,0,1,0,0,1,1,0,0,0,0,0,0,1,0,0,0,0,0,1,0,0,0,0,0,
0.04,0.15,0.02,0.005,0,0.005,0,0.025,0.015,0.01,0.01,0,0,0,0,0.02,0,0,25,25,0,1,0,0,0,0,0,0,0,0,0,0,1,0,0,0,0,0,0,0,0,1,1,0,0,1,0,0,0,0,0,0,1,0,0,0,0,0,1,0,0,0,0,0,
0.04,0.15,0.02,0.005,0,0.005,0,0.025,0.015,0.01,0.01,0,0,0,0,0.02,0,0,25,25,0,1,0,0,0,0,0,0,0,0,0,0,1,0,0,0,0,0,0,0,0,1,0,0,1,0,0,0,1,0,0,0,0,0,0,0,1,0,0,0,0,0,0,0,
0.04,0.15,0.02,0.005,0,0.005,0,0.025,0.015,0.01,0.01,0,0,0,0,0.02,0,0,25,25,0,1,0,0,0,0,0,0,0,0,0,0,1,0,0,0,0,0,0,0,0,1,0,0,1,0,0,0,1,0,0,0,0,1,0,0,0,0,0,0,0,0,0,0,
0.04,0.15,0.02,0.005,0,0.005,0,0.025,0.015,0.01,0.01,0,0,0,0,0.02,0,0,345,25,0,0,1,0,0,0,0,0,0,0,0,0,0,0,0,0,0,1,0,0,0,1,0,0,1,1,0,0,0,0,0,0,1,0,0,0,0,0,1,0,0,0,0,0,
0.04,0.15,0.02,0.005,0,0.005,0,0.025,0.015,0.01,0.01,0,0,0,0,0.02,0,0,345,25,0,0,1,0,0,0,0,0,0,0,0,0,0,0,0,0,0,1,0,0,0,1,0,0,1,0,0,0,1,0,0,0,0,0,0,0,1,0,0,0,0,0,0,0,
0.04,0.15,0.02,0.005,0,0.005,0,0.025,0.015,0.01,0.01,0,0,0,0,0.02,0,0,345,25,0,0,1,0,0,0,0,0,0,0,0,0,0,0,0,0,0,1,0,0,0,1,0,0,1,0,0,0,1,0,0,0,0,1,0,0,0,0,0,0,0,0,0,0,
0.04,0.15,0.02,0.005,0,0.005,0,0.025,0.015,0.01,0.01,0,0,0,0,0.02,0,0,25,25,0,1,0,0,0,0,0,0,1,0,0,0,0,0,0,0,0,0,0,0,0,1,0,0,1,0,0,0,1,0,0,0,0,0,0,0,1,0,0,0,0,0,0,0,
0.04,0.15,0.02,0.005,0,0.005,0,0.025,0.015,0.01,0.01,0,0,0,0,0.02,0,0,25,25,0,1,0,0,0,0,0,0,0,0,0,0,0,0,1,0,0,0,0,0,0,1,0,0,1,1,0,0,0,0,0,0,1,0,0,0,0,0,0,0,0,0,0,0,110
0.04,0.15,0.02,0.005,0,0.005,0,0.025,0.015,0.01,0.01,0,0,0,0,0.02,0,0,25,25,0,1,0,0,0,0,0,0,0,0,0,0,0,1,0,0,0,0,0,0,0,1,0,0,1,1,0,0,0,0,0,0,1,0,0,0,0,0,0,0,0,0,0,0,97
0.04,0.15,0.02,0.005,0,0.005,0,0.025,0.015,0.01,0.01,0,0,0,0,0.02,0,0,25,25,0,1,0,0,0,0,0,0,0,0,0,0,1,0,0,0,0,0,0,0,0,1,0,0,1,1,0,0,0,0,0,0,1,0,0,0,0,0,0,0,0,0,0,0,83
0.04,0.15,0.02,0.005,0,0.005,0,0.025,0.015,0.01,0.01,0,0,0,0,0.02,0,0,25,25,0,1,0,0,0,0,0,0,0,0,0,0,1,0,0,0,0,0,0,0,0,1,0,0,1,0,0,0,1,0,0,0,0,0,1,0,0,0,0,0,0,0,0,0,55
0.04,0.15,0.02,0.005,0,0.005,0,0.025,0.015,0.01,0.01,0,0,0,0,0.02,0,0,25,25,0,1,0,0,0,0,0,0,1,0,0,0,0,0,0,0,0,0,0,0,0,1,0,0,1,0,0,0,1,0,0,0,0,0,1,0,0,0,0,0,0,0,0,0,31
0.04,0.15,0.02,0.005,0,0.005,0,0.025,0.015,0.01,0.01,0,0,0,0,0.02,0,0,345,25,0,0,1,0,0,0,0,0,0,0,0,0,0,0,0,0,0,1,0,0,0,1,0,0,1,1,0,0,0,0,0,0,1,0,0,0,0,0,0,0,0,0,0,0,28
0.04,0.15,0.02,0.005,0,0.005,0,0.025,0.015,0.01,0.01,0,0,0,0,0.02,0,0,25,25,0,0,1,0,0,0,0,0,0,0,0,1,0,0,0,0,0,0,0,0,0,1,0,0,1,0,1,0,0,0,0,0,1,0,1,0,0,0,1,0,0,0,0,0,25
0.04,0.15,0.02,0.005,0,0.005,0,0.025,0.015,0.01,0.01,0,0,0,0,0.02,0,0,25,25,0,0,1,0,0,0,0,0,0,0,0,1,0,0,0,0,0,0,0,0,0,1,0,0,1,0,1,0,0,0,0,1,0,0,0,0,0,0,0,0,0,0,0,0,25
0,0,1.6,0,0.95,0,0,0,0,0,0,0.08,0,0,1.7,0,0,0,530,150,24,0,0,1,0,0,0,0,0,0,0,0,0,0,0,0,0,1,1,0,0,0,0,0,1,0,0,0,1,0,0,0,0,1,0,0,0,0,0,0,0,0,0,0,315
0.4,0.7,5.5,0,0,0,0,0.15,0,0,0,0,0.4,0.4,0,0,0,0,525,160,14,0,0,1,0,0,0,0,0,0,0,0,0,0,0,0,0,1,1,0,0,0,0,0,1,0,0,0,1,0,0,0,0,0,0,0,0,0,1,0,0,0,0,0,230
0.4,0.7,5.5,0,0,0,0,0.15,0,0,0,0,0.4,0.4,0,0,0,0,525,25,0,0,0,1,0,0,0,0,0,0,0,0,0,0,0,0,0,1,0,1,0,0,0,0,1,0,0,0,1,0,0,0,0,0,0,0,0,0,1,0,0,0,0,0,125
0.4,0.7,5.5,0,0,0,0,0.15,0,0,0,0,0.4,0.4,0,0,0,0,525,25,0,0,0,1,0,0,0,0,0,0,0,0,0,0,0,0,1,0,0,1,0,0,0,0,1,0,1,0,0,0,0,1,0,0,1,0,0,0,1,0,0,0,0,0,270
0,0,5.5,0,0,0,0,0,0,0,0,0,0.5,0.5,0,0,0,0,510,25,48,0,0,1,0,0,0,0,0,0,0,0,0,0,0,0,1,0,0,1,0,0,0,0,1,1,0,0,0,0,0,0,1,0,0,0,0,0,0,0,0,0,0,0,350
0,0,5.5,0,0,0,0,0,0,0,0,0,0.5,0.5,0,0,0,0,510,25,48,0,0,1,0,0,0,0,0,0,0,0,0,0,0,0,1,0,0,1,0,0,0,0,1,0,1,0,0,0,0,0,0,0,1,0,0,0,0,0,0,0,0,0,295
0,0,5.5,0,0,0,0,0,0,0,0,0,0.5,0.5,0,0,0,0,510,160,12,0,0,1,0,0,0,0,0,0,0,0,0,0,0,0,0,1,1,0,0,0,0,0,1,0,1,0,0,0,0,0,0,0,1,0,0,0,0,0,0,0,0,0,260
0.4,0.7,5.5,0,0,0,0,0.15,0,0,0,0,0.4,0.4,0,0,0,0,525,160,14,0,0,1,0,0,0,0,0,0,0,0,0,0,0,0,1,0,1,0,0,0,0,0,1,0,0,0,0,0,1,0,0,0,0,1,0,0,0,0,0,0,0,0,310
0.4,0.7,5.5,0,0,0,0,0.15,0,0,0,0,0.4,0.4,0,0,0,0,525,160,14,0,0,1,0,0,0,0,0,0,0,0,0,0,0,0,1,0,1,0,0,0,0,0,1,0,0,0,1,0,0,0,0,0,0,0,0,0,1,0,0,0,0,0,310
0.4,0.7,5.5,0,0,0,0,0.15,0,0,0,0,0.4,0.4,0,0,0,0,525,25,0,0,0,1,0,0,0,0,0,0,0,0,0,0,0,0,1,0,0,1,0,0,0,0,1,0,0,0,0,0,1,0,0,0,0,1,0,0,0,0,0,0,0,0,296
0.4,0.7,5.5,0,0,0,0,0.15,0,0,0,0,0.4,0.4,0,0,0,0,525,25,0,0,0,1,0,0,0,0,0,0,0,0,0,0,0,0,1,0,0,1,0,0,0,0,1,0,0,0,1,0,0,0,0,0,0,0,0,0,1,0,0,0,0,0,295
0.4,0.7,5.5,0,0,0,0,0.15,0,0,0,0,0.4,0.4,0,0,0,0,525,160,14,0,0,1,0,0,0,0,0,0,0,0,0,0,0,0,1,0,1,0,0,0,0,0,1,0,0,0,1,0,0,0,1,0,1,0,0,0,1,0,0,0,0,0,275
0.4,0.7,5.5,0,0,0,0,0.15,0,0,0,0,0.4,0.4,0,0,0,0,525,25,0,0,0,1,0,0,0,0,0,0,0,0,0,0,0,0,1,0,0,1,0,0,0,0,1,0,0,0,1,0,0,0,1,0,1,0,0,0,1,0,0,0,0,0,249
0.4,0.7,5.5,0,0,0,0,0.15,0,0,0,0,0.4,0.4,0,0,0,0,525,25,0,0,0,1,0,0,0,0,0,0,1,0,0,0,0,0,0,0,0,1,0,0,0,0,1,0,0,0,1,0,0,0,1,0,1,0,0,0,1,0,0,0,0,0,125
0.4,0.7,5.5,0,0,0,0,0.15,0,0,0,0,0.4,0.4,0,0,0,0,525,25,0,0,0,1,0,0,0,0,0,0,0,0,0,0,0,0,0,1,0,1,0,0,0,0,1,0,0,0,1,0,0,0,1,0,1,0,0,0,1,0,0,0,0,0,125
0.4,0.7,5.5,0,0,0,0,0.15,0,0,0,0,0.4,0.4,0,0,0,0,524,160,14,0,0,1,0,0,0,0,0,0,0,0,0,0,0,0,0,1,1,0,0,0,0,0,1,0,0,0,1,0,0,0,1,0,1,0,0,0,1,0,0,0,0,0,270
0.4,0.7,5.5,0,0,0,0,0.15,0,0,0,0,0.4,0.4,0,0,0,0,525,160,14,0,0,1,0,0,0,0,0,0,0,0,0,0,0,0,0,1,1,0,0,0,0,0,1,0,0,0,0,0,1,0,0,0,0,1,0,0,0,0,0,0,0,0,295
0.4,0.7,5.5,0,0,0,0,0.15,0,0,0,0,0.4,0.4,0,0,0,0,525,160,14,0,0,1,0,0,0,0,0,0,0,0,0,0,0,0,1,0,1,0,0,0,0,0,1,0,0,0,1,0,0,0,0,0,1,0,0,0,0,0,0,0,0,0,315
0.4,0.7,5.5,0,0,0,0,0.15,0,0,0,0,0.4,0.4,0,0,0,0,510,160,15,0,0,1,0,0,0,0,0,0,0,0,0,0,0,0,1,0,1,0,0,0,0,0,1,0,0,0,1,0,0,0,0,0,1,0,0,0,0,0,0,0,0,0,310
0.4,0.7,5.5,0,0,0,0,0.15,0,0,0,0,0.4,0.4,0,0,0,0,525,160,14,0,0,1,0,0,0,0,0,0,0,0,0,0,0,0,0,1,1,0,0,0,0,0,1,0,0,0,1,0,0,0,0,0,1,0,0,0,0,0,0,0,0,0,300
0.4,0.7,5.5,0,0,0,0,0.15,0,0,0,0,0.4,0.4,0,0,0,0,510,25,0,0,0,1,0,0,0,0,0,0,0,0,0,0,0,0,1,0,0,1,0,0,0,0,1,0,0,0,1,0,0,0,0,0,1,0,0,0,0,0,0,0,0,0,296
0.4,0.7,5.5,0,0,0,0,0.15,0,0,0,0,0.4,0.4,0,0,0,0,525,25,0,0,0,1,0,0,0,0,0,0,0,0,0,0,0,0,0,1,0,1,0,0,0,0,1,0,0,0,1,0,0,0,0,0,1,0,0,0,0,0,0,0,0,0,270
0.4,0.7,5.5,0,0,0,0,0.15,0,0,0,0,0.4,0.4,0,0,0,0,525,25,0,0,0,1,0,0,0,0,0,0,0,0,0,0,0,0,1,0,0,1,0,0,0,0,1,0,0,0,1,0,0,0,0,0,1,0,0,0,0,0,0,0,0,0,220
0.85,0.7,4.45,0.8,0.5,0.1,0,0.25,0,0,0.15,0.05,0,0,0,0,0,0,500,160,18,0,0,1,0,0,0,0,0,0,1,0,0,0,0,0,0,0,1,0,0,0,0,0,1,0,0,0,1,0,0,0,0,0,0,0,0,0,1,0,0,0,0,0,414
0.85,0.7,4.45,0.8,0.5,0.1,0,0.25,0,0,0.15,0.05,0,0,0,0,0,0,500,160,18,0,0,1,0,0,0,0,0,0,0,0,0,0,0,0,0,1,1,0,0,0,0,0,1,0,0,0,1,0,0,0,0,0,0,0,0,0,1,0,0,0,0,0,414
0.8,0,4.4,0.75,0.7,0,0,0,0,0,0,0,0,0,0,0,0,0,505,172.5,12.5,0,0,1,0,0,0,0,0,0,0,0,0,0,0,0,0,1,1,0,0,0,0,0,1,0,0,0,1,0,0,0,0,0,1,0,0,0,0,0,0,0,0,0,465
0.8,0,4.4,0.75,0.7,0,0,0,0,0,0,0,0,0,0,0,0,0,505,172.5,12.5,0,0,1,0,0,0,0,0,0,1,0,0,0,0,0,0,0,1,0,0,0,0,0,1,0,1,0,0,0,0,0,0,0,1,0,0,0,0,0,0,0,0,0,440
0.8,0,4.4,0.75,0.7,0,0,0,0,0,0,0,0,0,0,0,0,0,505,172.5,12.5,0,0,1,0,0,0,0,0,0,0,0,0,0,0,0,0,1,1,0,0,0,0,0,1,1,0,0,0,0,0,0,1,0,0,0,0,0,0,0,0,0,0,0,425
0.8,0,4.4,0.8,0.4,0,0,0,0,0,0,0,0,0,0,0,0,0,505,172.5,12.5,0,0,1,0,0,0,0,0,0,0,0,0,0,0,0,0,1,1,0,0,0,0,0,1,0,0,0,0,0,1,0,0,0,0,1,0,0,0,0,0,0,0,0,415
0.8,0,4.5,0.8,0.5,0,0,0,0,0,0,0,0,0,0,0,0,0,505,172.5,12.5,0,0,1,0,0,0,0,0,0,0,0,0,0,0,0,0,1,1,0,0,0,0,0,1,0,0,0,1,0,0,0,0,0,0,0,0,0,1,0,0,0,0,0,415
0.8,0,4.4,0.75,0.7,0,0,0,0,0,0,0,0,0,0,0,0,0,505,172.5,12.5,0,0,1,0,0,0,0,0,0,1,0,0,0,0,0,0,0,1,0,0,0,0,0,1,0,0,0,1,0,0,0,0,0,0,0,1,0,0,0,0,0,0,0,415
0.8,0,4.4,0.75,0.7,0,0,0,0,0,0,0,0,0,0,0,0,0,505,172.5,12.5,0,0,1,0,0,0,0,0,0,0,0,0,0,0,0,0,1,1,0,0,0,0,0,1,0,1,0,0,0,0,1,0,0,0,0,0,0,0,0,0,0,0,0,415
0.8,0,4.4,0.75,0.7,0,0,0,0,0,0,0,0,0,0,0,0,0,505,172.5,12.5,0,0,1,0,0,0,0,0,0,0,0,0,0,0,0,0,1,1,0,0,0,0,0,1,0,0,0,1,0,0,0,0,1,0,0,0,0,0,0,0,0,0,0,408
0.8,0,4.4,0.75,0.7,0,0,0,0,0,0,0,0,0,0,0,0,0,505,25,48,0,0,1,0,0,0,0,0,0,0,0,0,0,0,0,0,1,0,1,0,0,0,0,1,1,0,0,0,0,0,0,1,0,0,0,0,0,0,0,0,0,0,0,340
0.8,0,4.4,0.75,0.7,0,0,0,0,0,0,0,0,0,0,0,0,0,505,25,48,0,0,1,0,0,0,0,0,0,0,0,0,0,0,0,0,1,0,1,0,0,0,0,1,0,0,0,1,0,0,0,0,0,1,0,0,0,0,0,0,0,0,0,315
0.8,0,4.4,0.75,0.7,0,0,0,0,0,0,0,0,0,0,0,0,0,505,25,48,0,0,1,0,0,0,0,0,0,0,0,0,0,0,0,0,1,0,1,0,0,0,0,1,0,1,0,0,0,0,1,0,0,0,0,0,0,0,0,0,0,0,0,310
0.8,0,4.5,0.8,0.5,0,0,0,0,0,0,0,0,0,0,0,0,0,505,25,48,0,0,1,0,0,0,0,0,0,0,0,0,0,0,0,0,1,0,1,0,0,0,0,1,0,0,0,1,0,0,0,0,0,0,0,0,0,1,0,0,0,0,0,290
0.8,0,4.4,0.75,0.7,0,0,0,0,0,0,0,0,0,0,0,0,0,505,25,48,0,0,1,0,0,0,0,0,0,1,0,0,0,0,0,0,0,0,1,0,0,0,0,1,0,0,0,1,0,0,0,0,0,0,0,1,0,0,0,0,0,0,0,290
0.8,0,4.4,0.75,0.7,0,0,0,0,0,0,0,0,0,0,0,0,0,505,25,48,0,0,1,0,0,0,0,0,0,0,0,0,0,0,0,0,1,0,1,0,0,0,0,1,0,0,0,1,0,0,0,0,1,0,0,0,0,0,0,0,0,0,0,260
0.85,0.7,4.45,0.8,0.5,0.1,0,0.25,0,0,0.15,0.05,0,0,0,0,0,0,500,150,30,0,0,1,0,0,0,0,0,0,0,0,0,0,0,0,0,1,1,0,0,0,0,0,1,0,0,0,1,0,0,0,0,1,0,0,0,0,0,0,0,0,0,0,420
0.85,0.7,4.45,0.8,0.5,0.1,0,0.25,0,0,0.15,0.05,0,0,0,0,0,0,500,175,8,0,0,1,0,0,0,0,0,0,0,0,0,0,0,0,0,1,1,0,0,0,0,0,1,0,0,0,1,0,0,0,0,1,0,0,0,0,0,0,0,0,0,0,420
0.85,0.7,4.45,0.8,0.5,0.1,0,0.25,0,0,0.15,0.05,0,0,0,0,0,0,500,135,120,0,0,1,0,0,0,0,0,0,0,0,0,0,0,0,0,1,1,0,0,0,0,0,1,0,0,0,1,0,0,0,0,1,0,0,0,0,0,0,0,0,0,0,410
0.85,0.7,4.45,0.8,0.5,0.1,0,0.25,0,0,0.15,0.05,0,0,0,0,0,0,500,160,18,0,0,1,0,0,0,0,0,0,0,0,0,0,0,0,0,1,1,0,0,0,0,0,1,0,1,0,0,0,0,0,1,0,1,0,0,0,1,0,0,0,0,0,399
0.85,0.7,4.45,0.8,0.5,0.1,0,0.25,0,0,0.15,0.05,0,0,0,0,0,0,500,177,18,0,0,1,0,0,0,0,0,0,0,0,0,0,0,0,0,1,1,0,0,0,0,0,1,0,1,0,0,0,0,0,1,0,1,0,0,0,1,0,0,0,0,0,399
0.85,0.7,4.45,0.8,0.5,0.1,0,0.25,0,0,0.15,0.05,0,0,0,0,0,0,500,160,18,0,0,1,0,0,0,0,0,0,0,0,0,0,0,0,0,1,1,0,0,0,0,0,1,0,1,0,0,0,0,1,0,0,0,0,0,0,0,0,0,0,0,0,399
0.85,0.7,4.45,0.8,0.5,0.1,0,0.25,0,0,0.15,0.05,0,0,0,0,0,0,500,177,18,0,0,1,0,0,0,0,0,0,0,0,0,0,0,0,0,1,1,0,0,0,0,0,1,0,1,0,0,0,0,1,0,0,0,0,0,0,0,0,0,0,0,0,399
0.85,0.7,4.45,0.8,0.5,0.1,0,0.25,0,0,0.15,0.05,0,0,0,0,0,0,500,160,18,0,0,1,0,0,0,0,0,0,0,0,0,0,0,0,0,1,1,0,0,0,0,0,1,0,0,0,1,0,0,0,0,1,0,0,0,0,0,0,0,0,0,0,398
0.85,0.7,4.45,0.8,0.5,0.1,0,0.25,0,0,0.15,0.05,0,0,0,0,0,0,500,160,18,0,0,1,0,0,0,0,0,0,1,0,0,0,0,0,0,0,1,0,0,0,0,0,1,0,0,0,1,0,0,0,1,0,1,0,0,0,1,0,0,0,0,0,397
0.85,0.7,4.45,0.8,0.5,0.1,0,0.25,0,0,0.15,0.05,0,0,0,0,0,0,500,177,18,0,0,1,0,0,0,0,0,0,1,0,0,0,0,0,0,0,1,0,0,0,0,0,1,0,0,0,1,0,0,0,1,0,1,0,0,0,1,0,0,0,0,0,397
0.85,0.7,4.45,0.8,0.5,0.1,0,0.25,0,0,0.15,0.05,0,0,0,0,0,0,500,160,18,0,0,1,0,0,0,0,0,0,0,0,0,0,0,0,0,1,1,0,0,0,0,0,1,0,0,0,1,0,0,0,1,0,1,0,0,0,1,0,0,0,0,0,397
0.85,0.7,4.45,0.8,0.5,0.1,0,0.25,0,0,0.15,0.05,0,0,0,0,0,0,500,177,18,0,0,1,0,0,0,0,0,0,0,0,0,0,0,0,0,1,1,0,0,0,0,0,1,0,0,0,1,0,0,0,1,0,1,0,0,0,1,0,0,0,0,0,397
0.85,0.7,4.45,0.8,0.5,0.1,0,0.25,0,0,0.15,0.05,0,0,0,0,0,0,500,190,3,0,0,1,0,0,0,0,0,0,0,0,0,0,0,0,0,1,1,0,0,0,0,0,1,0,0,0,1,0,0,0,0,1,0,0,0,0,0,0,0,0,0,0,395
0.85,0.7,4.45,0.8,0.5,0.1,0,0.25,0,0,0.15,0.05,0,0,0,0,0,0,500,205,2,0,0,1,0,0,0,0,0,0,0,0,0,0,0,0,0,1,1,0,0,0,0,0,1,0,0,0,1,0,0,0,0,1,0,0,0,0,0,0,0,0,0,0,395
0.85,0.7,4.45,0.8,0.5,0.1,0,0.25,0,0,0.15,0.05,0,0,0,0,0,0,500,160,18,0,0,1,0,0,0,0,0,0,0,0,0,0,0,0,0,1,1,0,0,0,0,0,1,0,0,0,1,0,0,0,0,0,0,0,1,0,0,0,0,0,0,0,395
0.85,0.7,4.45,0.8,0.5,0.1,0,0.25,0,0,0.15,0.05,0,0,0,0,0,0,500,160,18,0,0,1,0,0,0,0,0,0,1,0,0,0,0,0,0,0,1,0,0,0,0,0,1,0,1,0,0,0,0,1,0,0,0,0,0,0,0,0,0,0,0,0,393
0.85,0.7,4.45,0.8,0.5,0.1,0,0.25,0,0,0.15,0.05,0,0,0,0,0,0,500,177,18,0,0,1,0,0,0,0,0,0,1,0,0,0,0,0,0,0,1,0,0,0,0,0,1,0,1,0,0,0,0,1,0,0,0,0,0,0,0,0,0,0,0,0,393
0.85,0.7,4.45,0.8,0.5,0.1,0,0.25,0,0,0.15,0.05,0,0,0,0,0,0,500,160,18,0,0,1,0,0,0,0,0,0,1,0,0,0,0,0,0,0,1,0,0,0,0,0,1,0,1,0,0,0,0,0,1,0,1,0,0,0,1,0,0,0,0,0,393
0.85,0.7,4.45,0.8,0.5,0.1,0,0.25,0,0,0.15,0.05,0,0,0,0,0,0,500,177,18,0,0,1,0,0,0,0,0,0,1,0,0,0,0,0,0,0,1,0,0,0,0,0,1,0,1,0,0,0,0,0,1,0,1,0,0,0,1,0,0,0,0,0,393
0.85,0.7,4.45,0.8,0.5,0.1,0,0.25,0,0,0.15,0.05,0,0,0,0,0,0,500,160,18,0,0,1,0,0,0,0,0,0,1,0,0,0,0,0,0,0,1,0,0,0,0,0,1,0,0,0,1,0,0,0,0,0,0,0,1,0,0,0,0,0,0,0,393
0.85,0.7,4.45,0.8,0.5,0.1,0,0.25,0,0,0.15,0.05,0,0,0,0,0,0,500,170,10,0,0,1,0,0,0,0,0,0,0,0,0,0,0,0,0,1,1,0,0,0,0,0,1,0,0,1,0,0,0,0,0,0,0,0,0,0,0,1,0,0,0,0,379
0.85,0.7,4.45,0.8,0.5,0.1,0,0.25,0,0,0.15,0.05,0,0,0,0,0,0,500,160,18,0,0,1,0,0,1,0,0,0,0,0,0,0,0,0,0,0,1,0,0,0,0,0,1,0,0,0,1,0,0,0,0,0,0,0,0,0,0,0,1,0,0,0,372
0.85,0.7,4.45,0.8,0.5,0.1,0,0.25,0,0,0.15,0.05,0,0,0,0,0,0,500,177,18,0,0,1,0,0,1,0,0,0,0,0,0,0,0,0,0,0,1,0,0,0,0,0,1,0,0,0,1,0,0,0,0,0,0,0,0,0,0,0,1,0,0,0,372
0.85,0.7,4.45,0.8,0.5,0.1,0,0.25,0,0,0.15,0.05,0,0,0,0,0,0,500,160,18,0,0,1,0,0,0,0,0,0,0,0,0,0,0,0,0,1,1,0,0,0,0,0,1,0,0,0,1,0,0,0,0,0,0,0,0,0,0,0,1,0,0,0,372
0.85,0.7,4.45,0.8,0.5,0.1,0,0.25,0,0,0.15,0.05,0,0,0,0,0,0,500,177,18,0,0,1,0,0,0,0,0,0,0,0,0,0,0,0,0,1,1,0,0,0,0,0,1,0,0,0,1,0,0,0,0,0,0,0,0,0,0,0,1,0,0,0,372
0.85,0.7,4.45,0.8,0.5,0.1,0,0.25,0,0,0.15,0.05,0,0,0,0,0,0,500,230,0.5,0,0,1,0,0,0,0,0,0,0,0,0,0,0,0,0,1,1,0,0,0,0,0,1,0,0,0,1,0,0,0,0,1,0,0,0,0,0,0,0,0,0,0,370
0.85,0.7,4.45,0.8,0.5,0.1,0,0.25,0,0,0.15,0.05,0,0,0,0,0,0,500,170,10,0,0,1,0,0,0,0,0,0,0,0,0,0,0,0,0,1,1,0,0,0,0,0,1,0,0,1,0,0,0,0,0,0,0,0,0,0,0,0,0,1,0,0,369
0.85,0.7,4.45,0.8,0.5,0.1,0,0.25,0,0,0.15,0.05,0,0,0,0,0,0,500,170,10,0,0,1,0,0,1,0,0,0,0,0,0,0,0,0,0,0,1,0,0,0,0,0,1,0,0,1,0,0,0,0,0,0,0,0,0,0,0,0,0,1,0,0,360
0.85,0.7,4.45,0.8,0.5,0.1,0,0.25,0,0,0.15,0.05,0,0,0,0,0,0,500,260,0.1,0,0,1,0,0,0,0,0,0,0,0,0,0,0,0,0,1,1,0,0,0,0,0,1,0,0,0,1,0,0,0,0,1,0,0,0,0,0,0,0,0,0,0,330
0.85,0.7,4.45,0.8,0.5,0.1,0,0.25,0,0,0.15,0.05,0,0,0,0,0,0,500,25,0,0,0,1,0,0,0,0,0,0,1,0,0,0,0,0,0,0,0,1,0,0,0,0,1,0,0,0,1,0,0,0,0,0,0,0,1,0,0,0,0,0,0,0,250
0.85,0.7,4.45,0.8,0.5,0.1,0,0.25,0,0,0.15,0.05,0,0,0,0,0,0,500,25,0,0,0,1,0,0,0,0,0,0,0,0,0,0,0,0,1,0,0,1,0,0,0,0,1,0,0,0,1,0,0,0,0,1,0,0,0,0,0,0,0,0,0,0,245
0.85,0.7,4.45,0.8,0.5,0.1,0,0.25,0,0,0.15,0.05,0,0,0,0,0,0,500,25,0,0,0,1,0,0,0,0,0,0,0,0,0,0,0,0,0,1,0,1,0,0,0,0,1,0,0,0,1,0,0,0,1,0,1,0,0,0,1,0,0,0,0,0,243
0.85,0.7,4.45,0.8,0.5,0.1,0,0.25,0,0,0.15,0.05,0,0,0,0,0,0,500,25,0,0,0,1,0,0,0,0,0,0,0,0,0,0,0,0,0,1,0,1,0,0,0,0,1,0,0,0,1,0,0,0,0,1,0,0,0,0,0,0,0,0,0,0,240
0.85,0.7,4.45,0.8,0.5,0.1,0,0.25,0,0,0.15,0.05,0,0,0,0,0,0,500,25,0,0,0,1,0,0,0,0,0,0,1,0,0,0,0,0,0,0,0,1,0,0,0,0,1,0,1,0,0,0,0,0,1,0,1,0,0,0,1,0,0,0,0,0,240
0.85,0.7,4.45,0.8,0.5,0.1,0,0.25,0,0,0.15,0.05,0,0,0,0,0,0,500,25,0,0,0,1,0,0,0,0,0,0,1,0,0,0,0,0,0,0,0,1,0,0,0,0,1,0,1,0,0,0,0,1,0,0,0,0,0,0,0,0,0,0,0,0,240
0.85,0.7,4.45,0.8,0.5,0.1,0,0.25,0,0,0.15,0.05,0,0,0,0,0,0,500,25,0,0,0,1,0,0,0,0,0,0,0,0,0,0,0,0,0,1,0,1,0,0,0,0,1,0,0,0,1,0,0,0,0,1,0,0,1,0,0,0,0,0,0,0,235
0.85,0.7,4.45,0.8,0.5,0.1,0,0.25,0,0,0.15,0.05,0,0,0,0,0,0,500,25,0,0,0,1,0,0,0,0,0,0,0,0,0,0,0,0,0,1,0,1,0,0,0,0,1,0,0,0,1,0,0,0,0,0,0,0,1,0,0,0,0,0,0,0,235
0.68,0.29,4.32,0.77,0.49,0,0,0,0,0,0.03,0.12,0,0,0,0,0,0,25,25,0,1,0,0,0,0,0,0,0,0,0,0,0,0,0,0,0,1,0,0,0,1,0,0,1,0,0,0,1,0,0,0,0,0,0,0,0,0,1,0,0,0,0,0,235
0.85,0.7,4.45,0.8,0.5,0.1,0,0.25,0,0,0.15,0.05,0,0,0,0,0,0,500,25,0,0,0,1,0,0,0,0,0,0,1,0,0,0,0,0,0,0,0,1,0,0,0,0,1,0,0,0,1,0,0,0,1,0,1,0,0,0,1,0,0,0,0,0,220
0.85,0.7,4.45,0.8,0.5,0.1,0,0.25,0,0,0.15,0.05,0,0,0,0,0,0,500,25,0,0,0,1,0,0,0,0,0,0,0,0,0,0,0,0,0,1,0,1,0,0,0,0,1,0,1,0,0,0,0,0,1,0,1,0,0,0,1,0,0,0,0,0,220
0.85,0.7,4.45,0.8,0.5,0.1,0,0.25,0,0,0.15,0.05,0,0,0,0,0,0,500,25,0,0,0,1,0,0,0,0,0,0,0,0,0,0,0,0,0,1,0,1,0,0,0,0,1,0,1,0,0,0,0,1,0,0,0,0,0,0,0,0,0,0,0,0,220
0.85,0.7,4.45,0.8,0.5,0.1,0,0.25,0,0,0.15,0.05,0,0,0,0,0,0,500,25,0,0,0,1,0,0,0,0,0,0,0,0,0,0,0,0,0,1,0,1,0,0,0,0,1,0,0,1,0,0,0,0,0,0,0,0,0,0,0,1,0,0,0,0,205
0.85,0.7,4.45,0.8,0.5,0.1,0,0.25,0,0,0.15,0.05,0,0,0,0,0,0,500,25,0,0,0,1,0,0,0,0,0,0,0,0,0,0,0,0,0,1,0,1,0,0,0,0,1,1,0,0,0,0,0,1,0,0,0,0,0,0,0,0,0,0,0,0,205
0.68,0.29,4.32,0.77,0.49,0,0,0,0,0,0.03,0.12,0,0,0,0,0,0,520,25,0,0,0,1,0,0,0,0,0,0,0,0,0,0,0,0,0,1,0,1,0,0,0,0,1,0,0,0,1,0,0,0,0,0,0,0,0,0,1,0,0,0,0,0,157
0.85,0.7,4.45,0.8,0.5,0.1,0,0.25,0,0,0.15,0.05,0,0,0,0,0,0,500,25,0,0,1,0,0,0,0,0,0,0,0,0,0,0,0,0,0,1,0,0,0,1,0,0,1,0,1,0,0,0,0,0,1,0,1,0,0,0,1,0,0,0,0,0,125
0.85,0.7,4.45,0.8,0.5,0.1,0,0.25,0,0,0.15,0.05,0,0,0,0,0,0,500,25,0,0,1,0,0,0,0,0,0,0,0,0,0,0,0,0,0,1,0,0,0,1,0,0,1,0,1,0,0,0,0,1,0,0,0,0,0,0,0,0,0,0,0,0,125
0.85,0.7,4.45,0.8,0.5,0.1,0,0.25,0,0,0.15,0.05,0,0,0,0,0,0,413,25,0,0,1,0,0,0,0,0,0,0,0,0,0,0,0,0,0,1,0,0,0,1,0,0,1,1,0,0,0,0,0,1,0,0,0,0,0,0,0,0,0,0,0,0,110
0.85,0.7,4.45,0.8,0.5,0.1,0,0.25,0,0,0.15,0.05,0,0,0,0,0,0,413,25,0,0,1,0,0,0,0,0,0,0,0,0,0,0,0,0,0,1,0,0,0,1,0,0,1,0,0,0,1,0,0,0,0,0,0,0,1,0,0,0,0,0,0,0,110
0.85,0.7,4.45,0.8,0.5,0.1,0,0.25,0,0,0.15,0.05,0,0,0,0,0,0,413,25,0,0,1,0,0,0,0,0,0,0,0,0,0,0,0,0,0,1,0,0,0,1,0,0,1,0,0,0,0,0,1,0,0,0,0,1,0,0,0,0,0,0,0,0,105
0.85,0.7,4.45,0.8,0.5,0.1,0,0.25,0,0,0.15,0.05,0,0,0,0,0,0,413,25,0,0,1,0,0,0,0,0,0,0,0,0,0,0,0,0,0,1,0,0,0,1,0,0,1,0,0,0,1,0,0,0,0,1,0,0,0,0,0,0,0,0,0,0,92
0.85,0.7,4.45,0.8,0.5,0.1,0,0.25,0,0,0.15,0.05,0,0,0,0,0,0,413,25,0,0,1,0,0,0,0,0,0,0,0,0,0,0,0,0,0,1,0,0,0,1,0,0,1,0,0,0,1,0,0,0,1,0,1,0,0,0,1,0,0,0,0,0,69
0.85,0.7,4.45,0.8,0.5,0.1,0,0.25,0,0,0.15,0.05,0,0,0,0,0,0,500,25,0,0,0,1,0,0,0,0,0,0,0,0,0,0,0,0,0,1,0,1,0,0,0,0,1,0,0,0,0,0,1,0,0,0,0,1,0,0,0,0,0,0,0,0,290
0.83,0.29,3.91,0.55,0.47,0.01,0,0.06,0,0,0.07,0,0,0,0,0,0,0,500,160,24,0,0,1,0,0,0,0,0,0,0,0,0,0,0,0,0,1,1,0,0,0,0,0,1,0,0,0,0,1,0,0,0,0,0,0,0,0,0,0,0,0,1,0,420
0.83,0.29,3.91,0.55,0.47,0.01,0,0.06,0,0,0.07,0,0,0,0,0,0,0,500,160,8,0,0,1,0,0,0,0,0,0,0,0,0,0,0,0,0,1,1,0,0,0,0,0,1,0,0,0,0,1,0,0,0,0,0,0,0,0,0,0,0,0,1,0,310
0.83,0.29,3.91,0.55,0.47,0.01,0,0.06,0,0,0.07,0,0,0,0,0,0,0,500,170,18,0,0,1,0,0,0,0,0,0,0,0,0,0,0,0,0,1,1,0,0,0,0,0,1,0,0,0,0,1,0,0,0,0,0,0,0,0,0,0,0,0,1,0,310
0.14,0.01,3.87,0.01,0.6,0,0,0.001,0,0,0,0,0,0,0,0,0,0,500,160,24,0,0,1,0,0,0,0,0,0,0,0,0,0,0,0,0,1,1,0,0,0,0,0,1,0,0,0,0,1,0,0,0,0,0,0,0,0,0,0,0,0,1,0,270
0.8,0,4.5,0.8,0.5,0,0,0,0,0,0,0,0,0,0,0,0,0,505,177,18,0,0,1,0,0,0,0,0,0,0,0,0,0,0,0,0,1,1,0,0,0,0,0,1,0,0,0,1,0,0,0,0,1,0,0,0,0,0,0,0,0,0,0,425
0.85,0.7,4.45,0.8,0.5,0.1,0,0.25,0,0,0.15,0.05,0,0,0,0,0,0,500,160,18,0,0,1,0,0,0,0,0,0,0,0,0,0,0,0,0,1,1,0,0,0,0,0,1,0,0,0,0,0,1,0,0,0,0,1,0,0,0,0,0,0,0,0,410
0.85,0,4.44,0.77,0.45,0,0,0,0,0,0,0,0,0,0,0,0,0,500,160,8.5,0,0,1,0,0,0,0,0,0,0,0,0,0,0,0,0,1,1,0,0,0,0,0,1,0,0,0,1,0,0,0,1,0,1,0,0,0,1,0,0,0,0,0,320
0.81,0.27,4.27,0.74,0.52,0.02,0,0.09,0,0,0.02,0,0,0,0,0,0,0,500,170,12,0,0,1,0,0,0,0,0,0,0,0,0,0,0,0,0,1,1,0,0,0,0,0,1,0,0,1,0,0,0,0,0,0,0,0,0,0,0,0,0,1,0,0,340
0.81,0.27,4.27,0.74,0.52,0.02,0,0.09,0,0,0.02,0,0,0,0,0,0,0,500,140,96,0,0,1,0,0,0,0,0,0,0,0,0,0,0,0,0,1,1,0,0,0,0,0,1,0,0,1,0,0,0,0,0,0,0,0,0,0,0,0,0,1,0,0,260
0.85,0.7,4.45,0.8,0.5,0.1,0,0.25,0,0,0.15,0.05,0,0,0,0,0,0,500,165,10,0,0,1,0,0,0,0,0,0,0,0,0,0,0,0,1,0,1,0,0,0,0,0,1,0,0,1,0,0,0,0,0,0,0,0,0,0,0,0,0,1,0,0,454
0.85,0.7,4.45,0.8,0.5,0.1,0,0.25,0,0,0.15,0.05,0,0,0,0,0,0,500,150,4,0,0,1,0,0,0,0,0,0,0,0,0,0,0,0,1,0,1,0,0,0,0,0,1,0,0,1,0,0,0,0,0,0,0,0,0,0,0,0,0,1,0,0,348
0.5,0.35,4,0.7,0.6,0.1,0,0.25,0,0,0.125,0.125,0,0,0,0,0,0,500,25,0,0,0,1,0,0,0,0,0,0,1,0,0,0,0,0,0,0,0,1,0,0,0,0,1,0,0,0,1,0,0,0,0,0,0,0,0,0,1,0,0,0,0,0,275
0.5,0.35,4,0.7,0.6,0.1,0,0.25,0,0,0.125,0.125,0,0,0,0,0,0,500,25,0,0,0,1,0,0,0,0,0,0,1,0,0,0,0,0,0,0,0,1,0,0,0,0,1,0,0,0,0,0,1,0,0,0,0,1,0,0,0,0,0,0,0,0,275
0.5,0.35,4,0.7,0.6,0.1,0,0.25,0,0,0.125,0.125,0,0,0,0,0,0,500,25,0,0,0,1,0,0,0,0,0,0,0,0,0,0,0,0,0,1,0,1,0,0,0,0,1,0,0,0,1,0,0,0,0,0,0,0,0,0,1,0,0,0,0,0,275
0.5,0.35,4,0.7,0.6,0.1,0,0.25,0,0,0.125,0.125,0,0,0,0,0,0,500,25,0,0,0,1,0,0,0,0,0,0,0,0,0,0,0,0,0,1,0,1,0,0,0,0,1,0,0,0,0,0,1,0,0,0,0,1,0,0,0,0,0,0,0,0,275
0.5,0.35,4,0.7,0.6,0.1,0,0.25,0,0,0.125,0.125,0,0,0,0,0,0,415,25,0,0,1,0,0,0,0,0,0,0,0,0,0,0,0,0,0,1,0,0,0,1,0,0,1,0,0,0,1,0,0,0,0,0,0,0,0,0,1,0,0,0,0,0,70
0.44,0.25,3.8,0.68,0.56,0.02,0,0.02,0,0,0,0,0,0,0,0,0,0,500,25,0,0,0,1,0,0,0,0,0,0,0,0,0,0,0,0,0,1,0,1,0,0,0,0,1,0,0,0,0,0,1,0,0,0,1,0,0,0,0,0,0,0,0,0,
0.5,0.5,4.35,0.6,1.5,0.1,0,0.25,0,0,0.15,0,0,0,0,0,0,0,495,25,0,0,0,1,0,0,0,0,0,0,0,0,0,0,0,0,0,1,0,1,0,0,0,0,1,0,0,0,1,0,0,0,0,0,0,0,1,0,0,0,0,0,0,0,288
0.3,0.4,4.4,0.6,1.6,0.1,0,0.2,0,0,0,0,0,0,0,0,0,0,495,190,12,0,0,1,0,0,0,0,0,0,0,0,0,0,0,0,0,1,1,0,0,0,0,0,1,0,0,0,0,0,1,0,0,0,0,1,0,0,0,0,0,0,0,0,393
0.5,0.5,4.35,0.6,1.5,0.1,0,0.25,0,0,0.15,0,0,0,0,0,0,0,495,190,9,0,0,1,0,0,0,0,0,0,0,0,0,0,0,0,0,1,1,0,0,0,0,0,1,0,0,0,1,0,0,0,0,0,0,0,1,0,0,0,0,0,0,0,345
0,0,4.5,0.5,1.5,0,0,0,0,0,0,0,0,0,0,0,0,0,493,100,100,0,0,1,0,0,0,1,0,0,0,0,0,0,0,0,0,0,1,0,0,0,0,0,1,0,0,0,1,0,0,0,0,0,1,0,0,0,0,0,0,0,0,0,580
0.3,0.4,4.37,0.6,1.29,0.05,0,0.075,0,0,0.009,0,0,0,0,0,0,0,495,190,12,0,0,1,0,0,0,0,0,0,0,0,0,0,0,0,0,1,1,0,0,0,0,0,1,0,1,0,0,0,0,0,0,0,1,0,0,0,0,0,0,0,0,0,350
0.5,0.5,4.35,0.6,1.5,0.1,0,0.25,0,0,0.15,0.05,0,0,0,0,0,0,495,190,12,0,0,1,0,0,0,0,0,0,0,0,0,0,0,0,1,0,1,0,0,0,0,0,1,0,0,0,1,0,0,0,0,0,0,0,0,1,0,0,0,0,0,0,450
0.5,0.5,4.35,0.6,1.5,0.1,0,0.25,0,0,0.15,0.05,0,0,0,0,0,0,495,25,0,0,0,1,0,0,0,0,0,0,1,0,0,0,0,0,0,0,0,1,0,0,0,0,1,0,0,0,1,0,0,0,0,0,0,0,0,0,1,0,0,0,0,0,324
0.5,0.5,4.35,0.6,1.5,0.1,0,0.25,0,0,0.15,0.05,0,0,0,0,0,0,495,25,0,0,0,1,0,0,0,0,0,0,0,0,0,0,0,0,0,1,0,1,0,0,0,0,1,0,0,0,1,0,0,0,0,0,0,0,1,0,0,0,0,0,0,0,324
0,0,4.5,0.6,1.5,0,0,0,0,0,0,0,0,0,0,0,0,0,495,190,12,0,0,1,0,0,0,0,0,0,0,0,0,0,0,0,1,0,1,0,0,0,0,0,1,0,0,0,1,0,0,0,0,0,0,0,0,0,1,0,0,0,0,0,400
0,0,4.5,0.6,1.5,0,0,0,0,0,0,0,0,0,0,0,0,0,495,160,16,0,0,1,0,0,0,0,0,0,0,0,0,0,0,0,0,1,1,0,0,0,0,0,1,0,1,0,0,0,0,0,0,1,0,0,1,0,0,0,0,0,0,0,395
0,0,4.5,0.6,1.5,0,0,0,0,0,0,0,0,0,0,0,0,0,495,25,48,0,0,1,0,0,0,0,0,0,0,0,0,0,0,0,1,0,0,1,0,0,0,0,1,0,0,0,1,0,0,0,0,0,0,0,1,0,0,0,0,0,0,0,345
0,0,4.5,0.6,1.5,0,0,0,0,0,0,0,0,0,0,0,0,0,495,25,48,0,0,1,0,0,0,0,0,0,0,0,0,0,0,0,0,1,0,1,0,0,0,0,1,0,0,0,0,0,1,0,0,0,0,1,0,0,0,0,0,0,0,0,340
0,0,4.5,0.6,1.5,0,0,0,0,0,0,0,0,0,0,0,0,0,495,25,48,0,0,1,0,0,0,0,0,0,0,0,0,0,0,0,0,1,0,1,0,0,0,0,1,0,1,0,0,0,0,0,0,1,0,0,1,0,0,0,0,0,0,0,325
0,0,4.5,0.6,1.5,0,0,0,0,0,0,0,0,0,0,0,0,0,495,25,48,0,0,1,0,0,0,0,0,0,1,0,0,0,0,0,0,0,0,1,0,0,0,0,1,0,0,0,1,0,0,0,0,0,0,0,1,0,0,0,0,0,0,0,325
0,0,4.5,0.6,1.5,0,0,0,0,0,0,0,0,0,0,0,0,0,495,25,48,0,0,1,0,0,0,0,0,0,0,0,0,0,0,0,0,1,0,1,0,0,0,0,1,0,0,0,1,0,0,0,0,0,0,0,0,0,1,0,0,0,0,0,300
0.08,0.16,4.35,0.6,1.5,0,0,0,0,0,0,0,0,0,0,0,0,0,495,25,0,0,0,1,0,0,0,0,0,0,0,0,0,0,0,0,0,1,0,1,0,0,0,0,1,0,0,0,1,0,0,0,0,1,0,0,0,0,0,0,0,0,0,0,360
0,0,4.5,0.5,1.5,0,0,0,0,0,0,0,0,0,0,0,0,0,493,160,13,0,0,1,0,0,0,1,0,0,0,0,0,0,0,0,0,0,1,0,0,0,0,0,1,0,0,0,1,0,0,0,0,0,1,0,0,0,0,0,0,0,0,0,530
0,0,4.5,0.5,1.5,0,0,0,0,0,0,0,0,0,0,0,0,0,493,25,0,0,0,1,0,0,0,1,0,0,0,0,0,0,0,0,0,0,0,1,0,0,0,0,1,0,0,0,1,0,0,0,0,0,1,0,0,0,0,0,0,0,0,0,480
0.3,0.4,4.37,0.6,1.29,0.05,0,0.075,0,0,0.009,0,0,0,0,0,0,0,495,25,720,0,0,1,0,0,0,0,0,0,0,0,0,0,0,0,0,1,0,1,0,0,0,0,1,0,1,0,0,0,0,0,0,0,1,0,0,0,0,0,0,0,0,0,310
0.5,0.5,4.35,0.6,1.5,0.1,0,0.25,0,0,0.15,0.05,0,0,0,0,0,0,413,25,0,0,1,0,0,0,0,0,0,0,0,0,0,0,0,0,0,1,0,0,0,1,0,0,1,1,0,0,0,0,0,0,1,0,0,0,0,0,1,0,0,0,0,0,
0.5,0.5,4.35,0.6,1.5,0.1,0,0.25,0,0,0.15,0.05,0,0,0,0,0,0,413,25,0,0,1,0,0,0,0,0,0,0,0,0,0,0,0,0,0,1,0,0,0,1,0,0,1,0,0,0,1,0,0,0,1,0,1,0,0,0,1,0,0,0,0,0,
0.5,0.5,4.35,0.6,1.5,0.1,0,0.25,0,0,0.15,0.05,0,0,0,0,0,0,495,150,1000,0,0,1,0,0,0,0,0,0,0,0,0,0,0,0,0,1,1,0,0,0,0,0,1,0,0,0,1,0,0,0,0,1,0,0,0,0,0,0,0,0,0,0,457
0.5,0.5,4.35,0.6,1.5,0.1,0,0.25,0,0,0.15,0.05,0,0,0,0,0,0,495,190,8,0,0,1,1,0,0,0,0,0,0,0,0,0,0,0,0,0,1,0,0,0,0,0,1,0,0,0,1,0,0,0,0,1,0,0,0,0,0,0,0,0,0,0,440
0.5,0.5,4.35,0.6,1.5,0.1,0,0.25,0,0,0.15,0.05,0,0,0,0,0,0,495,190,8,0,0,1,1,0,0,0,0,0,0,0,0,0,0,0,0,0,1,0,0,0,0,0,1,0,0,0,1,0,0,0,0,0,0,0,1,0,0,0,0,0,0,0,440
0.5,0.5,4.35,0.6,1.5,0.1,0,0.25,0,0,0.15,0.05,0,0,0,0,0,0,495,205,3,0,0,1,0,0,0,0,0,0,0,0,0,0,0,0,0,1,1,0,0,0,0,0,1,0,0,0,1,0,0,0,0,1,0,0,0,0,0,0,0,0,0,0,433
0.5,0.5,4.35,0.6,1.5,0.1,0,0.25,0,0,0.15,0.05,0,0,0,0,0,0,495,130,1000,0,0,1,0,0,0,0,0,0,0,0,0,0,0,0,0,1,1,0,0,0,0,0,1,0,0,0,1,0,0,0,0,1,0,0,0,0,0,0,0,0,0,0,418
0.5,0.5,4.35,0.6,1.5,0.1,0,0.25,0,0,0.15,0.05,0,0,0,0,0,0,495,175,24,0,0,1,0,0,0,0,0,0,0,0,0,0,0,0,0,1,1,0,0,0,0,0,1,0,0,0,1,0,0,0,0,1,0,0,0,0,0,0,0,0,0,0,417
0.5,0.5,4.35,0.6,1.5,0.1,0,0.25,0,0,0.15,0.05,0,0,0,0,0,0,495,160,90,0,0,1,0,0,0,0,0,0,0,0,0,0,0,0,0,1,1,0,0,0,0,0,1,0,0,0,1,0,0,0,0,1,0,0,0,0,0,0,0,0,0,0,403
0.5,0.5,4.35,0.6,1.5,0.1,0,0.25,0,0,0.15,0.05,0,0,0,0,0,0,495,190,12,0,0,1,0,0,0,0,0,0,1,0,0,0,0,0,0,0,1,0,0,0,0,0,1,0,1,0,0,0,0,1,0,0,1,0,0,0,1,0,0,0,0,0,400
0.5,0.5,4.35,0.6,1.5,0.1,0,0.25,0,0,0.15,0,0,0,0,0,0,0,495,190,12,0,0,1,0,0,0,0,0,0,1,0,0,0,0,0,0,0,1,0,0,0,0,0,1,0,0,0,1,0,0,0,0,0,0,0,1,0,0,0,0,0,0,0,400
0.5,0.5,4.35,0.6,1.5,0.1,0,0.25,0,0,0.15,0.05,0,0,0,0,0,0,495,190,12,0,0,1,0,0,0,0,0,0,1,0,0,0,0,0,0,0,1,0,0,0,0,0,1,0,0,0,1,0,0,0,1,0,1,0,0,0,1,0,0,0,0,0,400
0.5,0.5,4.35,0.6,1.5,0.1,0,0.25,0,0,0.15,0.05,0,0,0,0,0,0,495,190,12,0,0,1,0,0,0,0,0,0,1,0,0,0,0,0,0,0,1,0,0,0,0,0,1,0,0,0,1,0,0,0,0,0,0,0,1,0,0,0,0,0,0,0,398
0.5,0.5,4.35,0.6,1.5,0.1,0,0.25,0,0,0.15,0.05,0,0,0,0,0,0,495,260,0.5,0,0,1,0,0,0,0,0,0,0,0,0,0,0,0,0,1,1,0,0,0,0,0,1,0,0,0,1,0,0,0,0,1,0,0,0,0,0,0,0,0,0,0,396
0.5,0.5,4.35,0.6,1.5,0.1,0,0.25,0,0,0.15,0.05,0,0,0,0,0,0,495,190,12,0,0,1,0,0,0,0,0,0,0,0,0,0,0,0,1,0,1,0,0,0,0,0,1,0,0,0,1,0,0,0,0,1,0,0,0,0,0,0,0,0,0,0,385
0.5,0.5,4.35,0.6,1.5,0.1,0,0.25,0,0,0.15,0.05,0,0,0,0,0,0,495,190,12,0,0,1,0,0,0,0,0,0,0,0,0,0,0,0,1,0,1,0,0,0,0,0,1,0,1,0,0,0,0,1,0,0,1,0,0,0,1,0,0,0,0,0,385
0.5,0.5,4.35,0.6,1.5,0.1,0,0.25,0,0,0.15,0.05,0,0,0,0,0,0,495,25,0,0,0,1,1,0,0,0,0,0,0,0,0,0,0,0,0,0,0,1,0,0,0,0,1,0,0,0,1,0,0,0,0,1,0,0,0,0,0,0,0,0,0,0,363
0.5,0.5,4.35,0.6,1.5,0.1,0,0.25,0,0,0.15,0.05,0,0,0,0,0,0,495,25,0,0,0,1,1,0,0,0,0,0,0,0,0,0,0,0,0,0,0,1,0,0,0,0,1,0,0,0,1,0,0,0,1,0,1,0,0,0,1,0,0,0,0,0,360
0.5,0.5,4.35,0.6,1.5,0.1,0,0.25,0,0,0.15,0.05,0,0,0,0,0,0,495,190,9,0,0,1,0,0,0,0,0,0,0,0,0,0,0,0,0,1,1,0,0,0,0,0,1,0,0,0,1,0,0,0,0,1,0,0,0,0,0,0,0,0,0,0,345
0.5,0.5,4.35,0.6,1.5,0.1,0,0.25,0,0,0.15,0.05,0,0,0,0,0,0,495,190,9,0,0,1,0,0,0,0,0,0,0,0,0,0,0,0,0,1,1,0,0,0,0,0,1,0,0,0,1,0,0,0,0,0,0,0,1,0,0,0,0,0,0,0,345
0.5,0.5,4.35,0.6,1.5,0.1,0,0.25,0,0,0.15,0.05,0,0,0,0,0,0,495,190,12,0,0,1,0,0,0,0,0,0,0,0,0,0,0,0,0,1,1,0,0,0,0,0,1,0,0,0,1,0,0,0,1,0,1,0,0,0,1,0,0,0,0,0,345
0.5,0.5,4.35,0.6,1.5,0.1,0,0.25,0,0,0.15,0.05,0,0,0,0,0,0,495,25,0,0,0,1,1,0,0,0,0,0,0,0,0,0,0,0,0,0,0,1,0,0,0,0,1,0,0,0,1,0,0,0,0,0,0,0,1,0,0,0,0,0,0,0,340
0.5,0.5,4.35,0.6,1.5,0.1,0,0.25,0,0,0.15,0.05,0,0,0,0,0,0,495,25,0,0,0,1,0,0,0,0,0,0,1,0,0,0,0,0,0,0,0,1,0,0,0,0,1,0,0,0,1,0,0,0,0,1,0,0,0,0,0,0,0,0,0,0,325
0.5,0.5,4.35,0.6,1.5,0.1,0,0.25,0,0,0,0,0,0,0,0,0,0,493,25,0,0,0,1,0,0,0,0,0,0,0,0,0,0,0,0,0,1,0,1,0,0,0,0,1,0,0,0,1,0,0,0,0,0,0,0,1,0,0,0,0,0,0,0,324
0.5,0.5,4.35,0.6,1.5,0.1,0,0.25,0,0,0.15,0.05,0,0,0,0,0,0,495,25,0,0,0,1,0,0,0,0,0,0,0,0,0,0,0,0,1,0,0,1,0,0,0,0,1,0,1,0,0,0,0,1,0,0,0,0,0,0,0,0,0,0,0,0,319
0.5,0.5,4.35,0.6,1.5,0.1,0,0.25,0,0,0.15,0.05,0,0,0,0,0,0,495,25,0,0,0,1,0,0,0,0,0,0,0,0,0,0,0,0,1,0,0,1,0,0,0,0,1,0,1,0,0,0,0,0,0,0,1,0,0,0,1,0,0,0,0,0,319
0.5,0.5,4.35,0.6,1.5,0.1,0,0.25,0,0,0.15,0.05,0,0,0,0,0,0,495,25,0,0,0,1,0,0,0,0,0,0,0,0,0,0,0,0,1,0,0,1,0,0,0,0,1,0,0,0,1,0,0,0,0,1,0,0,0,0,0,0,0,0,0,0,318
0.5,0.5,4.35,0.6,1.5,0.1,0,0.25,0,0,0.15,0.05,0,0,0,0,0,0,495,190,16,0,0,1,0,0,0,0,0,0,0,0,0,0,0,0,0,1,0,0,1,0,0,0,1,0,0,0,1,0,0,0,0,1,0,0,0,0,0,0,0,0,0,0,315
0.5,0.5,4.35,0.6,1.5,0.1,0,0.25,0,0,0.15,0.05,0,0,0,0,0,0,495,190,16,0,0,1,0,0,0,0,0,0,0,0,0,0,0,0,0,1,1,0,0,0,0,0,1,0,0,0,1,0,0,0,1,0,1,0,0,0,1,0,0,0,0,0,315
0.5,0.5,4.35,0.6,1.5,0.1,0,0.25,0,0,0.15,0.05,0,0,0,0,0,0,495,25,0,0,0,1,0,0,0,0,0,0,1,0,0,0,0,0,0,0,0,1,0,0,0,0,1,0,0,0,1,0,0,0,0,0,0,0,1,0,0,0,0,0,0,0,310
