Repository: bjhtud/MTL_in_MAT

# MTL_in_MAT

## 多任务情况

UHPC为核心数据集
测试集划分有两种方式：
1. 单任务测试集：针对每个任务，划分出该任务没有缺失标签的样本中的一部分作为测试集
   - 训练阶段：分任务训练，与其他任务(标签)的样本进行合并，这样就得到了一个训练集，这个训练集中特征和标签还是有缺失的
   - 训练出的模型：
     - 输入：特征 + 其他任务的标签
     - 输出：当前任务的标签
   - 测试阶段：使用该任务的测试集进行评估
   - 问题是：测试集中没有其他任务的标签，怎么办？

2. 多任务测试集：划分出所有任务都没有缺失标签的样本作为测试集
    - 训练阶段：使用其他样本作为训练集，这些样本中有缺失标签和缺失特征
    - 训练出的模型：
      - 输入：特征
      - 输出：所有任务的标签
    - 测试阶段：使用多任务测试集进行评估
    - 这样就能利用多个任务之间的关系进行预测
    - 缺点是：测试集会比较小，并且只能评估那些没有缺失标签的样本

##

File: data_set/Non_destructive/Complete RH Database.csv (part 2 of 39)
Literature,Specimen ID,Country,Specimen Type,Specimen Age (days),Rebar Present,RH Device Brand & Model,Standard,Orientation,No. Tests,"Median Rebound Number, RN",Core Specimen ,Height (mm),Width/Diameter (mm),Max Aggregate Size (mm),W/C Ratio,Strength Class,"Design Strength, fck (MPa)","fc,core (MPa)","fc,ref (MPa)","fc,cyl (MPa)",Notes
de Almeida (1991),B9_365,Brazil,Element - Laboratory,365,FALSE,Original Schmidt Type N,ASTM C805 (1982),Horizontal,10,46.1,Cube,150.0,150.0,25,0.36,,,85.20,85.20,74.10,NDT performed on equivalent prism specimens while destructive tests performed on cubes at same age.
de Almeida (1991),B10_3,Brazil,Element - Laboratory,3,FALSE,Original Schmidt Type N,ASTM C805 (1982),Horizontal,10,21.9,Cube,150.0,150.0,25,0.40,,,40.10,40.10,33.28,NDT performed on equivalent prism specimens while destructive tests performed on cubes at same age.
de Almeida (1991),B10_7,Brazil,Element - Laboratory,7,FALSE,Original Schmidt Type N,ASTM C805 (1982),Horizontal,10,29.1,Cube,150.0,150.0,25,0.40,,,46.30,46.30,38.43,NDT performed on equivalent prism specimens while destructive tests performed on cubes at same age.
de Almeida (1991),B10_28,Brazil,Element - Laboratory,28,FALSE,Original Schmidt Type N,ASTM C805 (1982),Horizontal,10,34.0,Cube,150.0,150.0,25,0.40,,,61.20,61.20,50.80,NDT performed on equivalent prism specimens while destructive tests performed on cubes at same age.
de Almeida (1991),B10_90,Brazil,Element - Laboratory,90,FALSE,Original Schmidt Type N,ASTM C805 (1982),Horizontal,10,34.4,Cube,150.0,150.0,25,0.40,,,62.20,62.20,51.63,NDT performed on equivalent prism specimens while destructive tests performed on cubes at same age.
de Almeida (1991),B10_180,Brazil,Element - Laboratory,180,FALSE,Original Schmidt Type N,ASTM C805 (1982),Horizontal,10,36.3,Cube,150.0,150.0,25,0.40,,,64.30,64.30,53.37,NDT performed on equivalent prism specimens while destructive tests performed on cubes at same age.
de Almeida (1991),B10_365,Brazil,Element - Laboratory,365,FALSE,Original Schmidt Type N,ASTM C805 (1982),Horizontal,10,40.3,Cube,150.0,150.0,25,0.40,,,67.40,67.40,56.30,NDT performed on equivalent prism specimens while destructive tests performed on cubes at same age.
Mikulic et al. (1992),CU_L1,Yugoslavia,Cube - Laboratory,28,FALSE,,,Horizontal,10,23.4,Cube,,,32,,,,16.12,16.12,13.38,Cube dimensions not reported. Assumed to be standard 150x150x150mm cube for normalization.
Mikulic et al. (1992),CU_L2,Yugoslavia,Cube - Laboratory,28,FALSE,,,Horizontal,10,24.7,Cube,,,32,,,,13.48,13.48,11.19,Cube dimensions not reported. Assumed to be standard 150x150x150mm cube for normalization.
Mikulic et al. (1992),CU_L3,Yugoslavia,Cube - Laboratory,28,FALSE,,,Horizontal,10,25.2,Cube,,,32,,,,13.65,13.65,11.33,Cube dimensions not reported. Assumed to be standard 150x150x150mm cube for normalization.
Mikulic et al. (1992),CU_L4,Yugoslavia,Cube - Laboratory,28,FALSE,,,Horizontal,10,25.7,Cube,,,32,,,,14.72,14.72,12.22,Cube dimensions not reported. Assumed to be standard 150x150x150mm cube for normalization.
Mikulic et al. (1992),CU_L5,Yugoslavia,Cube - Laboratory,28,FALSE,,,Horizontal,10,26.2,Cube,,,32,,,,16.45,16.45,13.66,Cube dimensions not reported. Assumed to be standard 150x150x150mm cube for normalization.
Mikulic et al. (1992),CU_L6,Yugoslavia,Cube - Laboratory,28,FALSE,,,Horizontal,10,25.5,Cube,,,32,,,,17.03,17.03,14.14,Cube dimensions not reported. Assumed to be standard 150x150x150mm cube for normalization.
Mikulic et al. (1992),CU_L7,Yugoslavia,Cube - Laboratory,28,FALSE,,,Horizontal,10,25.0,Cube,,,32,,,,17.11,17.11,14.20,Cube dimensions not reported. Assumed to be standard 150x150x150mm cube for normalization.
Mikulic et al. (1992),CU_L8,Yugoslavia,Cube - Laboratory,28,FALSE,,,Horizontal,10,24.6,Cube,,,32,,,,16.62,16.62,13.79,Cube dimensions not reported. Assumed to be standard 150x150x150mm cube for normalization.
Mikulic et al. (1992),CU_L9,Yugoslavia,Cube - Laboratory,28,FALSE,,,Horizontal,10,24.5,Cube,,,32,,,,18.76,18.76,15.57,Cube dimensions not reported. Assumed to be standard 150x150x150mm cube for normalization.
Mikulic et al. (1992),CU_L10,Yugoslavia,Cube - Laboratory,28,FALSE,,,Horizontal,10,24.8,Cube,,,32,,,,19.01,19.01,15.78,Cube dimensions not reported. Assumed to be standard 150x150x150mm cube for normalization.
Mikulic et al. (1992),CU_L11,Yugoslavia,Cube - Laboratory,28,FALSE,,,Horizontal,10,25.0,Cube,,,32,,,,19.26,19.26,15.98,Cube dimensions not reported. Assumed to be standard 150x150x150mm cube for normalization.
Mikulic et al. (1992),CU_L12,Yugoslavia,Cube - Laboratory,28,FALSE,,,Horizontal,10,25.1,Cube,,,32,,,,19.59,19.59,16.26,Cube dimensions not reported. Assumed to be standard 150x150x150mm cube for normalization.
Mikulic et al. (1992),CU_L13,Yugoslavia,Cube - Laboratory,28,FALSE,,,Horizontal,10,25.2,Cube,,,32,,,,19.92,19.92,16.53,Cube dimensions not reported. Assumed to be standard 150x150x150mm cube for normalization.
Mikulic et al. (1992),CU_L14,Yugoslavia,Cube - Laboratory,28,FALSE,,,Horizontal,10,25.3,Cube,,,32,,,,20.16,20.16,16.74,Cube dimensions not reported. Assumed to be standard 150x150x150mm cube for normalization.
Mikulic et al. (1992),CU_L15,Yugoslavia,Cube - Laboratory,28,FALSE,,,Horizontal,10,25.4,Cube,,,32,,,,19.42,19.42,16.12,Cube dimensions not reported. Assumed to be standard 150x150x150mm cube for normalization.
Mikulic et al. (1992),CU_L16,Yugoslavia,Cube - Laboratory,28,FALSE,,,Horizontal,10,25.5,Cube,,,32,,,,18.93,18.93,15.71,Cube dimensions not reported. Assumed to be standard 150x150x150mm cube for normalization.
Mikulic et al. (1992),CU_L17,Yugoslavia,Cube - Laboratory,28,FALSE,,,Horizontal,10,25.6,Cube,,,32,,,,19.59,19.59,16.26,Cube dimensions not reported. Assumed to be standard 150x150x150mm cube for normalization.
Mikulic et al. (1992),CU_L18,Yugoslavia,Cube - Laboratory,28,FALSE,,,Horizontal,10,25.5,Cube,,,32,,,,19.92,19.92,16.53,Cube dimensions not reported. Assumed to be standard 150x150x150mm cube for normalization.
Mikulic et al. (1992),CU_L19,Yugoslavia,Cube - Laboratory,28,FALSE,,,Horizontal,10,25.8,Cube,,,32,,,,20.00,20.00,16.60,Cube dimensions not reported. Assumed to be standard 150x150x150mm cube for normalization.
Mikulic et al. (1992),CU_L20,Yugoslavia,Cube - Laboratory,28,FALSE,,,Horizontal,10,25.2,Cube,,,32,,,,20.91,20.91,17.35,Cube dimensions not reported. Assumed to be standard 150x150x150mm cube for normalization.
Mikulic et al. (1992),CU_L21,Yugoslavia,Cube - Laboratory,28,FALSE,,,Horizontal,10,25.4,Cube,,,32,,,,21.40,21.40,17.76,Cube dimensions not reported. Assumed to be standard 150x150x150mm cube for normalization.
Mikulic et al. (1992),CU_L22,Yugoslavia,Cube - Laboratory,28,FALSE,,,Horizontal,10,24.2,Cube,,,32,,,,21.73,21.73,18.04,Cube dimensions not reported. Assumed to be standard 150x150x150mm cube for normalization.
Mikulic et al. (1992),CU_L23,Yugoslavia,Cube - Laboratory,28,FALSE,,,Horizontal,10,24.4,Cube,,,32,,,,22.23,22.23,18.45,Cube dimensions not reported. Assumed to be standard 150x150x150mm cube for normalization.
Mikulic et al. (1992),CU_L24,Yugoslavia,Cube - Laboratory,28,FALSE,,,Horizontal,10,24.3,Cube,,,32,,,,25.36,25.36,21.05,Cube dimensions not reported. Assumed to be standard 150x150x150mm cube for normalization.
Mikulic et al. (1992),CU_L25,Yugoslavia,Cube - Laboratory,28,FALSE,,,Horizontal,10,25.2,Cube,,,32,,,,23.30,23.30,19.34,Cube dimensions not reported. Assumed to be standard 150x150x150mm cube for normalization.
Mikulic et al. (1992),CU_L26,Yugoslavia,Cube - Laboratory,28,FALSE,,,Horizontal,10,25.5,Cube,,,32,,,,23.55,23.55,19.54,Cube dimensions not reported. Assumed to be standard 150x150x150mm cube for normalization.
Mikulic et al. (1992),CU_L27,Yugoslavia,Cube - Laboratory,28,FALSE,,,Horizontal,10,25.5,Cube,,,32,,,,23.96,23.96,19.89,Cube dimensions not reported. Assumed to be standard 150x150x150mm cube for normalization.
Mikulic et al. (1992),CU_L28,Yugoslavia,Cube - Laboratory,28,FALSE,,,Horizontal,10,25.5,Cube,,,32,,,,24.21,24.21,20.09,Cube dimensions not reported. Assumed to be standard 150x150x150mm cube for normalization.
Mikulic et al. (1992),CU_L29,Yugoslavia,Cube - Laboratory,28,FALSE,,,Horizontal,10,26.2,Cube,,,32,,,,21.40,21.40,17.76,Cube dimensions not reported. Assumed to be standard 150x150x150mm cube for normalization.
Mikulic et al. (1992),CU_L30,Yugoslavia,Cube - Laboratory,28,FALSE,,,Horizontal,10,26.4,Cube,,,32,,,,21.98,21.98,18.24,Cube dimensions not reported. Assumed to be standard 150x150x150mm cube for normalization.
Mikulic et al. (1992),CU_L31,Yugoslavia,Cube - Laboratory,28,FALSE,,,Horizontal,10,26.5,Cube,,,32,,,,21.32,21.32,17.70,Cube dimensions not reported. Assumed to be standard 150x150x150mm cube for normalization.
Mikulic et al. (1992),CU_L32,Yugoslavia,Cube - Laboratory,28,FALSE,,,Horizontal,10,26.4,Cube,,,32,,,,20.82,20.82,17.28,Cube dimensions not reported. Assumed to be standard 150x150x150mm cube for normalization.
Mikulic et al. (1992),CU_L33,Yugoslavia,Cube - Laboratory,28,FALSE,,,Horizontal,10,26.6,Cube,,,32,,,,20.74,20.74,17.22,Cube dimensions not reported. Assumed to be standard 150x150x150mm cube for normalization.
Mikulic et al. (1992),CU_L34,Yugoslavia,Cube - Laboratory,28,FALSE,,,Horizontal,10,26.9,Cube,,,32,,,,21.32,21.32,17.70,Cube dimensions not reported. Assumed to be standard 150x150x150mm cube for normalization.
Mikulic et al. (1992),CU_L35,Yugoslavia,Cube - Laboratory,28,FALSE,,,Horizontal,10,26.7,Cube,,,32,,,,21.65,21.65,17.97,Cube dimensions not reported. Assumed to be standard 150x150x150mm cube for normalization.
Mikulic et al. (1992),CU_L36,Yugoslavia,Cube - Laboratory,28,FALSE,,,Horizontal,10,26.8,Cube,,,32,,,,22.14,22.14,18.38,Cube dimensions not reported. Assumed to be standard 150x150x150mm cube for normalization.
Mikulic et al. (1992),CU_L37,Yugoslavia,Cube - Laboratory,28,FALSE,,,Horizontal,10,26.7,Cube,,,32,,,,22.39,22.39,18.59,Cube dimensions not reported. Assumed to be standard 150x150x150mm cube for normalization.
Mikulic et al. (1992),CU_L38,Yugoslavia,Cube - Laboratory,28,FALSE,,,Horizontal,10,26.5,Cube,,,32,,,,23.13,23.13,19.20,Cube dimensions not reported. Assumed to be standard 150x150x150mm cube for normalization.
Mikulic et al. (1992),CU_L39,Yugoslavia,Cube - Laboratory,28,FALSE,,,Horizontal,10,26.6,Cube,,,32,,,,23.79,23.79,19.75,Cube dimensions not reported. Assumed to be standard 150x150x150mm cube for normalization.
Mikulic et al. (1992),CU_L40,Yugoslavia,Cube - Laboratory,28,FALSE,,,Horizontal,10,26.9,Cube,,,32,,,,24.21,24.21,20.09,Cube dimensions not reported. Assumed to be standard 150x150x150mm cube for normalization.
Mikulic et al. (1992),CU_L41,Yugoslavia,Cube - Laboratory,28,FALSE,,,Horizontal,10,26.1,Cube,,,32,,,,23.05,23.05,19.13,Cube dimensions not reported. Assumed to be standard 150x150x150mm cube for normalization.
Mikulic et al. (1992),CU_L42,Yugoslavia,Cube - Laboratory,28,FALSE,,,Horizontal,10,25.8,Cube,,,32,,,,23.22,23.22,19.27,Cube dimensions not reported. Assumed to be standard 150x150x150mm cube for normalization.
Mikulic et al. (1992),CU_L43,Yugoslavia,Cube - Laboratory,28,FALSE,,,Horizontal,10,26.2,Cube,,,32,,,,19.51,19.51,16.19,Cube dimensions not reported. Assumed to be standard 150x150x150mm cube for normalization.
Mikulic et al. (1992),CU_L44,Yugoslavia,Cube - Laboratory,28,FALSE,,,Horizontal,10,26.2,Cube,,,32,,,,19.09,19.09,15.85,Cube dimensions not reported. Assumed to be standard 150x150x150mm cube for normalization.
Mikulic et al. (1992),CU_L45,Yugoslavia,Cube - Laboratory,28,FALSE,,,Horizontal,10,26.4,Cube,,,32,,,,18.76,18.76,15.57,Cube dimensions not reported. Assumed to be standard 150x150x150mm cube for normalization.
Mikulic et al. (1992),CU_L46,Yugoslavia,Cube - Laboratory,28,FALSE,,,Horizontal,10,26.3,Cube,,,32,,,,18.27,18.27,15.16,Cube dimensions not reported. Assumed to be standard 150x150x150mm cube for normalization.
Mikulic et al. (1992),CU_L47,Yugoslavia,Cube - Laboratory,28,FALSE,,,Horizontal,10,26.4,Cube,,,32,,,,18.10,18.10,15.03,Cube dimensions not reported. Assumed to be standard 150x150x150mm cube for normalization.
Mikulic et al. (1992),CU_L48,Yugoslavia,Cube - Laboratory,28,FALSE,,,Horizontal,10,27.0,Cube,,,32,,,,18.27,18.27,15.16,Cube dimensions not reported. Assumed to be standard 150x150x150mm cube for normalization.
Mikulic et al. (1992),CU_L49,Yugoslavia,Cube - Laboratory,28,FALSE,,,Horizontal,10,26.5,Cube,,,32,,,,19.34,19.34,16.05,Cube dimensions not reported. Assumed to be standard 150x150x150mm cube for normalization.
Mikulic et al. (1992),CU_L50,Yugoslavia,Cube - Laboratory,28,FALSE,,,Horizontal,10,26.5,Cube,,,32,,,,19.59,19.59,16.26,Cube dimensions not reported. Assumed to be standard 150x150x150mm cube for normalization.
Mikulic et al. (1992),CU_L51,Yugoslavia,Cube - Laboratory,28,FALSE,,,Horizontal,10,26.6,Cube,,,32,,,,19.92,19.92,16.53,Cube dimensions not reported. Assumed to be standard 150x150x150mm cube for normalization.
Mikulic et al. (1992),CU_L52,Yugoslavia,Cube - Laboratory,28,FALSE,,,Horizontal,10,26.8,Cube,,,32,,,,19.92,19.92,16.53,Cube dimensions not reported. Assumed to be standard 150x150x150mm cube for normalization.
Mikulic et al. (1992),CU_L53,Yugoslavia,Cube - Laboratory,28,FALSE,,,Horizontal,10,27.0,Cube,,,32,,,,20.49,20.49,17.01,Cube dimensions not reported. Assumed to be standard 150x150x150mm cube for normalization.
Mikulic et al. (1992),CU_L54,Yugoslavia,Cube - Laboratory,28,FALSE,,,Horizontal,10,27.1,Cube,,,32,,,,21.07,21.07,17.49,Cube dimensions not reported. Assumed to be standard 150x150x150mm cube for normalization.
Mikulic et al. (1992),CU_L55,Yugoslavia,Cube - Laboratory,28,FALSE,,,Horizontal,10,28.5,Cube,,,32,,,,17.20,17.20,14.27,Cube dimensions not reported. Assumed to be standard 150x150x150mm cube for normalization.
Mikulic et al. (1992),CU_L56,Yugoslavia,Cube - Laboratory,28,FALSE,,,Horizontal,10,27.7,Cube,,,32,,,,17.69,17.69,14.68,Cube dimensions not reported. Assumed to be standard 150x150x150mm cube for normalization.
Mikulic et al. (1992),CU_L57,Yugoslavia,Cube - Laboratory,28,FALSE,,,Horizontal,10,27.8,Cube,,,32,,,,18.02,18.02,14.96,Cube dimensions not reported. Assumed to be standard 150x150x150mm cube for normalization.
Mikulic et al. (1992),CU_L58,Yugoslavia,Cube - Laboratory,28,FALSE,,,Horizontal,10,27.3,Cube,,,32,,,,19.75,19.75,16.39,Cube dimensions not reported. Assumed to be standard 150x150x150mm cube for normalization.
Mikulic et al. (1992),CU_L59,Yugoslavia,Cube - Laboratory,28,FALSE,,,Horizontal,10,27.7,Cube,,,32,,,,19.75,19.75,16.39,Cube dimensions not reported. Assumed to be standard 150x150x150mm cube for normalization.
Mikulic et al. (1992),CU_L60,Yugoslavia,Cube - Laboratory,28,FALSE,,,Horizontal,10,27.7,Cube,,,32,,,,20.49,20.49,17.01,Cube dimensions not reported. Assumed to be standard 150x150x150mm cube for normalization.
Mikulic et al. (1992),CU_L61,Yugoslavia,Cube - Laboratory,28,FALSE,,,Horizontal,10,28.7,Cube,,,32,,,,19.84,19.84,16.46,Cube dimensions not reported. Assumed to be standard 150x150x150mm cube for normalization.
Mikulic et al. (1992),CU_L62,Yugoslavia,Cube - Laboratory,28,FALSE,,,Horizontal,10,27.5,Cube,,,32,,,,21.15,21.15,17.56,Cube dimensions not reported. Assumed to be standard 150x150x150mm cube for normalization.
Mikulic et al. (1992),CU_L63,Yugoslavia,Cube - Laboratory,28,FALSE,,,Horizontal,10,27.8,Cube,,,32,,,,21.90,21.90,18.17,Cube dimensions not reported. Assumed to be standard 150x150x150mm cube for normalization.
Mikulic et al. (1992),CU_L64,Yugoslavia,Cube - Laboratory,28,FALSE,,,Horizontal,10,28.1,Cube,,,32,,,,21.90,21.90,18.17,Cube dimensions not reported. Assumed to be standard 150x150x150mm cube for normalization.
Mikulic et al. (1992),CU_L65,Yugoslavia,Cube - Laboratory,28,FALSE,,,Horizontal,10,28.5,Cube,,,32,,,,21.57,21.57,17.90,Cube dimensions not reported. Assumed to be standard 150x150x150mm cube for normalization.
Mikulic et al. (1992),CU_L66,Yugoslavia,Cube - Laboratory,28,FALSE,,,Horizontal,10,28.8,Cube,,,32,,,,20.99,20.99,17.42,Cube dimensions not reported. Assumed to be standard 150x150x150mm cube for normalization.
Mikulic et al. (1992),CU_L67,Yugoslavia,Cube - Laboratory,28,FALSE,,,Horizontal,10,29.0,Cube,,,32,,,,21.57,21.57,17.90,Cube dimensions not reported. Assumed to be standard 150x150x150mm cube for normalization.
Mikulic et al. (1992),CU_L68,Yugoslavia,Cube - Laboratory,28,FALSE,,,Horizontal,10,29.3,Cube,,,32,,,,21.73,21.73,18.04,Cube dimensions not reported. Assumed to be standard 150x150x150mm cube for normalization.
Mikulic et al. (1992),CU_L69,Yugoslavia,Cube - Laboratory,28,FALSE,,,Horizontal,10,29.4,Cube,,,32,,,,21.57,21.57,17.90,Cube dimensions not reported. Assumed to be standard 150x150x150mm cube for normalization.
Mikulic et al. (1992),CU_L70,Yugoslavia,Cube - Laboratory,28,FALSE,,,Horizontal,10,29.7,Cube,,,32,,,,21.90,21.90,18.17,Cube dimensions not reported. Assumed to be standard 150x150x150mm cube for normalization.
Mikulic et al. (1992),CU_L71,Yugoslavia,Cube - Laboratory,28,FALSE,,,Horizontal,10,29.7,Cube,,,32,,,,22.31,22.31,18.52,Cube dimensions not reported. Assumed to be standard 150x150x150mm cube for normalization.
Mikulic et al. (1992),CU_L72,Yugoslavia,Cube - Laboratory,28,FALSE,,,Horizontal,10,29.5,Cube,,,32,,,,22.97,22.97,19.06,Cube dimensions not reported. Assumed to be standard 150x150x150mm cube for normalization.
Mikulic et al. (1992),CU_L73,Yugoslavia,Cube - Laboratory,28,FALSE,,,Horizontal,10,29.8,Cube,,,32,,,,22.97,22.97,19.06,Cube dimensions not reported. Assumed to be standard 150x150x150mm cube for normalization.
Mikulic et al. (1992),CU_L74,Yugoslavia,Cube - Laboratory,28,FALSE,,,Horizontal,10,29.3,Cube,,,32,,,,22.97,22.97,19.06,Cube dimensions not reported. Assumed to be standard 150x150x150mm cube for normalization.
Mikulic et al. (1992),CU_L75,Yugoslavia,Cube - Laboratory,28,FALSE,,,Horizontal,10,29.4,Cube,,,32,,,,23.38,23.38,19.41,Cube dimensions not reported. Assumed to be standard 150x150x150mm cube for normalization.
Mikulic et al. (1992),CU_L76,Yugoslavia,Cube - Laboratory,28,FALSE,,,Horizontal,10,29.3,Cube,,,32,,,,23.79,23.79,19.75,Cube dimensions not reported. Assumed to be standard 150x150x150mm cube for normalization.
Mikulic et al. (1992),CU_L77,Yugoslavia,Cube - Laboratory,28,FALSE,,,Horizontal,10,30.2,Cube,,,32,,,,22.39,22.39,18.59,Cube dimensions not reported. Assumed to be standard 150x150x150mm cube for normalization.
Mikulic et al. (1992),CU_L78,Yugoslavia,Cube - Laboratory,28,FALSE,,,Horizontal,10,27.1,Cube,,,32,,,,22.56,22.56,18.72,Cube dimensions not reported. Assumed to be standard 150x150x150mm cube for normalization.
Mikulic et al. (1992),CU_L79,Yugoslavia,Cube - Laboratory,28,FALSE,,,Horizontal,10,27.1,Cube,,,32,,,,22.80,22.80,18.93,Cube dimensions not reported. Assumed to be standard 150x150x150mm cube for normalization.
Mikulic et al. (1992),CU_L80,Yugoslavia,Cube - Laboratory,28,FALSE,,,Horizontal,10,27.1,Cube,,,32,,,,23.22,23.22,19.27,Cube dimensions not reported. Assumed to be standard 150x150x150mm cube for normalization.
Mikulic et al. (1992),CU_L81,Yugoslavia,Cube - Laboratory,28,FALSE,,,Horizontal,10,27.3,Cube,,,32,,,,23.88,23.88,19.82,Cube dimensions not reported. Assumed to be standard 150x150x150mm cube for normalization.
Mikulic et al. (1992),CU_L82,Yugoslavia,Cube - Laboratory,28,FALSE,,,Horizontal,10,28.0,Cube,,,32,,,,22.72,22.72,18.86,Cube dimensions not reported. Assumed to be standard 150x150x150mm cube for normalization.
Mikulic et al. (1992),CU_L83,Yugoslavia,Cube - Laboratory,28,FALSE,,,Horizontal,10,28.3,Cube,,,32,,,,22.80,22.80,18.93,Cube dimensions not reported. Assumed to be standard 150x150x150mm cube for normalization.
Mikulic et al. (1992),CU_L84,Yugoslavia,Cube - Laboratory,28,FALSE,,,Horizontal,10,28.6,Cube,,,32,,,,23.13,23.13,19.20,Cube dimensions not reported. Assumed to be standard 150x150x150mm cube for normalization.
Mikulic et al. (1992),CU_L85,Yugoslavia,Cube - Laboratory,28,FALSE,,,Horizontal,10,28.7,Cube,,,32,,,,23.79,23.79,19.75,Cube dimensions not reported. Assumed to be standard 150x150x150mm cube for normalization.
Mikulic et al. (1992),CU_L86,Yugoslavia,Cube - Laboratory,28,FALSE,,,Horizontal,10,28.7,Cube,,,32,,,,24.29,24.29,20.16,Cube dimensions not reported. Assumed to be standard 150x150x150mm cube for normalization.
Mikulic et al. (1992),CU_L87,Yugoslavia,Cube - Laboratory,28,FALSE,,,Horizontal,10,28.6,Cube,,,32,,,,24.78,24.78,20.57,Cube dimensions not reported. Assumed to be standard 150x150x150mm cube for normalization.
Mikulic et al. (1992),CU_L88,Yugoslavia,Cube - Laboratory,28,FALSE,,,Horizontal,10,28.7,Cube,,,32,,,,25.44,25.44,21.12,Cube dimensions not reported. Assumed to be standard 150x150x150mm cube for normalization.
Mikulic et al. (1992),CU_L89,Yugoslavia,Cube - Laboratory,28,FALSE,,,Horizontal,10,28.8,Cube,,,32,,,,25.44,25.44,21.12,Cube dimensions not reported. Assumed to be standard 150x150x150mm cube for normalization.
Mikulic et al. (1992),CU_L90,Yugoslavia,Cube - Laboratory,28,FALSE,,,Horizontal,10,28.4,Cube,,,32,,,,25.86,25.86,21.46,Cube dimensions not reported. Assumed to be standard 150x150x150mm cube for normalization.
Mikulic et al. (1992),CU_L91,Yugoslavia,Cube - Laboratory,28,FALSE,,,Horizontal,10,28.2,Cube,,,32,,,,24.95,24.95,20.71,Cube dimensions not reported. Assumed to be standard 150x150x150mm cube for normalization.
Mikulic et al. (1992),CU_L92,Yugoslavia,Cube - Laboratory,28,FALSE,,,Horizontal,10,28.1,Cube,,,32,,,,24.29,24.29,20.16,Cube dimensions not reported. Assumed to be standard 150x150x150mm cube for normalization.
Mikulic et al. (1992),CU_L93,Yugoslavia,Cube - Laboratory,28,FALSE,,,Horizontal,10,27.8,Cube,,,32,,,,23.79,23.79,19.75,Cube dimensions not reported. Assumed to be standard 150x150x150mm cube for normalization.
Mikulic et al. (1992),CU_L94,Yugoslavia,Cube - Laboratory,28,FALSE,,,Horizontal,10,27.4,Cube,,,32,,,,24.95,24.95,20.71,Cube dimensions not reported. Assumed to be standard 150x150x150mm cube for normalization.
Mikulic et al. (1992),CU_L95,Yugoslavia,Cube - Laboratory,28,FALSE,,,Horizontal,10,25.9,Cube,,,32,,,,24.62,24.62,20.43,Cube dimensions not reported. Assumed to be standard 150x150x150mm cube for normalization.
Mikulic et al. (1992),CU_L96,Yugoslavia,Cube - Laboratory,28,FALSE,,,Horizontal,10,26.3,Cube,,,32,,,,26.43,26.43,21.94,Cube dimensions not reported. Assumed to be standard 150x150x150mm cube for normalization.
Mikulic et al. (1992),CU_L97,Yugoslavia,Cube - Laboratory,28,FALSE,,,Horizontal,10,27.3,Cube,,,32,,,,26.10,26.10,21.67,Cube dimensions not reported. Assumed to be standard 150x150x150mm cube for normalization.
Mikulic et al. (1992),CU_L98,Yugoslavia,Cube - Laboratory,28,FALSE,,,Horizontal,10,27.3,Cube,,,32,,,,28.33,28.33,23.51,Cube dimensions not reported. Assumed to be standard 150x150x150mm cube for normalization.
Mikulic et al. (1992),CU_L99,Yugoslavia,Cube - Laboratory,28,FALSE,,,Horizontal,10,28.3,Cube,,,32,,,,26.60,26.60,22.08,Cube dimensions not reported. Assumed to be standard 150x150x150mm cube for normalization.
Mikulic et al. (1992),CU_L100,Yugoslavia,Cube - Laboratory,28,FALSE,,,Horizontal,10,28.6,Cube,,,32,,,,27.09,27.09,22.49,Cube dimensions not reported. Assumed to be standard 150x150x150mm cube for normalization.
Mikulic et al. (1992),CU_L101,Yugoslavia,Cube - Laboratory,28,FALSE,,,Horizontal,10,28.8,Cube,,,32,,,,26.76,26.76,22.21,Cube dimensions not reported. Assumed to be standard 150x150x150mm cube for normalization.
Mikulic et al. (1992),CU_L102,Yugoslavia,Cube - Laboratory,28,FALSE,,,Horizontal,10,29.0,Cube,,,32,,,,26.60,26.60,22.08,Cube dimensions not reported. Assumed to be standard 150x150x150mm cube for normalization.
Mikulic et al. (1992),CU_L103,Yugoslavia,Cube - Laboratory,28,FALSE,,,Horizontal,10,29.0,Cube,,,32,,,,27.26,27.26,22.62,Cube dimensions not reported. Assumed to be standard 150x150x150mm cube for normalization.
Mikulic et al. (1992),CU_L104,Yugoslavia,Cube - Laboratory,28,FALSE,,,Horizontal,10,29.2,Cube,,,32,,,,26.35,26.35,21.87,Cube dimensions not reported. Assumed to be standard 150x150x150mm cube for normalization.
Mikulic et al. (1992),CU_L105,Yugoslavia,Cube - Laboratory,28,FALSE,,,Horizontal,10,29.3,Cube,,,32,,,,26.10,26.10,21.67,Cube dimensions not reported. Assumed to be standard 150x150x150mm cube for normalization.
Mikulic et al. (1992),CU_L106,Yugoslavia,Cube - Laboratory,28,FALSE,,,Horizontal,10,29.3,Cube,,,32,,,,26.68,26.68,22.14,Cube dimensions not reported. Assumed to be standard 150x150x150mm cube for normalization.
Mikulic et al. (1992),CU_L107,Yugoslavia,Cube - Laboratory,28,FALSE,,,Horizontal,10,29.4,Cube,,,32,,,,27.01,27.01,22.42,Cube dimensions not reported. Assumed to be standard 150x150x150mm cube for normalization.
Mikulic et al. (1992),CU_L108,Yugoslavia,Cube - Laboratory,28,FALSE,,,Horizontal,10,29.4,Cube,,,32,,,,27.34,27.34,22.69,Cube dimensions not reported. Assumed to be standard 150x150x150mm cube for normalization.
Mikulic et al. (1992),CU_L109,Yugoslavia,Cube - Laboratory,28,FALSE,,,Horizontal,10,29.6,Cube,,,32,,,,27.34,27.34,22.69,Cube dimensions not reported. Assumed to be standard 150x150x150mm cube for normalization.
Mikulic et al. (1992),CU_L110,Yugoslavia,Cube - Laboratory,28,FALSE,,,Horizontal,10,29.6,Cube,,,32,,,,26.19,26.19,21.73,Cube dimensions not reported. Assumed to be standard 150x150x150mm cube for normalization.
Mikulic et al. (1992),CU_L111,Yugoslavia,Cube - Laboratory,28,FALSE,,,Horizontal,10,29.2,Cube,,,32,,,,25.44,25.44,21.12,Cube dimensions not reported. Assumed to be standard 150x150x150mm cube for normalization.
Mikulic et al. (1992),CU_L112,Yugoslavia,Cube - Laboratory,28,FALSE,,,Horizontal,10,29.6,Cube,,,32,,,,25.20,25.20,20.91,Cube dimensions not reported. Assumed to be standard 150x150x150mm cube for normalization.
Mikulic et al. (1992),CU_L113,Yugoslavia,Cube - Laboratory,28,FALSE,,,Horizontal,10,29.6,Cube,,,32,,,,24.78,24.78,20.57,Cube dimensions not reported. Assumed to be standard 150x150x150mm cube for normalization.
Mikulic et al. (1992),CU_L114,Yugoslavia,Cube - Laboratory,28,FALSE,,,Horizontal,10,29.8,Cube,,,32,,,,25.03,25.03,20.78,Cube dimensions not reported. Assumed to be standard 150x150x150mm cube for normalization.
Mikulic et al. (1992),CU_L115,Yugoslavia,Cube - Laboratory,28,FALSE,,,Horizontal,10,29.9,Cube,,,32,,,,24.62,24.62,20.43,Cube dimensions not reported. Assumed to be standard 150x150x150mm cube for normalization.
Mikulic et al. (1992),CU_L116,Yugoslavia,Cube - Laboratory,28,FALSE,,,Horizontal,10,29.8,Cube,,,32,,,,24.37,24.37,20.23,Cube dimensions not reported. Assumed to be standard 150x150x150mm cube for normalization.
Mikulic et al. (1992),CU_L117,Yugoslavia,Cube - Laboratory,28,FALSE,,,Horizontal,10,30.2,Cube,,,32,,,,25.53,25.53,21.19,Cube dimensions not reported. Assumed to be standard 150x150x150mm cube for normalization.
Mikulic et al. (1992),CU_L118,Yugoslavia,Cube - Laboratory,28,FALSE,,,Horizontal,10,30.6,Cube,,,32,,,,26.43,26.43,21.94,Cube dimensions not reported. Assumed to be standard 150x150x150mm cube for normalization.
Mikulic et al. (1992),CU_L119,Yugoslavia,Cube - Laboratory,28,FALSE,,,Horizontal,10,30.6,Cube,,,32,,,,26.93,26.93,22.35,Cube dimensions not reported. Assumed to be standard 150x150x150mm cube for normalization.
Mikulic et al. (1992),CU_L120,Yugoslavia,Cube - Laboratory,28,FALSE,,,Horizontal,10,30.9,Cube,,,32,,,,27.34,27.34,22.69,Cube dimensions not reported. Assumed to be standard 150x150x150mm cube for normalization.
Mikulic et al. (1992),CU_L121,Yugoslavia,Cube - Laboratory,28,FALSE,,,Horizontal,10,30.3,Cube,,,32,,,,27.67,27.67,22.97,Cube dimensions not reported. Assumed to be standard 150x150x150mm cube for normalization.
Mikulic et al. (1992),CU_L122,Yugoslavia,Cube - Laboratory,28,FALSE,,,Horizontal,10,30.3,Cube,,,32,,,,28.25,28.25,23.45,Cube dimensions not reported. Assumed to be standard 150x150x150mm cube for normalization.
Mikulic et al. (1992),CU_L123,Yugoslavia,Cube - Laboratory,28,FALSE,,,Horizontal,10,30.4,Cube,,,32,,,,28.33,28.33,23.51,Cube dimensions not reported. Assumed to be standard 150x150x150mm cube for normalization.
Mikulic et al. (1992),CU_L124,Yugoslavia,Cube - Laboratory,28,FALSE,,,Horizontal,10,28.3,Cube,,,32,,,,29.15,29.15,24.20,Cube dimensions not reported. Assumed to be standard 150x150x150mm cube for normalization.
Mikulic et al. (1992),CU_L125,Yugoslavia,Cube - Laboratory,28,FALSE,,,Horizontal,10,27.5,Cube,,,32,,,,30.89,30.89,25.64,Cube dimensions not reported. Assumed to be standard 150x150x150mm cube for normalization.
Mikulic et al. (1992),CU_L126,Yugoslavia,Cube - Laboratory,28,FALSE,,,Horizontal,10,28.1,Cube,,,32,,,,31.22,31.22,25.91,Cube dimensions not reported. Assumed to be standard 150x150x150mm cube for normalization.
Mikulic et al. (1992),CU_L127,Yugoslavia,Cube - Laboratory,28,FALSE,,,Horizontal,10,28.5,Cube,,,32,,,,30.89,30.89,25.64,Cube dimensions not reported. Assumed to be standard 150x150x150mm cube for normalization.
Mikulic et al. (1992),CU_L128,Yugoslavia,Cube - Laboratory,28,FALSE,,,Horizontal,10,28.7,Cube,,,32,,,,30.89,30.89,25.64,Cube dimensions not reported. Assumed to be standard 150x150x150mm cube for normalization.
Mikulic et al. (1992),CU_L129,Yugoslavia,Cube - Laboratory,28,FALSE,,,Horizontal,10,28.8,Cube,,,32,,,,31.13,31.13,25.84,Cube dimensions not reported. Assumed to be standard 150x150x150mm cube for normalization.
Mikulic et al. (1992),CU_L130,Yugoslavia,Cube - Laboratory,28,FALSE,,,Horizontal,10,29.0,Cube,,,32,,,,30.80,30.80,25.57,Cube dimensions not reported. Assumed to be standard 150x150x150mm cube for normalization.
Mikulic et al. (1992),CU_L131,Yugoslavia,Cube - Laboratory,28,FALSE,,,Horizontal,10,29.3,Cube,,,32,,,,30.89,30.89,25.64,Cube dimensions not reported. Assumed to be standard 150x150x150mm cube for normalization.
Mikulic et al. (1992),CU_L132,Yugoslavia,Cube - Laboratory,28,FALSE,,,Horizontal,10,29.3,Cube,,,32,,,,31.22,31.22,25.91,Cube dimensions not reported. Assumed to be standard 150x150x150mm cube for normalization.
Mikulic et al. (1992),CU_L133,Yugoslavia,Cube - Laboratory,28,FALSE,,,Horizontal,10,29.1,Cube,,,32,,,,31.55,31.55,26.18,Cube dimensions not reported. Assumed to be standard 150x150x150mm cube for normalization.
Mikulic et al. (1992),CU_L134,Yugoslavia,Cube - Laboratory,28,FALSE,,,Horizontal,10,29.2,Cube,,,32,,,,32.04,32.04,26.59,Cube dimensions not reported. Assumed to be standard 150x150x150mm cube for normalization.
Mikulic et al. (1992),CU_L135,Yugoslavia,Cube - Laboratory,28,FALSE,,,Horizontal,10,28.9,Cube,,,32,,,,32.12,32.12,26.66,Cube dimensions not reported. Assumed to be standard 150x150x150mm cube for normalization.
Mikulic et al. (1992),CU_L136,Yugoslavia,Cube - Laboratory,28,FALSE,,,Horizontal,10,28.3,Cube,,,32,,,,32.95,32.95,27.35,Cube dimensions not reported. Assumed to be standard 150x150x150mm cube for normalization.
Mikulic et al. (1992),CU_L137,Yugoslavia,Cube - Laboratory,28,FALSE,,,Horizontal,10,28.4,Cube,,,32,,,,32.95,32.95,27.35,Cube dimensions not reported. Assumed to be standard 150x150x150mm cube for normalization.
Mikulic et al. (1992),CU_L138,Yugoslavia,Cube - Laboratory,28,FALSE,,,Horizontal,10,28.2,Cube,,,32,,,,36.08,36.08,29.95,Cube dimensions not reported. Assumed to be standard 150x150x150mm cube for normalization.
Mikulic et al. (1992),CU_L139,Yugoslavia,Cube - Laboratory,28,FALSE,,,Horizontal,10,28.9,Cube,,,32,,,,34.85,34.85,28.92,Cube dimensions not reported. Assumed to be standard 150x150x150mm cube for normalization.
Mikulic et al. (1992),CU_L140,Yugoslavia,Cube - Laboratory,28,FALSE,,,Horizontal,10,29.3,Cube,,,32,,,,35.59,35.59,29.54,Cube dimensions not reported. Assumed to be standard 150x150x150mm cube for normalization.
Mikulic et al. (1992),CU_L141,Yugoslavia,Cube - Laboratory,28,FALSE,,,Horizontal,10,29.8,Cube,,,32,,,,35.51,35.51,29.47,Cube dimensions not reported. Assumed to be standard 150x150x150mm cube for normalization.
Mikulic et al. (1992),CU_L142,Yugoslavia,Cube - Laboratory,28,FALSE,,,Horizontal,10,30.5,Cube,,,32,,,,35.51,35.51,29.47,Cube dimensions not reported. Assumed to be standard 150x150x150mm cube for normalization.
Mikulic et al. (1992),CU_L143,Yugoslavia,Cube - Laboratory,28,FALSE,,,Horizontal,10,29.6,Cube,,,32,,,,33.77,33.77,28.03,Cube dimensions not reported. Assumed to be standard 150x150x150mm cube for normalization.
Mikulic et al. (1992),CU_L144,Yugoslavia,Cube - Laboratory,28,FALSE,,,Horizontal,10,29.8,Cube,,,32,,,,33.36,33.36,27.69,Cube dimensions not reported. Assumed to be standard 150x150x150mm cube for normalization.
Mikulic et al. (1992),CU_L145,Yugoslavia,Cube - Laboratory,28,FALSE,,,Horizontal,10,29.7,Cube,,,32,,,,32.95,32.95,27.35,Cube dimensions not reported. Assumed to be standard 150x150x150mm cube for normalization.
Mikulic et al. (1992),CU_L146,Yugoslavia,Cube - Laboratory,28,FALSE,,,Horizontal,10,29.6,Cube,,,32,,,,32.29,32.29,26.80,Cube dimensions not reported. Assumed to be standard 150x150x150mm cube for normalization.
Mikulic et al. (1992),CU_L147,Yugoslavia,Cube - Laboratory,28,FALSE,,,Horizontal,10,29.5,Cube,,,32,,,,30.80,30.80,25.57,Cube dimensions not reported. Assumed to be standard 150x150x150mm cube for normalization.
Mikulic et al. (1992),CU_L148,Yugoslavia,Cube - Laboratory,28,FALSE,,,Horizontal,10,29.7,Cube,,,32,,,,30.47,30.47,25.29,Cube dimensions not reported. Assumed to be standard 150x150x150mm cube for normalization.
Mikulic et al. (1992),CU_L149,Yugoslavia,Cube - Laboratory,28,FALSE,,,Horizontal,10,29.9,Cube,,,32,,,,30.47,30.47,25.29,Cube dimensions not reported. Assumed to be standard 150x150x150mm cube for normalization.
Mikulic et al. (1992),CU_L150,Yugoslavia,Cube - Laboratory,28,FALSE,,,Horizontal,10,30.3,Cube,,,32,,,,29.98,29.98,24.88,Cube dimensions not reported. Assumed to be standard 150x150x150mm cube for normalization.
Mikulic et al. (1992),CU_L151,Yugoslavia,Cube - Laboratory,28,FALSE,,,Horizontal,10,30.3,Cube,,,32,,,,29.32,29.32,24.34,Cube dimensions not reported. Assumed to be standard 150x150x150mm cube for normalization.
Mikulic et al. (1992),CU_L152,Yugoslavia,Cube - Laboratory,28,FALSE,,,Horizontal,10,29.9,Cube,,,32,,,,28.99,28.99,24.06,Cube dimensions not reported. Assumed to be standard 150x150x150mm cube for normalization.
Mikulic et al. (1992),CU_L153,Yugoslavia,Cube - Laboratory,28,FALSE,,,Horizontal,10,29.8,Cube,,,32,,,,28.99,28.99,24.06,Cube dimensions not reported. Assumed to be standard 150x150x150mm cube for normalization.
Mikulic et al. (1992),CU_L154,Yugoslavia,Cube - Laboratory,28,FALSE,,,Horizontal,10,29.8,Cube,,,32,,,,29.32,29.32,24.34,Cube dimensions not reported. Assumed to be standard 150x150x150mm cube for normalization.
Mikulic et al. (1992),CU_L155,Yugoslavia,Cube - Laboratory,28,FALSE,,,Horizontal,10,29.3,Cube,,,32,,,,29.65,29.65,24.61,Cube dimensions not reported. Assumed to be standard 150x150x150mm cube for normalization.
Mikulic et al. (1992),CU_L156,Yugoslavia,Cube - Laboratory,28,FALSE,,,Horizontal,10,30.9,Cube,,,32,,,,28.33,28.33,23.51,Cube dimensions not reported. Assumed to be standard 150x150x150mm cube for normalization.
Mikulic et al. (1992),CU_L157,Yugoslavia,Cube - Laboratory,28,FALSE,,,Horizontal,10,31.6,Cube,,,32,,,,28.33,28.33,23.51,Cube dimensions not reported. Assumed to be standard 150x150x150mm cube for normalization.
Mikulic et al. (1992),CU_L158,Yugoslavia,Cube - Laboratory,28,FALSE,,,Horizontal,10,31.2,Cube,,,32,,,,29.32,29.32,24.34,Cube dimensions not reported. Assumed to be standard 150x150x150mm cube for normalization.
Mikulic et al. (1992),CU_L159,Yugoslavia,Cube - Laboratory,28,FALSE,,,Horizontal,10,30.7,Cube,,,32,,,,29.73,29.73,24.68,Cube dimensions not reported. Assumed to be standard 150x150x150mm cube for normalization.
Mikulic et al. (1992),CU_L160,Yugoslavia,Cube - Laboratory,28,FALSE,,,Horizontal,10,30.9,Cube,,,32,,,,29.81,29.81,24.75,Cube dimensions not reported. Assumed to be standard 150x150x150mm cube for normalization.
Mikulic et al. (1992),CU_L161,Yugoslavia,Cube - Laboratory,28,FALSE,,,Horizontal,10,31.4,Cube,,,32,,,,29.81,29.81,24.75,Cube dimensions not reported. Assumed to be standard 150x150x150mm cube for normalization.
Mikulic et al. (1992),CU_L162,Yugoslavia,Cube - Laboratory,28,FALSE,,,Horizontal,10,32.1,Cube,,,32,,,,30.06,30.06,24.95,Cube dimensions not reported. Assumed to be standard 150x150x150mm cube for normalization.
Mikulic et al. (1992),CU_L163,Yugoslavia,Cube - Laboratory,28,FALSE,,,Horizontal,10,31.9,Cube,,,32,,,,30.64,30.64,25.43,Cube dimensions not reported. Assumed to be standard 150x150x150mm cube for normalization.
Mikulic et al. (1992),CU_L164,Yugoslavia,Cube - Laboratory,28,FALSE,,,Horizontal,10,31.9,Cube,,,32,,,,30.97,30.97,25.70,Cube dimensions not reported. Assumed to be standard 150x150x150mm cube for normalization.
Mikulic et al. (1992),CU_L165,Yugoslavia,Cube - Laboratory,28,FALSE,,,Horizontal,10,30.4,Cube,,,32,,,,30.89,30.89,25.64,Cube dimensions not reported. Assumed to be standard 150x150x150mm cube for normalization.
Mikulic et al. (1992),CU_L166,Yugoslavia,Cube - Laboratory,28,FALSE,,,Horizontal,10,30.3,Cube,,,32,,,,30.89,30.89,25.64,Cube dimensions not reported. Assumed to be standard 150x150x150mm cube for normalization.
Mikulic et al. (1992),CU_L167,Yugoslavia,Cube - Laboratory,28,FALSE,,,Horizontal,10,30.2,Cube,,,32,,,,31.79,31.79,26.39,Cube dimensions not reported. Assumed to be standard 150x150x150mm cube for normalization.
Mikulic et al. (1992),CU_L168,Yugoslavia,Cube - Laboratory,28,FALSE,,,Horizontal,10,30.4,Cube,,,32,,,,31.79,31.79,26.39,Cube dimensions not reported. Assumed to be standard 150x150x150mm cube for normalization.
Mikulic et al. (1992),CU_L169,Yugoslavia,Cube - Laboratory,28,FALSE,,,Horizontal,10,30.1,Cube,,,32,,,,31.96,31.96,26.53,Cube dimensions not reported. Assumed to be standard 150x150x150mm cube for normalization.
Mikulic et al. (1992),CU_L170,Yugoslavia,Cube - Laboratory,28,FALSE,,,Horizontal,10,30.2,Cube,,,32,,,,32.37,32.37,26.87,Cube dimensions not reported. Assumed to be standard 150x150x150mm cube for normalization.
Mikulic et al. (1992),CU_L171,Yugoslavia,Cube - Laboratory,28,FALSE,,,Horizontal,10,30.6,Cube,,,32,,,,31.96,31.96,26.53,Cube dimensions not reported. Assumed to be standard 150x150x150mm cube for normalization.
Mikulic et al. (1992),CU_L172,Yugoslavia,Cube - Laboratory,28,FALSE,,,Horizontal,10,30.7,Cube,,,32,,,,32.37,32.37,26.87,Cube dimensions not reported. Assumed to be standard 150x150x150mm cube for normalization.
Mikulic et al. (1992),CU_L173,Yugoslavia,Cube - Laboratory,28,FALSE,,,Horizontal,10,30.7,Cube,,,32,,,,32.62,32.62,27.07,Cube dimensions not reported. Assumed to be standard 150x150x150mm cube for normalization.
Mikulic et al. (1992),CU_L174,Yugoslavia,Cube - Laboratory,28,FALSE,,,Horizontal,10,30.8,Cube,,,32,,,,33.11,33.11,27.48,Cube dimensions not reported. Assumed to be standard 150x150x150mm cube for normalization.
Mikulic et al. (1992),CU_L175,Yugoslavia,Cube - Laboratory,28,FALSE,,,Horizontal,10,30.9,Cube,,,32,,,,32.78,32.78,27.21,Cube dimensions not reported. Assumed to be standard 150x150x150mm cube for normalization.
Mikulic et al. (1992),CU_L176,Yugoslavia,Cube - Laboratory,28,FALSE,,,Horizontal,10,30.6,Cube,,,32,,,,33.61,33.61,27.89,Cube dimensions not reported. Assumed to be standard 150x150x150mm cube for normalization.
Mikulic et al. (1992),CU_L177,Yugoslavia,Cube - Laboratory,28,FALSE,,,Horizontal,10,30.3,Cube,,,32,,,,33.44,33.44,27.76,Cube dimensions not reported. Assumed to be standard 150x150x150mm cube for normalization.
Mikulic et al. (1992),CU_L178,Yugoslavia,Cube - Laboratory,28,FALSE,,,Horizontal,10,34.5,Cube,,,32,,,,30.23,30.23,25.09,Cube dimensions not reported. Assumed to be standard 150x150x150mm cube for normalization.
Mikulic et al. (1992),CU_L179,Yugoslavia,Cube - Laboratory,28,FALSE,,,Horizontal,10,33.1,Cube,,,32,,,,30.14,30.14,25.02,Cube dimensions not reported. Assumed to be standard 150x150x150mm cube for normalization.
Mikulic et al. (1992),CU_L180,Yugoslavia,Cube - Laboratory,28,FALSE,,,Horizontal,10,33.4,Cube,,,32,,,,31.22,31.22,25.91,Cube dimensions not reported. Assumed to be standard 150x150x150mm cube for normalization.
Mikulic et al. (1992),CU_L181,Yugoslavia,Cube - Laboratory,28,FALSE,,,Horizontal,10,32.9,Cube,,,32,,,,31.13,31.13,25.84,Cube dimensions not reported. Assumed to be standard 150x150x150mm cube for normalization.
