Repository: bjhtud/MTL_in_MAT

# MTL_in_MAT

## 多任务情况

UHPC为核心数据集
测试集划分有两种方式：
1. 单任务测试集：针对每个任务，划分出该任务没有缺失标签的样本中的一部分作为测试集
   - 训练阶段：分任务训练，与其他任务(标签)的样本进行合并，这样就得到了一个训练集，这个训练集中特征和标签还是有缺失的
   - 训练出的模型：
     - 输入：特征 + 其他任务的标签
     - 输出：当前任务的标签
   - 测试阶段：使用该任务的测试集进行评估
   - 问题是：测试集中没有其他任务的标签，怎么办？

2. 多任务测试集：划分出所有任务都没有缺失标签的样本作为测试集
    - 训练阶段：使用其他样本作为训练集，这些样本中有缺失标签和缺失特征
    - 训练出的模型：
      - 输入：特征
      - 输出：所有任务的标签
    - 测试阶段：使用多任务测试集进行评估
    - 这样就能利用多个任务之间的关系进行预测
    - 缺点是：测试集会比较小，并且只能评估那些没有缺失标签的样本

##

File: data_set/Non_destructive/Complete RH Database.csv (part 3 of 39)
Literature,Specimen ID,Country,Specimen Type,Specimen Age (days),Rebar Present,RH Device Brand & Model,Standard,Orientation,No. Tests,"Median Rebound Number, RN",Core Specimen ,Height (mm),Width/Diameter (mm),Max Aggregate Size (mm),W/C Ratio,Strength Class,"Design Strength, fck (MPa)","fc,core (MPa)","fc,ref (MPa)","fc,cyl (MPa)",Notes
Mikulic et al. (1992),CU_L182,Yugoslavia,Cube - Laboratory,28,FALSE,,,Horizontal,10,32.7,Cube,,,32,,,,31.46,31.46,26.12,Cube dimensions not reported. Assumed to be standard 150x150x150mm cube for normalization.
Mikulic et al. (1992),CU_L183,Yugoslavia,Cube - Laboratory,28,FALSE,,,Horizontal,10,32.8,Cube,,,32,,,,31.96,31.96,26.53,Cube dimensions not reported. Assumed to be standard 150x150x150mm cube for normalization.
Mikulic et al. (1992),CU_L184,Yugoslavia,Cube - Laboratory,28,FALSE,,,Horizontal,10,31.6,Cube,,,32,,,,32.29,32.29,26.80,Cube dimensions not reported. Assumed to be standard 150x150x150mm cube for normalization.
Mikulic et al. (1992),CU_L185,Yugoslavia,Cube - Laboratory,28,FALSE,,,Horizontal,10,31.6,Cube,,,32,,,,32.70,32.70,27.14,Cube dimensions not reported. Assumed to be standard 150x150x150mm cube for normalization.
Mikulic et al. (1992),CU_L186,Yugoslavia,Cube - Laboratory,28,FALSE,,,Horizontal,10,31.9,Cube,,,32,,,,33.20,33.20,27.55,Cube dimensions not reported. Assumed to be standard 150x150x150mm cube for normalization.
Mikulic et al. (1992),CU_L187,Yugoslavia,Cube - Laboratory,28,FALSE,,,Horizontal,10,32.4,Cube,,,32,,,,33.86,33.86,28.10,Cube dimensions not reported. Assumed to be standard 150x150x150mm cube for normalization.
Mikulic et al. (1992),CU_L188,Yugoslavia,Cube - Laboratory,28,FALSE,,,Horizontal,10,32.5,Cube,,,32,,,,34.43,34.43,28.58,Cube dimensions not reported. Assumed to be standard 150x150x150mm cube for normalization.
Mikulic et al. (1992),CU_L189,Yugoslavia,Cube - Laboratory,28,FALSE,,,Horizontal,10,32.3,Cube,,,32,,,,34.43,34.43,28.58,Cube dimensions not reported. Assumed to be standard 150x150x150mm cube for normalization.
Mikulic et al. (1992),CU_L190,Yugoslavia,Cube - Laboratory,28,FALSE,,,Horizontal,10,32.1,Cube,,,32,,,,34.43,34.43,28.58,Cube dimensions not reported. Assumed to be standard 150x150x150mm cube for normalization.
Mikulic et al. (1992),CU_L191,Yugoslavia,Cube - Laboratory,28,FALSE,,,Horizontal,10,31.9,Cube,,,32,,,,34.43,34.43,28.58,Cube dimensions not reported. Assumed to be standard 150x150x150mm cube for normalization.
Mikulic et al. (1992),CU_L192,Yugoslavia,Cube - Laboratory,28,FALSE,,,Horizontal,10,32.8,Cube,,,32,,,,33.44,33.44,27.76,Cube dimensions not reported. Assumed to be standard 150x150x150mm cube for normalization.
Mikulic et al. (1992),CU_L193,Yugoslavia,Cube - Laboratory,28,FALSE,,,Horizontal,10,32.8,Cube,,,32,,,,33.77,33.77,28.03,Cube dimensions not reported. Assumed to be standard 150x150x150mm cube for normalization.
Mikulic et al. (1992),CU_L194,Yugoslavia,Cube - Laboratory,28,FALSE,,,Horizontal,10,32.8,Cube,,,32,,,,34.60,34.60,28.72,Cube dimensions not reported. Assumed to be standard 150x150x150mm cube for normalization.
Mikulic et al. (1992),CU_L195,Yugoslavia,Cube - Laboratory,28,FALSE,,,Horizontal,10,32.6,Cube,,,32,,,,35.51,35.51,29.47,Cube dimensions not reported. Assumed to be standard 150x150x150mm cube for normalization.
Mikulic et al. (1992),CU_L196,Yugoslavia,Cube - Laboratory,28,FALSE,,,Horizontal,10,31.1,Cube,,,32,,,,34.85,34.85,28.92,Cube dimensions not reported. Assumed to be standard 150x150x150mm cube for normalization.
Mikulic et al. (1992),CU_L197,Yugoslavia,Cube - Laboratory,28,FALSE,,,Horizontal,10,31.3,Cube,,,32,,,,35.75,35.75,29.67,Cube dimensions not reported. Assumed to be standard 150x150x150mm cube for normalization.
Mikulic et al. (1992),CU_L198,Yugoslavia,Cube - Laboratory,28,FALSE,,,Horizontal,10,31.5,Cube,,,32,,,,35.84,35.84,29.74,Cube dimensions not reported. Assumed to be standard 150x150x150mm cube for normalization.
Mikulic et al. (1992),CU_L199,Yugoslavia,Cube - Laboratory,28,FALSE,,,Horizontal,10,31.5,Cube,,,32,,,,35.09,35.09,29.13,Cube dimensions not reported. Assumed to be standard 150x150x150mm cube for normalization.
Mikulic et al. (1992),CU_L200,Yugoslavia,Cube - Laboratory,28,FALSE,,,Horizontal,10,31.8,Cube,,,32,,,,36.16,36.16,30.02,Cube dimensions not reported. Assumed to be standard 150x150x150mm cube for normalization.
Mikulic et al. (1992),CU_L201,Yugoslavia,Cube - Laboratory,28,FALSE,,,Horizontal,10,31.8,Cube,,,32,,,,36.99,36.99,30.70,Cube dimensions not reported. Assumed to be standard 150x150x150mm cube for normalization.
Mikulic et al. (1992),CU_L202,Yugoslavia,Cube - Laboratory,28,FALSE,,,Horizontal,10,30.4,Cube,,,32,,,,37.90,37.90,31.45,Cube dimensions not reported. Assumed to be standard 150x150x150mm cube for normalization.
Mikulic et al. (1992),CU_L203,Yugoslavia,Cube - Laboratory,28,FALSE,,,Horizontal,10,30.6,Cube,,,32,,,,38.64,38.64,32.07,Cube dimensions not reported. Assumed to be standard 150x150x150mm cube for normalization.
Mikulic et al. (1992),CU_L204,Yugoslavia,Cube - Laboratory,28,FALSE,,,Horizontal,10,31.4,Cube,,,32,,,,37.32,37.32,30.98,Cube dimensions not reported. Assumed to be standard 150x150x150mm cube for normalization.
Mikulic et al. (1992),CU_L205,Yugoslavia,Cube - Laboratory,28,FALSE,,,Horizontal,10,31.4,Cube,,,32,,,,38.89,38.89,32.28,Cube dimensions not reported. Assumed to be standard 150x150x150mm cube for normalization.
Mikulic et al. (1992),CU_L206,Yugoslavia,Cube - Laboratory,28,FALSE,,,Horizontal,10,31.4,Cube,,,32,,,,38.72,38.72,32.14,Cube dimensions not reported. Assumed to be standard 150x150x150mm cube for normalization.
Mikulic et al. (1992),CU_L207,Yugoslavia,Cube - Laboratory,28,FALSE,,,Horizontal,10,32.3,Cube,,,32,,,,39.88,39.88,33.10,Cube dimensions not reported. Assumed to be standard 150x150x150mm cube for normalization.
Mikulic et al. (1992),CU_L208,Yugoslavia,Cube - Laboratory,28,FALSE,,,Horizontal,10,32.3,Cube,,,32,,,,39.38,39.38,32.69,Cube dimensions not reported. Assumed to be standard 150x150x150mm cube for normalization.
Mikulic et al. (1992),CU_L209,Yugoslavia,Cube - Laboratory,28,FALSE,,,Horizontal,10,32.3,Cube,,,32,,,,38.80,38.80,32.21,Cube dimensions not reported. Assumed to be standard 150x150x150mm cube for normalization.
Mikulic et al. (1992),CU_L210,Yugoslavia,Cube - Laboratory,28,FALSE,,,Horizontal,10,32.6,Cube,,,32,,,,39.88,39.88,33.10,Cube dimensions not reported. Assumed to be standard 150x150x150mm cube for normalization.
Mikulic et al. (1992),CU_L211,Yugoslavia,Cube - Laboratory,28,FALSE,,,Horizontal,10,32.9,Cube,,,32,,,,39.88,39.88,33.10,Cube dimensions not reported. Assumed to be standard 150x150x150mm cube for normalization.
Mikulic et al. (1992),CU_L212,Yugoslavia,Cube - Laboratory,28,FALSE,,,Horizontal,10,33.2,Cube,,,32,,,,39.88,39.88,33.10,Cube dimensions not reported. Assumed to be standard 150x150x150mm cube for normalization.
Mikulic et al. (1992),CU_L213,Yugoslavia,Cube - Laboratory,28,FALSE,,,Horizontal,10,32.8,Cube,,,32,,,,38.80,38.80,32.21,Cube dimensions not reported. Assumed to be standard 150x150x150mm cube for normalization.
Mikulic et al. (1992),CU_L214,Yugoslavia,Cube - Laboratory,28,FALSE,,,Horizontal,10,32.9,Cube,,,32,,,,38.80,38.80,32.21,Cube dimensions not reported. Assumed to be standard 150x150x150mm cube for normalization.
Mikulic et al. (1992),CU_L215,Yugoslavia,Cube - Laboratory,28,FALSE,,,Horizontal,10,33.1,Cube,,,32,,,,38.80,38.80,32.21,Cube dimensions not reported. Assumed to be standard 150x150x150mm cube for normalization.
Mikulic et al. (1992),CU_L216,Yugoslavia,Cube - Laboratory,28,FALSE,,,Horizontal,10,33.3,Cube,,,32,,,,38.80,38.80,32.21,Cube dimensions not reported. Assumed to be standard 150x150x150mm cube for normalization.
Mikulic et al. (1992),CU_L217,Yugoslavia,Cube - Laboratory,28,FALSE,,,Horizontal,10,33.4,Cube,,,32,,,,38.39,38.39,31.87,Cube dimensions not reported. Assumed to be standard 150x150x150mm cube for normalization.
Mikulic et al. (1992),CU_L218,Yugoslavia,Cube - Laboratory,28,FALSE,,,Horizontal,10,32.9,Cube,,,32,,,,38.14,38.14,31.66,Cube dimensions not reported. Assumed to be standard 150x150x150mm cube for normalization.
Mikulic et al. (1992),CU_L219,Yugoslavia,Cube - Laboratory,28,FALSE,,,Horizontal,10,32.7,Cube,,,32,,,,38.06,38.06,31.59,Cube dimensions not reported. Assumed to be standard 150x150x150mm cube for normalization.
Mikulic et al. (1992),CU_L220,Yugoslavia,Cube - Laboratory,28,FALSE,,,Horizontal,10,32.7,Cube,,,32,,,,38.39,38.39,31.87,Cube dimensions not reported. Assumed to be standard 150x150x150mm cube for normalization.
Mikulic et al. (1992),CU_L221,Yugoslavia,Cube - Laboratory,28,FALSE,,,Horizontal,10,32.4,Cube,,,32,,,,37.73,37.73,31.32,Cube dimensions not reported. Assumed to be standard 150x150x150mm cube for normalization.
Mikulic et al. (1992),CU_L222,Yugoslavia,Cube - Laboratory,28,FALSE,,,Horizontal,10,32.2,Cube,,,32,,,,37.73,37.73,31.32,Cube dimensions not reported. Assumed to be standard 150x150x150mm cube for normalization.
Mikulic et al. (1992),CU_L223,Yugoslavia,Cube - Laboratory,28,FALSE,,,Horizontal,10,32.5,Cube,,,32,,,,37.24,37.24,30.91,Cube dimensions not reported. Assumed to be standard 150x150x150mm cube for normalization.
Mikulic et al. (1992),CU_L224,Yugoslavia,Cube - Laboratory,28,FALSE,,,Horizontal,10,33.3,Cube,,,32,,,,36.16,36.16,30.02,Cube dimensions not reported. Assumed to be standard 150x150x150mm cube for normalization.
Mikulic et al. (1992),CU_L225,Yugoslavia,Cube - Laboratory,28,FALSE,,,Horizontal,10,33.8,Cube,,,32,,,,35.26,35.26,29.26,Cube dimensions not reported. Assumed to be standard 150x150x150mm cube for normalization.
Mikulic et al. (1992),CU_L226,Yugoslavia,Cube - Laboratory,28,FALSE,,,Horizontal,10,33.5,Cube,,,32,,,,34.60,34.60,28.72,Cube dimensions not reported. Assumed to be standard 150x150x150mm cube for normalization.
Mikulic et al. (1992),CU_L227,Yugoslavia,Cube - Laboratory,28,FALSE,,,Horizontal,10,36.2,Cube,,,32,,,,33.94,33.94,28.17,Cube dimensions not reported. Assumed to be standard 150x150x150mm cube for normalization.
Mikulic et al. (1992),CU_L228,Yugoslavia,Cube - Laboratory,28,FALSE,,,Horizontal,10,36.5,Cube,,,32,,,,34.43,34.43,28.58,Cube dimensions not reported. Assumed to be standard 150x150x150mm cube for normalization.
Mikulic et al. (1992),CU_L229,Yugoslavia,Cube - Laboratory,28,FALSE,,,Horizontal,10,34.6,Cube,,,32,,,,36.99,36.99,30.70,Cube dimensions not reported. Assumed to be standard 150x150x150mm cube for normalization.
Mikulic et al. (1992),CU_L230,Yugoslavia,Cube - Laboratory,28,FALSE,,,Horizontal,10,33.8,Cube,,,32,,,,37.73,37.73,31.32,Cube dimensions not reported. Assumed to be standard 150x150x150mm cube for normalization.
Mikulic et al. (1992),CU_L231,Yugoslavia,Cube - Laboratory,28,FALSE,,,Horizontal,10,33.8,Cube,,,32,,,,38.06,38.06,31.59,Cube dimensions not reported. Assumed to be standard 150x150x150mm cube for normalization.
Mikulic et al. (1992),CU_L232,Yugoslavia,Cube - Laboratory,28,FALSE,,,Horizontal,10,33.5,Cube,,,32,,,,38.56,38.56,32.00,Cube dimensions not reported. Assumed to be standard 150x150x150mm cube for normalization.
Mikulic et al. (1992),CU_L233,Yugoslavia,Cube - Laboratory,28,FALSE,,,Horizontal,10,33.7,Cube,,,32,,,,38.89,38.89,32.28,Cube dimensions not reported. Assumed to be standard 150x150x150mm cube for normalization.
Mikulic et al. (1992),CU_L234,Yugoslavia,Cube - Laboratory,28,FALSE,,,Horizontal,10,34.0,Cube,,,32,,,,38.64,38.64,32.07,Cube dimensions not reported. Assumed to be standard 150x150x150mm cube for normalization.
Mikulic et al. (1992),CU_L235,Yugoslavia,Cube - Laboratory,28,FALSE,,,Horizontal,10,34.8,Cube,,,32,,,,38.14,38.14,31.66,Cube dimensions not reported. Assumed to be standard 150x150x150mm cube for normalization.
Mikulic et al. (1992),CU_L236,Yugoslavia,Cube - Laboratory,28,FALSE,,,Horizontal,10,34.1,Cube,,,32,,,,40.12,40.12,33.30,Cube dimensions not reported. Assumed to be standard 150x150x150mm cube for normalization.
Mikulic et al. (1992),CU_L237,Yugoslavia,Cube - Laboratory,28,FALSE,,,Horizontal,10,33.9,Cube,,,32,,,,40.12,40.12,33.30,Cube dimensions not reported. Assumed to be standard 150x150x150mm cube for normalization.
Mikulic et al. (1992),CU_L238,Yugoslavia,Cube - Laboratory,28,FALSE,,,Horizontal,10,33.1,Cube,,,32,,,,40.87,40.87,33.92,Cube dimensions not reported. Assumed to be standard 150x150x150mm cube for normalization.
Mikulic et al. (1992),CU_L239,Yugoslavia,Cube - Laboratory,28,FALSE,,,Horizontal,10,34.6,Cube,,,32,,,,41.77,41.77,34.67,Cube dimensions not reported. Assumed to be standard 150x150x150mm cube for normalization.
Mikulic et al. (1992),CU_L240,Yugoslavia,Cube - Laboratory,28,FALSE,,,Horizontal,10,38.8,Cube,,,32,,,,37.73,37.73,31.32,Cube dimensions not reported. Assumed to be standard 150x150x150mm cube for normalization.
Mikulic et al. (1992),CU_L241,Yugoslavia,Cube - Laboratory,28,FALSE,,,Horizontal,10,37.8,Cube,,,32,,,,37.48,37.48,31.11,Cube dimensions not reported. Assumed to be standard 150x150x150mm cube for normalization.
Mikulic et al. (1992),CU_L242,Yugoslavia,Cube - Laboratory,28,FALSE,,,Horizontal,10,36.8,Cube,,,32,,,,39.30,39.30,32.62,Cube dimensions not reported. Assumed to be standard 150x150x150mm cube for normalization.
Mikulic et al. (1992),CU_L243,Yugoslavia,Cube - Laboratory,28,FALSE,,,Horizontal,10,37.1,Cube,,,32,,,,40.62,40.62,33.71,Cube dimensions not reported. Assumed to be standard 150x150x150mm cube for normalization.
Mikulic et al. (1992),CU_L244,Yugoslavia,Cube - Laboratory,28,FALSE,,,Horizontal,10,37.6,Cube,,,32,,,,40.37,40.37,33.51,Cube dimensions not reported. Assumed to be standard 150x150x150mm cube for normalization.
Mikulic et al. (1992),CU_L245,Yugoslavia,Cube - Laboratory,28,FALSE,,,Horizontal,10,37.3,Cube,,,32,,,,41.20,41.20,34.19,Cube dimensions not reported. Assumed to be standard 150x150x150mm cube for normalization.
Mikulic et al. (1992),CU_L246,Yugoslavia,Cube - Laboratory,28,FALSE,,,Horizontal,10,37.3,Cube,,,32,,,,41.36,41.36,34.33,Cube dimensions not reported. Assumed to be standard 150x150x150mm cube for normalization.
Mikulic et al. (1992),CU_L247,Yugoslavia,Cube - Laboratory,28,FALSE,,,Horizontal,10,37.1,Cube,,,32,,,,41.36,41.36,34.33,Cube dimensions not reported. Assumed to be standard 150x150x150mm cube for normalization.
Mikulic et al. (1992),CU_L248,Yugoslavia,Cube - Laboratory,28,FALSE,,,Horizontal,10,35.6,Cube,,,32,,,,41.03,41.03,34.06,Cube dimensions not reported. Assumed to be standard 150x150x150mm cube for normalization.
Mikulic et al. (1992),CU_L249,Yugoslavia,Cube - Laboratory,28,FALSE,,,Horizontal,10,35.3,Cube,,,32,,,,41.11,41.11,34.12,Cube dimensions not reported. Assumed to be standard 150x150x150mm cube for normalization.
Mikulic et al. (1992),CU_L250,Yugoslavia,Cube - Laboratory,28,FALSE,,,Horizontal,10,35.2,Cube,,,32,,,,41.36,41.36,34.33,Cube dimensions not reported. Assumed to be standard 150x150x150mm cube for normalization.
Mikulic et al. (1992),CU_L251,Yugoslavia,Cube - Laboratory,28,FALSE,,,Horizontal,10,36.2,Cube,,,32,,,,41.94,41.94,34.81,Cube dimensions not reported. Assumed to be standard 150x150x150mm cube for normalization.
Mikulic et al. (1992),CU_L252,Yugoslavia,Cube - Laboratory,28,FALSE,,,Horizontal,10,36.7,Cube,,,32,,,,41.36,41.36,34.33,Cube dimensions not reported. Assumed to be standard 150x150x150mm cube for normalization.
Mikulic et al. (1992),CU_L253,Yugoslavia,Cube - Laboratory,28,FALSE,,,Horizontal,10,38.3,Cube,,,32,,,,42.52,42.52,35.29,Cube dimensions not reported. Assumed to be standard 150x150x150mm cube for normalization.
Mikulic et al. (1992),CU_L254,Yugoslavia,Cube - Laboratory,28,FALSE,,,Horizontal,10,37.9,Cube,,,32,,,,42.68,42.68,35.42,Cube dimensions not reported. Assumed to be standard 150x150x150mm cube for normalization.
Mikulic et al. (1992),CU_L255,Yugoslavia,Cube - Laboratory,28,FALSE,,,Horizontal,10,37.8,Cube,,,32,,,,43.01,43.01,35.70,Cube dimensions not reported. Assumed to be standard 150x150x150mm cube for normalization.
Mikulic et al. (1992),CU_L256,Yugoslavia,Cube - Laboratory,28,FALSE,,,Horizontal,10,37.2,Cube,,,32,,,,44.16,44.16,36.66,Cube dimensions not reported. Assumed to be standard 150x150x150mm cube for normalization.
Mikulic et al. (1992),CU_L257,Yugoslavia,Cube - Laboratory,28,FALSE,,,Horizontal,10,36.7,Cube,,,32,,,,43.51,43.51,36.11,Cube dimensions not reported. Assumed to be standard 150x150x150mm cube for normalization.
Mikulic et al. (1992),CU_L258,Yugoslavia,Cube - Laboratory,28,FALSE,,,Horizontal,10,36.4,Cube,,,32,,,,43.92,43.92,36.45,Cube dimensions not reported. Assumed to be standard 150x150x150mm cube for normalization.
Mikulic et al. (1992),CU_L259,Yugoslavia,Cube - Laboratory,28,FALSE,,,Horizontal,10,36.3,Cube,,,32,,,,44.08,44.08,36.59,Cube dimensions not reported. Assumed to be standard 150x150x150mm cube for normalization.
Mikulic et al. (1992),CU_L260,Yugoslavia,Cube - Laboratory,28,FALSE,,,Horizontal,10,39.3,Cube,,,32,,,,43.34,43.34,35.97,Cube dimensions not reported. Assumed to be standard 150x150x150mm cube for normalization.
Mikulic et al. (1992),CU_L261,Yugoslavia,Cube - Laboratory,28,FALSE,,,Horizontal,10,38.6,Cube,,,32,,,,44.33,44.33,36.79,Cube dimensions not reported. Assumed to be standard 150x150x150mm cube for normalization.
Mikulic et al. (1992),CU_L262,Yugoslavia,Cube - Laboratory,28,FALSE,,,Horizontal,10,38.0,Cube,,,32,,,,44.82,44.82,37.20,Cube dimensions not reported. Assumed to be standard 150x150x150mm cube for normalization.
Mikulic et al. (1992),CU_L263,Yugoslavia,Cube - Laboratory,28,FALSE,,,Horizontal,10,37.6,Cube,,,32,,,,45.07,45.07,37.41,Cube dimensions not reported. Assumed to be standard 150x150x150mm cube for normalization.
Mikulic et al. (1992),CU_L264,Yugoslavia,Cube - Laboratory,28,FALSE,,,Horizontal,10,36.7,Cube,,,32,,,,46.47,46.47,38.57,Cube dimensions not reported. Assumed to be standard 150x150x150mm cube for normalization.
Mikulic et al. (1992),CU_L265,Yugoslavia,Cube - Laboratory,28,FALSE,,,Horizontal,10,35.8,Cube,,,32,,,,49.69,49.69,41.24,Cube dimensions not reported. Assumed to be standard 150x150x150mm cube for normalization.
Mikulic et al. (1992),CU_L266,Yugoslavia,Cube - Laboratory,28,FALSE,,,Horizontal,10,36.5,Cube,,,32,,,,52.58,52.58,43.64,Cube dimensions not reported. Assumed to be standard 150x150x150mm cube for normalization.
Mikulic et al. (1992),CU_L267,Yugoslavia,Cube - Laboratory,28,FALSE,,,Horizontal,10,37.4,Cube,,,32,,,,47.71,47.71,39.60,Cube dimensions not reported. Assumed to be standard 150x150x150mm cube for normalization.
Mikulic et al. (1992),CU_L268,Yugoslavia,Cube - Laboratory,28,FALSE,,,Horizontal,10,37.8,Cube,,,32,,,,47.38,47.38,39.33,Cube dimensions not reported. Assumed to be standard 150x150x150mm cube for normalization.
Mikulic et al. (1992),CU_L269,Yugoslavia,Cube - Laboratory,28,FALSE,,,Horizontal,10,38.0,Cube,,,32,,,,47.05,47.05,39.05,Cube dimensions not reported. Assumed to be standard 150x150x150mm cube for normalization.
Mikulic et al. (1992),CU_L270,Yugoslavia,Cube - Laboratory,28,FALSE,,,Horizontal,10,37.8,Cube,,,32,,,,46.47,46.47,38.57,Cube dimensions not reported. Assumed to be standard 150x150x150mm cube for normalization.
Mikulic et al. (1992),CU_L271,Yugoslavia,Cube - Laboratory,28,FALSE,,,Horizontal,10,38.2,Cube,,,32,,,,45.90,45.90,38.09,Cube dimensions not reported. Assumed to be standard 150x150x150mm cube for normalization.
Mikulic et al. (1992),CU_L272,Yugoslavia,Cube - Laboratory,28,FALSE,,,Horizontal,10,38.3,Cube,,,32,,,,46.06,46.06,38.23,Cube dimensions not reported. Assumed to be standard 150x150x150mm cube for normalization.
Mikulic et al. (1992),CU_L273,Yugoslavia,Cube - Laboratory,28,FALSE,,,Horizontal,10,39.6,Cube,,,32,,,,45.57,45.57,37.82,Cube dimensions not reported. Assumed to be standard 150x150x150mm cube for normalization.
Mikulic et al. (1992),CU_L274,Yugoslavia,Cube - Laboratory,28,FALSE,,,Horizontal,10,39.3,Cube,,,32,,,,47.55,47.55,39.46,Cube dimensions not reported. Assumed to be standard 150x150x150mm cube for normalization.
Mikulic et al. (1992),CU_L275,Yugoslavia,Cube - Laboratory,28,FALSE,,,Horizontal,10,38.8,Cube,,,32,,,,48.21,48.21,40.01,Cube dimensions not reported. Assumed to be standard 150x150x150mm cube for normalization.
Mikulic et al. (1992),CU_L276,Yugoslavia,Cube - Laboratory,28,FALSE,,,Horizontal,10,38.3,Cube,,,32,,,,48.54,48.54,40.28,Cube dimensions not reported. Assumed to be standard 150x150x150mm cube for normalization.
Mikulic et al. (1992),CU_L277,Yugoslavia,Cube - Laboratory,28,FALSE,,,Horizontal,10,38.8,Cube,,,32,,,,49.28,49.28,40.90,Cube dimensions not reported. Assumed to be standard 150x150x150mm cube for normalization.
Oktar et al. (1996),MN_1,Turkey,Cube - Laboratory,28,FALSE,,,,,34.5,Cube,200.0,200.0,30,0.61,,,30.40,31.92,26.49,
Oktar et al. (1996),MN_2,Turkey,Cube - Laboratory,28,FALSE,,,,,34.9,Cube,200.0,200.0,30,0.54,,,32.80,34.44,28.59,
Oktar et al. (1996),MN_3,Turkey,Cube - Laboratory,28,FALSE,,,,,29.9,Cube,200.0,200.0,30,0.62,,,26.50,27.83,23.09,
Oktar et al. (1996),MN_4,Turkey,Cube - Laboratory,28,FALSE,,,,,30.3,Cube,200.0,200.0,30,0.58,,,26.50,27.83,23.09,
Oktar et al. (1996),MN_5,Turkey,Cube - Laboratory,28,FALSE,,,,,31.9,Cube,200.0,200.0,30,0.53,,,26.80,28.14,23.36,
Oktar et al. (1996),MN_6,Turkey,Cube - Laboratory,28,FALSE,,,,,34.0,Cube,200.0,200.0,30,0.51,,,30.50,32.03,26.58,
Oktar et al. (1996),MN_7,Turkey,Cube - Laboratory,28,FALSE,,,,,36.8,Cube,200.0,200.0,30,0.47,,,42.20,44.31,36.78,
Oktar et al. (1996),MN_8,Turkey,Cube - Laboratory,28,FALSE,,,,,35.6,Cube,200.0,200.0,30,0.59,,,36.70,38.54,31.98,
Oktar et al. (1996),MN_9,Turkey,Cube - Laboratory,28,FALSE,,,,,32.5,Cube,200.0,200.0,30,0.57,,,29.90,31.40,26.06,
Oktar et al. (1996),MN_10,Turkey,Cube - Laboratory,28,FALSE,,,,,36.0,Cube,200.0,200.0,30,0.44,,,35.00,36.75,30.50,
Oktar et al. (1996),MN_11,Turkey,Cube - Laboratory,28,FALSE,,,,,35.0,Cube,200.0,200.0,30,0.57,,,29.00,30.45,25.27,
Oktar et al. (1996),MN_12,Turkey,Cube - Laboratory,28,FALSE,,,,,31.4,Cube,200.0,200.0,30,0.59,,,23.20,24.36,20.22,
Oktar et al. (1996),MN_13,Turkey,Cube - Laboratory,28,FALSE,,,,,32.1,Cube,200.0,200.0,30,0.03,,,25.60,26.88,22.31,
Oktar et al. (1996),MN_14,Turkey,Cube - Laboratory,28,FALSE,,,,,24.9,Cube,200.0,200.0,30,0.60,,,21.40,22.47,18.65,
Oktar et al. (1996),MN_15,Turkey,Cube - Laboratory,28,FALSE,,,,,31.4,Cube,200.0,200.0,30,0.46,,,36.10,37.91,31.46,
Oktar et al. (1996),MN_16,Turkey,Cube - Laboratory,28,FALSE,,,,,33.1,Cube,200.0,200.0,30,0.45,,,33.30,34.97,29.02,
Oktar et al. (1996),MN_17,Turkey,Cube - Laboratory,28,FALSE,,,,,26.0,Cube,200.0,200.0,30,0.66,,,15.10,15.86,13.16,
Oktar et al. (1996),MN_18,Turkey,Cube - Laboratory,28,FALSE,,,,,34.6,Cube,200.0,200.0,30,0.40,,,33.30,34.97,29.02,
Oktar et al. (1996),MN_19,Turkey,Cube - Laboratory,28,FALSE,,,,,33.2,Cube,200.0,200.0,30,0.48,,,29.30,30.77,25.53,
Oktar et al. (1996),MN_20,Turkey,Cube - Laboratory,28,FALSE,,,,,28.4,Cube,200.0,200.0,30,0.48,,,28.60,30.03,24.92,
Oktar et al. (1996),MN_21,Turkey,Cube - Laboratory,28,FALSE,,,,,38.0,Cube,200.0,200.0,30,0.43,,,40.60,42.63,35.38,
Oktar et al. (1996),MN_22,Turkey,Cube - Laboratory,28,FALSE,,,,,26.9,Cube,200.0,200.0,30,0.63,,,17.10,17.96,14.90,
Oktar et al. (1996),MN_23,Turkey,Cube - Laboratory,28,FALSE,,,,,33.9,Cube,200.0,200.0,30,0.68,,,17.10,17.96,14.90,
Oktar et al. (1996),MN_24,Turkey,Cube - Laboratory,28,FALSE,,,,,42.8,Cube,200.0,200.0,30,0.40,,,35.90,37.70,31.29,
Oktar et al. (1996),MN_25,Turkey,Cube - Laboratory,28,FALSE,,,,,34.6,Cube,200.0,200.0,30,0.05,,,26.90,28.25,23.44,
Oktar et al. (1996),MN_26,Turkey,Cube - Laboratory,28,FALSE,,,,,31.2,Cube,200.0,200.0,30,0.53,,,19.00,19.95,16.56,
Oktar et al. (1996),MN_27,Turkey,Cube - Laboratory,28,FALSE,,,,,32.2,Cube,200.0,200.0,30,0.65,,,25.30,26.57,22.05,
Oktar et al. (1996),MN_28,Turkey,Cube - Laboratory,28,FALSE,,,,,30.1,Cube,200.0,200.0,30,0.65,,,21.80,22.89,19.00,
Oktar et al. (1996),MN_29,Turkey,Cube - Laboratory,28,FALSE,,,,,38.4,Cube,200.0,200.0,30,0.45,,,32.90,34.55,28.67,
Oktar et al. (1996),MN_30,Turkey,Cube - Laboratory,28,FALSE,,,,,25.2,Cube,200.0,200.0,30,0.60,,,22.00,23.10,19.17,
Oktar et al. (1996),MN_31,Turkey,Cube - Laboratory,28,FALSE,,,,,35.3,Cube,200.0,200.0,30,0.50,,,28.10,29.51,24.49,
Oktar et al. (1996),MN_32,Turkey,Cube - Laboratory,28,FALSE,,,,,30.6,Cube,200.0,200.0,30,0.60,,,16.90,17.75,14.73,
Oktar et al. (1996),MN_33,Turkey,Cube - Laboratory,28,FALSE,,,,,33.4,Cube,200.0,200.0,30,0.55,,,23.30,24.47,20.31,
Oktar et al. (1996),MN_34,Turkey,Cube - Laboratory,28,FALSE,,,,,30.8,Cube,200.0,200.0,30,0.65,,,18.40,19.32,16.04,
Oktar et al. (1996),MN_35,Turkey,Cube - Laboratory,28,FALSE,,,,,29.2,Cube,200.0,200.0,30,0.71,,,13.10,13.76,11.42,
Oktar et al. (1996),MN_36,Turkey,Cube - Laboratory,28,FALSE,,,,,25.8,Cube,200.0,200.0,30,0.75,,,12.80,13.44,11.16,
Oktar et al. (1996),MN_37,Turkey,Cube - Laboratory,28,FALSE,,,,,29.6,Cube,200.0,200.0,30,0.68,,,16.30,17.12,14.21,
Oktar et al. (1996),MN_38,Turkey,Cube - Laboratory,28,FALSE,,,,,30.4,Cube,200.0,200.0,30,0.62,,,24.30,25.52,21.18,
Oktar et al. (1996),MN_39,Turkey,Cube - Laboratory,28,FALSE,,,,,31.4,Cube,200.0,200.0,30,0.53,,,24.50,25.73,21.35,
Oktar et al. (1996),MN_40,Turkey,Cube - Laboratory,28,FALSE,,,,,24.8,Cube,200.0,200.0,30,0.50,,,17.90,18.80,15.60,
Oktar et al. (1996),MN_41,Turkey,Cube - Laboratory,28,FALSE,,,,,22.2,Cube,200.0,200.0,30,0.75,,,14.20,14.91,12.38,
Oktar et al. (1996),MN_42,Turkey,Cube - Laboratory,28,FALSE,,,,,29.4,Cube,200.0,200.0,30,0.62,,,24.70,25.94,21.53,
Oktar et al. (1996),MN_43,Turkey,Cube - Laboratory,28,FALSE,,,,,28.4,Cube,200.0,200.0,30,0.67,,,15.50,16.28,13.51,
Oktar et al. (1996),MN_44,Turkey,Cube - Laboratory,28,FALSE,,,,,33.1,Cube,200.0,200.0,30,0.54,,,22.80,23.94,19.87,
Oktar et al. (1996),MN_45,Turkey,Cube - Laboratory,28,FALSE,,,,,26.7,Cube,200.0,200.0,30,0.66,,,18.10,19.01,15.77,
Oktar et al. (1996),MN_46,Turkey,Cube - Laboratory,28,FALSE,,,,,22.2,Cube,200.0,200.0,30,0.70,,,13.20,13.86,11.50,
Oktar et al. (1996),MN_47,Turkey,Cube - Laboratory,28,FALSE,,,,,26.9,Cube,200.0,200.0,30,0.55,,,16.90,17.75,14.73,
Oktar et al. (1996),MN_48,Turkey,Cube - Laboratory,28,FALSE,,,,,27.2,Cube,200.0,200.0,30,0.65,,,17.70,18.59,15.43,
Oktar et al. (1996),MN_49,Turkey,Cube - Laboratory,28,FALSE,,,,,28.4,Cube,200.0,200.0,30,0.60,,,21.70,22.79,18.91,
Oktar et al. (1996),MN_50,Turkey,Cube - Laboratory,28,FALSE,,,,,28.6,Cube,200.0,200.0,30,0.75,,,18.20,19.11,15.86,
Oktar et al. (1996),MN_51,Turkey,Cube - Laboratory,28,FALSE,,,,,29.2,Cube,200.0,200.0,30,0.62,,,23.70,24.89,20.65,
Oktar et al. (1996),MN_52,Turkey,Cube - Laboratory,28,FALSE,,,,,32.7,Cube,200.0,200.0,30,0.55,,,32.70,34.34,28.50,
Oktar et al. (1996),MN_53,Turkey,Cube - Laboratory,28,FALSE,,,,,29.4,Cube,200.0,200.0,30,0.68,,,21.40,22.47,18.65,
Oktar et al. (1996),MN_54,Turkey,Cube - Laboratory,28,FALSE,,,,,29.5,Cube,200.0,200.0,30,0.65,,,18.80,19.74,16.38,
Oktar et al. (1996),MN_55,Turkey,Cube - Laboratory,28,FALSE,,,,,29.2,Cube,200.0,200.0,30,0.75,,,14.30,15.02,12.46,
Oktar et al. (1996),MN_56,Turkey,Cube - Laboratory,28,FALSE,,,,,27.5,Cube,200.0,200.0,30,0.62,,,13.90,14.60,12.11,
Oktar et al. (1996),MN_57,Turkey,Cube - Laboratory,28,FALSE,,,,,29.0,Cube,200.0,200.0,30,0.58,,,21.60,22.68,18.82,
Oktar et al. (1996),MN_58,Turkey,Cube - Laboratory,28,FALSE,,,,,27.2,Cube,200.0,200.0,30,0.68,,,15.70,16.49,13.68,
Oktar et al. (1996),MN_59,Turkey,Cube - Laboratory,28,FALSE,,,,,29.2,Cube,200.0,200.0,30,0.71,,,17.60,18.48,15.34,
Oktar et al. (1996),MN_60,Turkey,Cube - Laboratory,28,FALSE,,,,,14.4,Cube,200.0,200.0,30,0.90,,,7.50,7.88,6.54,
Nash't et al. (2005),C1,Iraq,Cube - Laboratory,,FALSE,Original Schmidt Type N,,Horizontal,10,15.0,Cube,150.0,150.0,,0.45,,,11.14,11.14,9.24,"Only scatter plot of results reported so cannot assign mix details to specimens. Age varied between 7 to 138 days, max aggregate varied between 5 - 19 mm, design strength was either 15MPa or 25MPa."
Nash't et al. (2005),C2,Iraq,Cube - Laboratory,,FALSE,Original Schmidt Type N,,Horizontal,10,17.0,Cube,150.0,150.0,,0.45,,,17.17,17.17,14.25,"Only scatter plot of results reported so cannot assign mix details to specimens. Age varied between 7 to 138 days, max aggregate varied between 5 - 19 mm, design strength was either 15MPa or 25MPa."
Nash't et al. (2005),C3,Iraq,Cube - Laboratory,,FALSE,Original Schmidt Type N,,Horizontal,10,18.0,Cube,150.0,150.0,,0.45,,,11.64,11.64,9.66,"Only scatter plot of results reported so cannot assign mix details to specimens. Age varied between 7 to 138 days, max aggregate varied between 5 - 19 mm, design strength was either 15MPa or 25MPa."
Nash't et al. (2005),C4,Iraq,Cube - Laboratory,,FALSE,Original Schmidt Type N,,Horizontal,10,18.0,Cube,150.0,150.0,,0.45,,,13.45,13.45,11.16,"Only scatter plot of results reported so cannot assign mix details to specimens. Age varied between 7 to 138 days, max aggregate varied between 5 - 19 mm, design strength was either 15MPa or 25MPa."
Nash't et al. (2005),C5,Iraq,Cube - Laboratory,,FALSE,Original Schmidt Type N,,Horizontal,10,19.0,Cube,150.0,150.0,,0.45,,,12.44,12.44,10.33,"Only scatter plot of results reported so cannot assign mix details to specimens. Age varied between 7 to 138 days, max aggregate varied between 5 - 19 mm, design strength was either 15MPa or 25MPa."
Nash't et al. (2005),C6,Iraq,Cube - Laboratory,,FALSE,Original Schmidt Type N,,Horizontal,10,19.0,Cube,150.0,150.0,,0.45,,,13.45,13.45,11.16,"Only scatter plot of results reported so cannot assign mix details to specimens. Age varied between 7 to 138 days, max aggregate varied between 5 - 19 mm, design strength was either 15MPa or 25MPa."
Nash't et al. (2005),C7,Iraq,Cube - Laboratory,,FALSE,Original Schmidt Type N,,Horizontal,10,19.0,Cube,150.0,150.0,,0.45,,,19.29,19.29,16.01,"Only scatter plot of results reported so cannot assign mix details to specimens. Age varied between 7 to 138 days, max aggregate varied between 5 - 19 mm, design strength was either 15MPa or 25MPa."
Nash't et al. (2005),C8,Iraq,Cube - Laboratory,,FALSE,Original Schmidt Type N,,Horizontal,10,20.0,Cube,150.0,150.0,,0.45,,,16.97,16.97,14.09,"Only scatter plot of results reported so cannot assign mix details to specimens. Age varied between 7 to 138 days, max aggregate varied between 5 - 19 mm, design strength was either 15MPa or 25MPa."
Nash't et al. (2005),C9,Iraq,Cube - Laboratory,,FALSE,Original Schmidt Type N,,Horizontal,10,20.0,Cube,150.0,150.0,,0.45,,,13.75,13.75,11.41,"Only scatter plot of results reported so cannot assign mix details to specimens. Age varied between 7 to 138 days, max aggregate varied between 5 - 19 mm, design strength was either 15MPa or 25MPa."
Nash't et al. (2005),C10,Iraq,Cube - Laboratory,,FALSE,Original Schmidt Type N,,Horizontal,10,22.0,Cube,150.0,150.0,,0.45,,,15.56,15.56,12.92,"Only scatter plot of results reported so cannot assign mix details to specimens. Age varied between 7 to 138 days, max aggregate varied between 5 - 19 mm, design strength was either 15MPa or 25MPa."
Nash't et al. (2005),C11,Iraq,Cube - Laboratory,,FALSE,Original Schmidt Type N,,Horizontal,10,24.0,Cube,150.0,150.0,,0.45,,,18.88,18.88,15.67,"Only scatter plot of results reported so cannot assign mix details to specimens. Age varied between 7 to 138 days, max aggregate varied between 5 - 19 mm, design strength was either 15MPa or 25MPa."
Nash't et al. (2005),C12,Iraq,Cube - Laboratory,,FALSE,Original Schmidt Type N,,Horizontal,10,23.0,Cube,150.0,150.0,,0.45,,,23.21,23.21,19.26,"Only scatter plot of results reported so cannot assign mix details to specimens. Age varied between 7 to 138 days, max aggregate varied between 5 - 19 mm, design strength was either 15MPa or 25MPa."
Nash't et al. (2005),C13,Iraq,Cube - Laboratory,,FALSE,Original Schmidt Type N,,Horizontal,10,23.0,Cube,150.0,150.0,,0.45,,,24.32,24.32,20.18,"Only scatter plot of results reported so cannot assign mix details to specimens. Age varied between 7 to 138 days, max aggregate varied between 5 - 19 mm, design strength was either 15MPa or 25MPa."
Nash't et al. (2005),C14,Iraq,Cube - Laboratory,,FALSE,Original Schmidt Type N,,Horizontal,10,23.0,Cube,150.0,150.0,,0.45,,,24.92,24.92,20.68,"Only scatter plot of results reported so cannot assign mix details to specimens. Age varied between 7 to 138 days, max aggregate varied between 5 - 19 mm, design strength was either 15MPa or 25MPa."
Nash't et al. (2005),C15,Iraq,Cube - Laboratory,,FALSE,Original Schmidt Type N,,Horizontal,10,23.0,Cube,150.0,150.0,,0.45,,,25.52,25.52,21.18,"Only scatter plot of results reported so cannot assign mix details to specimens. Age varied between 7 to 138 days, max aggregate varied between 5 - 19 mm, design strength was either 15MPa or 25MPa."
Nash't et al. (2005),C16,Iraq,Cube - Laboratory,,FALSE,Original Schmidt Type N,,Horizontal,10,24.0,Cube,150.0,150.0,,0.45,,,25.62,25.62,21.27,"Only scatter plot of results reported so cannot assign mix details to specimens. Age varied between 7 to 138 days, max aggregate varied between 5 - 19 mm, design strength was either 15MPa or 25MPa."
Nash't et al. (2005),C17,Iraq,Cube - Laboratory,,FALSE,Original Schmidt Type N,,Horizontal,10,25.0,Cube,150.0,150.0,,0.45,,,26.63,26.63,22.10,"Only scatter plot of results reported so cannot assign mix details to specimens. Age varied between 7 to 138 days, max aggregate varied between 5 - 19 mm, design strength was either 15MPa or 25MPa."
Nash't et al. (2005),C18,Iraq,Cube - Laboratory,,FALSE,Original Schmidt Type N,,Horizontal,10,25.0,Cube,150.0,150.0,,0.45,,,25.52,25.52,21.18,"Only scatter plot of results reported so cannot assign mix details to specimens. Age varied between 7 to 138 days, max aggregate varied between 5 - 19 mm, design strength was either 15MPa or 25MPa."
Nash't et al. (2005),C19,Iraq,Cube - Laboratory,,FALSE,Original Schmidt Type N,,Horizontal,10,25.0,Cube,150.0,150.0,,0.45,,,22.20,22.20,18.43,"Only scatter plot of results reported so cannot assign mix details to specimens. Age varied between 7 to 138 days, max aggregate varied between 5 - 19 mm, design strength was either 15MPa or 25MPa."
Nash't et al. (2005),C20,Iraq,Cube - Laboratory,,FALSE,Original Schmidt Type N,,Horizontal,10,27.0,Cube,150.0,150.0,,0.45,,,21.60,21.60,17.93,"Only scatter plot of results reported so cannot assign mix details to specimens. Age varied between 7 to 138 days, max aggregate varied between 5 - 19 mm, design strength was either 15MPa or 25MPa."
Nash't et al. (2005),C21,Iraq,Cube - Laboratory,,FALSE,Original Schmidt Type N,,Horizontal,10,28.0,Cube,150.0,150.0,,0.45,,,18.28,18.28,15.17,"Only scatter plot of results reported so cannot assign mix details to specimens. Age varied between 7 to 138 days, max aggregate varied between 5 - 19 mm, design strength was either 15MPa or 25MPa."
Nash't et al. (2005),C22,Iraq,Cube - Laboratory,,FALSE,Original Schmidt Type N,,Horizontal,10,29.0,Cube,150.0,150.0,,0.45,,,24.82,24.82,20.60,"Only scatter plot of results reported so cannot assign mix details to specimens. Age varied between 7 to 138 days, max aggregate varied between 5 - 19 mm, design strength was either 15MPa or 25MPa."
Nash't et al. (2005),C23,Iraq,Cube - Laboratory,,FALSE,Original Schmidt Type N,,Horizontal,10,29.0,Cube,150.0,150.0,,0.45,,,30.35,30.35,25.19,"Only scatter plot of results reported so cannot assign mix details to specimens. Age varied between 7 to 138 days, max aggregate varied between 5 - 19 mm, design strength was either 15MPa or 25MPa."
Nash't et al. (2005),C24,Iraq,Cube - Laboratory,,FALSE,Original Schmidt Type N,,Horizontal,10,30.0,Cube,150.0,150.0,,0.45,,,36.99,36.99,30.70,"Only scatter plot of results reported so cannot assign mix details to specimens. Age varied between 7 to 138 days, max aggregate varied between 5 - 19 mm, design strength was either 15MPa or 25MPa."
Nash't et al. (2005),C25,Iraq,Cube - Laboratory,,FALSE,Original Schmidt Type N,,Horizontal,10,30.0,Cube,150.0,150.0,,0.45,,,25.42,25.42,21.10,"Only scatter plot of results reported so cannot assign mix details to specimens. Age varied between 7 to 138 days, max aggregate varied between 5 - 19 mm, design strength was either 15MPa or 25MPa."
Nash't et al. (2005),C26,Iraq,Cube - Laboratory,,FALSE,Original Schmidt Type N,,Horizontal,10,30.0,Cube,150.0,150.0,,0.45,,,22.20,22.20,18.43,"Only scatter plot of results reported so cannot assign mix details to specimens. Age varied between 7 to 138 days, max aggregate varied between 5 - 19 mm, design strength was either 15MPa or 25MPa."
Nash't et al. (2005),C27,Iraq,Cube - Laboratory,,FALSE,Original Schmidt Type N,,Horizontal,10,32.0,Cube,150.0,150.0,,0.45,,,25.42,25.42,21.10,"Only scatter plot of results reported so cannot assign mix details to specimens. Age varied between 7 to 138 days, max aggregate varied between 5 - 19 mm, design strength was either 15MPa or 25MPa."
Nash't et al. (2005),C28,Iraq,Cube - Laboratory,,FALSE,Original Schmidt Type N,,Horizontal,10,32.0,Cube,150.0,150.0,,0.45,,,25.72,25.72,21.35,"Only scatter plot of results reported so cannot assign mix details to specimens. Age varied between 7 to 138 days, max aggregate varied between 5 - 19 mm, design strength was either 15MPa or 25MPa."
Nash't et al. (2005),C29,Iraq,Cube - Laboratory,,FALSE,Original Schmidt Type N,,Horizontal,10,31.0,Cube,150.0,150.0,,0.45,,,29.35,29.35,24.36,"Only scatter plot of results reported so cannot assign mix details to specimens. Age varied between 7 to 138 days, max aggregate varied between 5 - 19 mm, design strength was either 15MPa or 25MPa."
Nash't et al. (2005),C30,Iraq,Cube - Laboratory,,FALSE,Original Schmidt Type N,,Horizontal,10,32.0,Cube,150.0,150.0,,0.45,,,38.30,38.30,31.79,"Only scatter plot of results reported so cannot assign mix details to specimens. Age varied between 7 to 138 days, max aggregate varied between 5 - 19 mm, design strength was either 15MPa or 25MPa."
Nash't et al. (2005),C31,Iraq,Cube - Laboratory,,FALSE,Original Schmidt Type N,,Horizontal,10,32.9,Cube,150.0,150.0,,0.45,,,22.20,22.20,18.43,"Only scatter plot of results reported so cannot assign mix details to specimens. Age varied between 7 to 138 days, max aggregate varied between 5 - 19 mm, design strength was either 15MPa or 25MPa."
Nash't et al. (2005),C32,Iraq,Cube - Laboratory,,FALSE,Original Schmidt Type N,,Horizontal,10,32.9,Cube,150.0,150.0,,0.45,,,22.81,22.81,18.93,"Only scatter plot of results reported so cannot assign mix details to specimens. Age varied between 7 to 138 days, max aggregate varied between 5 - 19 mm, design strength was either 15MPa or 25MPa."
Nash't et al. (2005),C33,Iraq,Cube - Laboratory,,FALSE,Original Schmidt Type N,,Horizontal,10,32.9,Cube,150.0,150.0,,0.45,,,25.72,25.72,21.35,"Only scatter plot of results reported so cannot assign mix details to specimens. Age varied between 7 to 138 days, max aggregate varied between 5 - 19 mm, design strength was either 15MPa or 25MPa."
Nash't et al. (2005),C34,Iraq,Cube - Laboratory,,FALSE,Original Schmidt Type N,,Horizontal,10,32.9,Cube,150.0,150.0,,0.45,,,27.13,27.13,22.52,"Only scatter plot of results reported so cannot assign mix details to specimens. Age varied between 7 to 138 days, max aggregate varied between 5 - 19 mm, design strength was either 15MPa or 25MPa."
Nash't et al. (2005),C35,Iraq,Cube - Laboratory,,FALSE,Original Schmidt Type N,,Horizontal,10,32.9,Cube,150.0,150.0,,0.45,,,28.44,28.44,23.61,"Only scatter plot of results reported so cannot assign mix details to specimens. Age varied between 7 to 138 days, max aggregate varied between 5 - 19 mm, design strength was either 15MPa or 25MPa."
Nash't et al. (2005),C36,Iraq,Cube - Laboratory,,FALSE,Original Schmidt Type N,,Horizontal,10,32.0,Cube,150.0,150.0,,0.45,,,29.04,29.04,24.11,"Only scatter plot of results reported so cannot assign mix details to specimens. Age varied between 7 to 138 days, max aggregate varied between 5 - 19 mm, design strength was either 15MPa or 25MPa."
Nash't et al. (2005),C37,Iraq,Cube - Laboratory,,FALSE,Original Schmidt Type N,,Horizontal,10,32.0,Cube,150.0,150.0,,0.45,,,29.95,29.95,24.86,"Only scatter plot of results reported so cannot assign mix details to specimens. Age varied between 7 to 138 days, max aggregate varied between 5 - 19 mm, design strength was either 15MPa or 25MPa."
