Repository: bjhtud/MTL_in_MAT

# MTL_in_MAT

## 多任务情况

UHPC为核心数据集
测试集划分有两种方式：
1. 单任务测试集：针对每个任务，划分出该任务没有缺失标签的样本中的一部分作为测试集
   - 训练阶段：分任务训练，与其他任务(标签)的样本进行合并，这样就得到了一个训练集，这个训练集中特征和标签还是有缺失的
   - 训练出的模型：
     - 输入：特征 + 其他任务的标签
     - 输出：当前任务的标签
   - 测试阶段：使用该任务的测试集进行评估
   - 问题是：测试集中没有其他任务的标签，怎么办？

2. 多任务测试集：划分出所有任务都没有缺失标签的样本作为测试集
    - 训练阶段：使用其他样本作为训练集，这些样本中有缺失标签和缺失特征
    - 训练出的模型：
      - 输入：特征
      - 输出：所有任务的标签
    - 测试阶段：使用多任务测试集进行评估
    - 这样就能利用多个任务之间的关系进行预测
    - 缺点是：测试集会比较小，并且只能评估那些没有缺失标签的样本

##

File: data_set/Non_destructive/Complete RH Database.csv (part 4 of 39)
Literature,Specimen ID,Country,Specimen Type,Specimen Age (days),Rebar Present,RH Device Brand & Model,Standard,Orientation,No. Tests,"Median Rebound Number, RN",Core Specimen ,Height (mm),Width/Diameter (mm),Max Aggregate Size (mm),W/C Ratio,Strength Class,"Design Strength, fck (MPa)","fc,core (MPa)","fc,ref (MPa)","fc,cyl (MPa)",Notes
Nash't et al. (2005),C38,Iraq,Cube - Laboratory,,FALSE,Original Schmidt Type N,,Horizontal,10,32.0,Cube,150.0,150.0,,0.45,,,31.06,31.06,25.78,"Only scatter plot of results reported so cannot assign mix details to specimens. Age varied between 7 to 138 days, max aggregate varied between 5 - 19 mm, design strength was either 15MPa or 25MPa."
Nash't et al. (2005),C39,Iraq,Cube - Laboratory,,FALSE,Original Schmidt Type N,,Horizontal,10,32.9,Cube,150.0,150.0,,0.45,,,31.66,31.66,26.28,"Only scatter plot of results reported so cannot assign mix details to specimens. Age varied between 7 to 138 days, max aggregate varied between 5 - 19 mm, design strength was either 15MPa or 25MPa."
Nash't et al. (2005),C40,Iraq,Cube - Laboratory,,FALSE,Original Schmidt Type N,,Horizontal,10,32.9,Cube,150.0,150.0,,0.45,,,32.97,32.97,27.36,"Only scatter plot of results reported so cannot assign mix details to specimens. Age varied between 7 to 138 days, max aggregate varied between 5 - 19 mm, design strength was either 15MPa or 25MPa."
Nash't et al. (2005),C41,Iraq,Cube - Laboratory,,FALSE,Original Schmidt Type N,,Horizontal,10,32.9,Cube,150.0,150.0,,0.45,,,37.39,37.39,31.04,"Only scatter plot of results reported so cannot assign mix details to specimens. Age varied between 7 to 138 days, max aggregate varied between 5 - 19 mm, design strength was either 15MPa or 25MPa."
Nash't et al. (2005),C42,Iraq,Cube - Laboratory,,FALSE,Original Schmidt Type N,,Horizontal,10,35.0,Cube,150.0,150.0,,0.45,,,44.84,44.84,37.22,"Only scatter plot of results reported so cannot assign mix details to specimens. Age varied between 7 to 138 days, max aggregate varied between 5 - 19 mm, design strength was either 15MPa or 25MPa."
Nash't et al. (2005),C43,Iraq,Cube - Laboratory,,FALSE,Original Schmidt Type N,,Horizontal,10,35.0,Cube,150.0,150.0,,0.45,,,35.28,35.28,29.28,"Only scatter plot of results reported so cannot assign mix details to specimens. Age varied between 7 to 138 days, max aggregate varied between 5 - 19 mm, design strength was either 15MPa or 25MPa."
Nash't et al. (2005),C44,Iraq,Cube - Laboratory,,FALSE,Original Schmidt Type N,,Horizontal,10,35.0,Cube,150.0,150.0,,0.45,,,33.87,33.87,28.11,"Only scatter plot of results reported so cannot assign mix details to specimens. Age varied between 7 to 138 days, max aggregate varied between 5 - 19 mm, design strength was either 15MPa or 25MPa."
Nash't et al. (2005),C45,Iraq,Cube - Laboratory,,FALSE,Original Schmidt Type N,,Horizontal,10,35.0,Cube,150.0,150.0,,0.45,,,31.96,31.96,26.53,"Only scatter plot of results reported so cannot assign mix details to specimens. Age varied between 7 to 138 days, max aggregate varied between 5 - 19 mm, design strength was either 15MPa or 25MPa."
Nash't et al. (2005),C46,Iraq,Cube - Laboratory,,FALSE,Original Schmidt Type N,,Horizontal,10,35.0,Cube,150.0,150.0,,0.45,,,31.06,31.06,25.78,"Only scatter plot of results reported so cannot assign mix details to specimens. Age varied between 7 to 138 days, max aggregate varied between 5 - 19 mm, design strength was either 15MPa or 25MPa."
Nash't et al. (2005),C47,Iraq,Cube - Laboratory,,FALSE,Original Schmidt Type N,,Horizontal,10,35.0,Cube,150.0,150.0,,0.45,,,30.25,30.25,25.11,"Only scatter plot of results reported so cannot assign mix details to specimens. Age varied between 7 to 138 days, max aggregate varied between 5 - 19 mm, design strength was either 15MPa or 25MPa."
Nash't et al. (2005),C48,Iraq,Cube - Laboratory,,FALSE,Original Schmidt Type N,,Horizontal,10,35.0,Cube,150.0,150.0,,0.45,,,27.13,27.13,22.52,"Only scatter plot of results reported so cannot assign mix details to specimens. Age varied between 7 to 138 days, max aggregate varied between 5 - 19 mm, design strength was either 15MPa or 25MPa."
Nash't et al. (2005),C49,Iraq,Cube - Laboratory,,FALSE,Original Schmidt Type N,,Horizontal,10,35.0,Cube,150.0,150.0,,0.45,,,26.63,26.63,22.10,"Only scatter plot of results reported so cannot assign mix details to specimens. Age varied between 7 to 138 days, max aggregate varied between 5 - 19 mm, design strength was either 15MPa or 25MPa."
Nash't et al. (2005),C50,Iraq,Cube - Laboratory,,FALSE,Original Schmidt Type N,,Horizontal,10,33.9,Cube,150.0,150.0,,0.45,,,31.66,31.66,26.28,"Only scatter plot of results reported so cannot assign mix details to specimens. Age varied between 7 to 138 days, max aggregate varied between 5 - 19 mm, design strength was either 15MPa or 25MPa."
Nash't et al. (2005),C51,Iraq,Cube - Laboratory,,FALSE,Original Schmidt Type N,,Horizontal,10,33.9,Cube,150.0,150.0,,0.45,,,29.85,29.85,24.77,"Only scatter plot of results reported so cannot assign mix details to specimens. Age varied between 7 to 138 days, max aggregate varied between 5 - 19 mm, design strength was either 15MPa or 25MPa."
Nash't et al. (2005),C52,Iraq,Cube - Laboratory,,FALSE,Original Schmidt Type N,,Horizontal,10,33.9,Cube,150.0,150.0,,0.45,,,24.52,24.52,20.35,"Only scatter plot of results reported so cannot assign mix details to specimens. Age varied between 7 to 138 days, max aggregate varied between 5 - 19 mm, design strength was either 15MPa or 25MPa."
Nash't et al. (2005),C53,Iraq,Cube - Laboratory,,FALSE,Original Schmidt Type N,,Horizontal,10,35.0,Cube,150.0,150.0,,0.45,,,24.82,24.82,20.60,"Only scatter plot of results reported so cannot assign mix details to specimens. Age varied between 7 to 138 days, max aggregate varied between 5 - 19 mm, design strength was either 15MPa or 25MPa."
Nash't et al. (2005),C54,Iraq,Cube - Laboratory,,FALSE,Original Schmidt Type N,,Horizontal,10,35.0,Cube,150.0,150.0,,0.45,,,23.11,23.11,19.18,"Only scatter plot of results reported so cannot assign mix details to specimens. Age varied between 7 to 138 days, max aggregate varied between 5 - 19 mm, design strength was either 15MPa or 25MPa."
Nash't et al. (2005),C55,Iraq,Cube - Laboratory,,FALSE,Original Schmidt Type N,,Horizontal,10,35.9,Cube,150.0,150.0,,0.45,,,22.71,22.71,18.85,"Only scatter plot of results reported so cannot assign mix details to specimens. Age varied between 7 to 138 days, max aggregate varied between 5 - 19 mm, design strength was either 15MPa or 25MPa."
Nash't et al. (2005),C56,Iraq,Cube - Laboratory,,FALSE,Original Schmidt Type N,,Horizontal,10,35.9,Cube,150.0,150.0,,0.45,,,27.13,27.13,22.52,"Only scatter plot of results reported so cannot assign mix details to specimens. Age varied between 7 to 138 days, max aggregate varied between 5 - 19 mm, design strength was either 15MPa or 25MPa."
Nash't et al. (2005),C57,Iraq,Cube - Laboratory,,FALSE,Original Schmidt Type N,,Horizontal,10,35.9,Cube,150.0,150.0,,0.45,,,28.44,28.44,23.61,"Only scatter plot of results reported so cannot assign mix details to specimens. Age varied between 7 to 138 days, max aggregate varied between 5 - 19 mm, design strength was either 15MPa or 25MPa."
Nash't et al. (2005),C58,Iraq,Cube - Laboratory,,FALSE,Original Schmidt Type N,,Horizontal,10,35.9,Cube,150.0,150.0,,0.45,,,30.75,30.75,25.53,"Only scatter plot of results reported so cannot assign mix details to specimens. Age varied between 7 to 138 days, max aggregate varied between 5 - 19 mm, design strength was either 15MPa or 25MPa."
Nash't et al. (2005),C59,Iraq,Cube - Laboratory,,FALSE,Original Schmidt Type N,,Horizontal,10,35.9,Cube,150.0,150.0,,0.45,,,33.87,33.87,28.11,"Only scatter plot of results reported so cannot assign mix details to specimens. Age varied between 7 to 138 days, max aggregate varied between 5 - 19 mm, design strength was either 15MPa or 25MPa."
Nash't et al. (2005),C60,Iraq,Cube - Laboratory,,FALSE,Original Schmidt Type N,,Horizontal,10,35.9,Cube,150.0,150.0,,0.45,,,34.28,34.28,28.45,"Only scatter plot of results reported so cannot assign mix details to specimens. Age varied between 7 to 138 days, max aggregate varied between 5 - 19 mm, design strength was either 15MPa or 25MPa."
Nash't et al. (2005),C61,Iraq,Cube - Laboratory,,FALSE,Original Schmidt Type N,,Horizontal,10,35.9,Cube,150.0,150.0,,0.45,,,35.68,35.68,29.62,"Only scatter plot of results reported so cannot assign mix details to specimens. Age varied between 7 to 138 days, max aggregate varied between 5 - 19 mm, design strength was either 15MPa or 25MPa."
Nash't et al. (2005),C62,Iraq,Cube - Laboratory,,FALSE,Original Schmidt Type N,,Horizontal,10,35.9,Cube,150.0,150.0,,0.45,,,36.49,36.49,30.29,"Only scatter plot of results reported so cannot assign mix details to specimens. Age varied between 7 to 138 days, max aggregate varied between 5 - 19 mm, design strength was either 15MPa or 25MPa."
Nash't et al. (2005),C63,Iraq,Cube - Laboratory,,FALSE,Original Schmidt Type N,,Horizontal,10,35.9,Cube,150.0,150.0,,0.45,,,36.99,36.99,30.70,"Only scatter plot of results reported so cannot assign mix details to specimens. Age varied between 7 to 138 days, max aggregate varied between 5 - 19 mm, design strength was either 15MPa or 25MPa."
Nash't et al. (2005),C64,Iraq,Cube - Laboratory,,FALSE,Original Schmidt Type N,,Horizontal,10,35.9,Cube,150.0,150.0,,0.45,,,37.90,37.90,31.45,"Only scatter plot of results reported so cannot assign mix details to specimens. Age varied between 7 to 138 days, max aggregate varied between 5 - 19 mm, design strength was either 15MPa or 25MPa."
Nash't et al. (2005),C65,Iraq,Cube - Laboratory,,FALSE,Original Schmidt Type N,,Horizontal,10,35.9,Cube,150.0,150.0,,0.45,,,40.21,40.21,33.38,"Only scatter plot of results reported so cannot assign mix details to specimens. Age varied between 7 to 138 days, max aggregate varied between 5 - 19 mm, design strength was either 15MPa or 25MPa."
Nash't et al. (2005),C66,Iraq,Cube - Laboratory,,FALSE,Original Schmidt Type N,,Horizontal,10,37.0,Cube,150.0,150.0,,0.45,,,41.02,41.02,34.04,"Only scatter plot of results reported so cannot assign mix details to specimens. Age varied between 7 to 138 days, max aggregate varied between 5 - 19 mm, design strength was either 15MPa or 25MPa."
Nash't et al. (2005),C67,Iraq,Cube - Laboratory,,FALSE,Original Schmidt Type N,,Horizontal,10,37.0,Cube,150.0,150.0,,0.45,,,39.51,39.51,32.79,"Only scatter plot of results reported so cannot assign mix details to specimens. Age varied between 7 to 138 days, max aggregate varied between 5 - 19 mm, design strength was either 15MPa or 25MPa."
Nash't et al. (2005),C68,Iraq,Cube - Laboratory,,FALSE,Original Schmidt Type N,,Horizontal,10,36.9,Cube,150.0,150.0,,0.45,,,35.68,35.68,29.62,"Only scatter plot of results reported so cannot assign mix details to specimens. Age varied between 7 to 138 days, max aggregate varied between 5 - 19 mm, design strength was either 15MPa or 25MPa."
Nash't et al. (2005),C69,Iraq,Cube - Laboratory,,FALSE,Original Schmidt Type N,,Horizontal,10,36.9,Cube,150.0,150.0,,0.45,,,35.18,35.18,29.20,"Only scatter plot of results reported so cannot assign mix details to specimens. Age varied between 7 to 138 days, max aggregate varied between 5 - 19 mm, design strength was either 15MPa or 25MPa."
Nash't et al. (2005),C70,Iraq,Cube - Laboratory,,FALSE,Original Schmidt Type N,,Horizontal,10,37.0,Cube,150.0,150.0,,0.45,,,33.87,33.87,28.11,"Only scatter plot of results reported so cannot assign mix details to specimens. Age varied between 7 to 138 days, max aggregate varied between 5 - 19 mm, design strength was either 15MPa or 25MPa."
Nash't et al. (2005),C71,Iraq,Cube - Laboratory,,FALSE,Original Schmidt Type N,,Horizontal,10,37.0,Cube,150.0,150.0,,0.45,,,33.37,33.37,27.70,"Only scatter plot of results reported so cannot assign mix details to specimens. Age varied between 7 to 138 days, max aggregate varied between 5 - 19 mm, design strength was either 15MPa or 25MPa."
Nash't et al. (2005),C72,Iraq,Cube - Laboratory,,FALSE,Original Schmidt Type N,,Horizontal,10,37.0,Cube,150.0,150.0,,0.45,,,32.97,32.97,27.36,"Only scatter plot of results reported so cannot assign mix details to specimens. Age varied between 7 to 138 days, max aggregate varied between 5 - 19 mm, design strength was either 15MPa or 25MPa."
Nash't et al. (2005),C73,Iraq,Cube - Laboratory,,FALSE,Original Schmidt Type N,,Horizontal,10,37.0,Cube,150.0,150.0,,0.45,,,31.56,31.56,26.19,"Only scatter plot of results reported so cannot assign mix details to specimens. Age varied between 7 to 138 days, max aggregate varied between 5 - 19 mm, design strength was either 15MPa or 25MPa."
Nash't et al. (2005),C74,Iraq,Cube - Laboratory,,FALSE,Original Schmidt Type N,,Horizontal,10,37.0,Cube,150.0,150.0,,0.45,,,30.35,30.35,25.19,"Only scatter plot of results reported so cannot assign mix details to specimens. Age varied between 7 to 138 days, max aggregate varied between 5 - 19 mm, design strength was either 15MPa or 25MPa."
Nash't et al. (2005),C75,Iraq,Cube - Laboratory,,FALSE,Original Schmidt Type N,,Horizontal,10,37.0,Cube,150.0,150.0,,0.45,,,27.64,27.64,22.94,"Only scatter plot of results reported so cannot assign mix details to specimens. Age varied between 7 to 138 days, max aggregate varied between 5 - 19 mm, design strength was either 15MPa or 25MPa."
Nash't et al. (2005),C76,Iraq,Cube - Laboratory,,FALSE,Original Schmidt Type N,,Horizontal,10,37.0,Cube,150.0,150.0,,0.45,,,27.23,27.23,22.60,"Only scatter plot of results reported so cannot assign mix details to specimens. Age varied between 7 to 138 days, max aggregate varied between 5 - 19 mm, design strength was either 15MPa or 25MPa."
Nash't et al. (2005),C77,Iraq,Cube - Laboratory,,FALSE,Original Schmidt Type N,,Horizontal,10,37.0,Cube,150.0,150.0,,0.45,,,22.71,22.71,18.85,"Only scatter plot of results reported so cannot assign mix details to specimens. Age varied between 7 to 138 days, max aggregate varied between 5 - 19 mm, design strength was either 15MPa or 25MPa."
Nash't et al. (2005),C78,Iraq,Cube - Laboratory,,FALSE,Original Schmidt Type N,,Horizontal,10,37.0,Cube,150.0,150.0,,0.45,,,22.10,22.10,18.35,"Only scatter plot of results reported so cannot assign mix details to specimens. Age varied between 7 to 138 days, max aggregate varied between 5 - 19 mm, design strength was either 15MPa or 25MPa."
Nash't et al. (2005),C79,Iraq,Cube - Laboratory,,FALSE,Original Schmidt Type N,,Horizontal,10,37.0,Cube,150.0,150.0,,0.45,,,20.39,20.39,16.93,"Only scatter plot of results reported so cannot assign mix details to specimens. Age varied between 7 to 138 days, max aggregate varied between 5 - 19 mm, design strength was either 15MPa or 25MPa."
Nash't et al. (2005),C80,Iraq,Cube - Laboratory,,FALSE,Original Schmidt Type N,,Horizontal,10,37.9,Cube,150.0,150.0,,0.45,,,22.20,22.20,18.43,"Only scatter plot of results reported so cannot assign mix details to specimens. Age varied between 7 to 138 days, max aggregate varied between 5 - 19 mm, design strength was either 15MPa or 25MPa."
Nash't et al. (2005),C81,Iraq,Cube - Laboratory,,FALSE,Original Schmidt Type N,,Horizontal,10,37.9,Cube,150.0,150.0,,0.45,,,26.73,26.73,22.19,"Only scatter plot of results reported so cannot assign mix details to specimens. Age varied between 7 to 138 days, max aggregate varied between 5 - 19 mm, design strength was either 15MPa or 25MPa."
Nash't et al. (2005),C82,Iraq,Cube - Laboratory,,FALSE,Original Schmidt Type N,,Horizontal,10,37.9,Cube,150.0,150.0,,0.45,,,28.94,28.94,24.02,"Only scatter plot of results reported so cannot assign mix details to specimens. Age varied between 7 to 138 days, max aggregate varied between 5 - 19 mm, design strength was either 15MPa or 25MPa."
Nash't et al. (2005),C83,Iraq,Cube - Laboratory,,FALSE,Original Schmidt Type N,,Horizontal,10,37.9,Cube,150.0,150.0,,0.45,,,29.45,29.45,24.44,"Only scatter plot of results reported so cannot assign mix details to specimens. Age varied between 7 to 138 days, max aggregate varied between 5 - 19 mm, design strength was either 15MPa or 25MPa."
Nash't et al. (2005),C84,Iraq,Cube - Laboratory,,FALSE,Original Schmidt Type N,,Horizontal,10,37.9,Cube,150.0,150.0,,0.45,,,31.16,31.16,25.86,"Only scatter plot of results reported so cannot assign mix details to specimens. Age varied between 7 to 138 days, max aggregate varied between 5 - 19 mm, design strength was either 15MPa or 25MPa."
Nash't et al. (2005),C85,Iraq,Cube - Laboratory,,FALSE,Original Schmidt Type N,,Horizontal,10,37.9,Cube,150.0,150.0,,0.45,,,31.66,31.66,26.28,"Only scatter plot of results reported so cannot assign mix details to specimens. Age varied between 7 to 138 days, max aggregate varied between 5 - 19 mm, design strength was either 15MPa or 25MPa."
Nash't et al. (2005),C86,Iraq,Cube - Laboratory,,FALSE,Original Schmidt Type N,,Horizontal,10,37.9,Cube,150.0,150.0,,0.45,,,32.06,32.06,26.61,"Only scatter plot of results reported so cannot assign mix details to specimens. Age varied between 7 to 138 days, max aggregate varied between 5 - 19 mm, design strength was either 15MPa or 25MPa."
Nash't et al. (2005),C87,Iraq,Cube - Laboratory,,FALSE,Original Schmidt Type N,,Horizontal,10,37.9,Cube,150.0,150.0,,0.45,,,32.57,32.57,27.03,"Only scatter plot of results reported so cannot assign mix details to specimens. Age varied between 7 to 138 days, max aggregate varied between 5 - 19 mm, design strength was either 15MPa or 25MPa."
Nash't et al. (2005),C88,Iraq,Cube - Laboratory,,FALSE,Original Schmidt Type N,,Horizontal,10,37.9,Cube,150.0,150.0,,0.45,,,33.57,33.57,27.86,"Only scatter plot of results reported so cannot assign mix details to specimens. Age varied between 7 to 138 days, max aggregate varied between 5 - 19 mm, design strength was either 15MPa or 25MPa."
Nash't et al. (2005),C89,Iraq,Cube - Laboratory,,FALSE,Original Schmidt Type N,,Horizontal,10,37.9,Cube,150.0,150.0,,0.45,,,34.28,34.28,28.45,"Only scatter plot of results reported so cannot assign mix details to specimens. Age varied between 7 to 138 days, max aggregate varied between 5 - 19 mm, design strength was either 15MPa or 25MPa."
Nash't et al. (2005),C90,Iraq,Cube - Laboratory,,FALSE,Original Schmidt Type N,,Horizontal,10,37.9,Cube,150.0,150.0,,0.45,,,35.48,35.48,29.45,"Only scatter plot of results reported so cannot assign mix details to specimens. Age varied between 7 to 138 days, max aggregate varied between 5 - 19 mm, design strength was either 15MPa or 25MPa."
Nash't et al. (2005),C91,Iraq,Cube - Laboratory,,FALSE,Original Schmidt Type N,,Horizontal,10,37.9,Cube,150.0,150.0,,0.45,,,36.19,36.19,30.04,"Only scatter plot of results reported so cannot assign mix details to specimens. Age varied between 7 to 138 days, max aggregate varied between 5 - 19 mm, design strength was either 15MPa or 25MPa."
Nash't et al. (2005),C92,Iraq,Cube - Laboratory,,FALSE,Original Schmidt Type N,,Horizontal,10,37.9,Cube,150.0,150.0,,0.45,,,36.69,36.69,30.45,"Only scatter plot of results reported so cannot assign mix details to specimens. Age varied between 7 to 138 days, max aggregate varied between 5 - 19 mm, design strength was either 15MPa or 25MPa."
Nash't et al. (2005),C93,Iraq,Cube - Laboratory,,FALSE,Original Schmidt Type N,,Horizontal,10,37.9,Cube,150.0,150.0,,0.45,,,39.81,39.81,33.04,"Only scatter plot of results reported so cannot assign mix details to specimens. Age varied between 7 to 138 days, max aggregate varied between 5 - 19 mm, design strength was either 15MPa or 25MPa."
Nash't et al. (2005),C94,Iraq,Cube - Laboratory,,FALSE,Original Schmidt Type N,,Horizontal,10,39.0,Cube,150.0,150.0,,0.45,,,40.92,40.92,33.96,"Only scatter plot of results reported so cannot assign mix details to specimens. Age varied between 7 to 138 days, max aggregate varied between 5 - 19 mm, design strength was either 15MPa or 25MPa."
Nash't et al. (2005),C95,Iraq,Cube - Laboratory,,FALSE,Original Schmidt Type N,,Horizontal,10,39.0,Cube,150.0,150.0,,0.45,,,37.90,37.90,31.45,"Only scatter plot of results reported so cannot assign mix details to specimens. Age varied between 7 to 138 days, max aggregate varied between 5 - 19 mm, design strength was either 15MPa or 25MPa."
Nash't et al. (2005),C96,Iraq,Cube - Laboratory,,FALSE,Original Schmidt Type N,,Horizontal,10,39.0,Cube,150.0,150.0,,0.45,,,36.59,36.59,30.37,"Only scatter plot of results reported so cannot assign mix details to specimens. Age varied between 7 to 138 days, max aggregate varied between 5 - 19 mm, design strength was either 15MPa or 25MPa."
Nash't et al. (2005),C97,Iraq,Cube - Laboratory,,FALSE,Original Schmidt Type N,,Horizontal,10,39.0,Cube,150.0,150.0,,0.45,,,36.19,36.19,30.04,"Only scatter plot of results reported so cannot assign mix details to specimens. Age varied between 7 to 138 days, max aggregate varied between 5 - 19 mm, design strength was either 15MPa or 25MPa."
Nash't et al. (2005),C98,Iraq,Cube - Laboratory,,FALSE,Original Schmidt Type N,,Horizontal,10,39.0,Cube,150.0,150.0,,0.45,,,35.58,35.58,29.53,"Only scatter plot of results reported so cannot assign mix details to specimens. Age varied between 7 to 138 days, max aggregate varied between 5 - 19 mm, design strength was either 15MPa or 25MPa."
Nash't et al. (2005),C99,Iraq,Cube - Laboratory,,FALSE,Original Schmidt Type N,,Horizontal,10,39.0,Cube,150.0,150.0,,0.45,,,34.78,34.78,28.87,"Only scatter plot of results reported so cannot assign mix details to specimens. Age varied between 7 to 138 days, max aggregate varied between 5 - 19 mm, design strength was either 15MPa or 25MPa."
Nash't et al. (2005),C100,Iraq,Cube - Laboratory,,FALSE,Original Schmidt Type N,,Horizontal,10,39.0,Cube,150.0,150.0,,0.45,,,34.38,34.38,28.53,"Only scatter plot of results reported so cannot assign mix details to specimens. Age varied between 7 to 138 days, max aggregate varied between 5 - 19 mm, design strength was either 15MPa or 25MPa."
Nash't et al. (2005),C101,Iraq,Cube - Laboratory,,FALSE,Original Schmidt Type N,,Horizontal,10,39.0,Cube,150.0,150.0,,0.45,,,33.77,33.77,28.03,"Only scatter plot of results reported so cannot assign mix details to specimens. Age varied between 7 to 138 days, max aggregate varied between 5 - 19 mm, design strength was either 15MPa or 25MPa."
Nash't et al. (2005),C102,Iraq,Cube - Laboratory,,FALSE,Original Schmidt Type N,,Horizontal,10,39.0,Cube,150.0,150.0,,0.45,,,33.07,33.07,27.45,"Only scatter plot of results reported so cannot assign mix details to specimens. Age varied between 7 to 138 days, max aggregate varied between 5 - 19 mm, design strength was either 15MPa or 25MPa."
Nash't et al. (2005),C103,Iraq,Cube - Laboratory,,FALSE,Original Schmidt Type N,,Horizontal,10,39.0,Cube,150.0,150.0,,0.45,,,32.67,32.67,27.11,"Only scatter plot of results reported so cannot assign mix details to specimens. Age varied between 7 to 138 days, max aggregate varied between 5 - 19 mm, design strength was either 15MPa or 25MPa."
Nash't et al. (2005),C104,Iraq,Cube - Laboratory,,FALSE,Original Schmidt Type N,,Horizontal,10,39.0,Cube,150.0,150.0,,0.45,,,31.76,31.76,26.36,"Only scatter plot of results reported so cannot assign mix details to specimens. Age varied between 7 to 138 days, max aggregate varied between 5 - 19 mm, design strength was either 15MPa or 25MPa."
Nash't et al. (2005),C105,Iraq,Cube - Laboratory,,FALSE,Original Schmidt Type N,,Horizontal,10,39.0,Cube,150.0,150.0,,0.45,,,30.15,30.15,25.03,"Only scatter plot of results reported so cannot assign mix details to specimens. Age varied between 7 to 138 days, max aggregate varied between 5 - 19 mm, design strength was either 15MPa or 25MPa."
Nash't et al. (2005),C106,Iraq,Cube - Laboratory,,FALSE,Original Schmidt Type N,,Horizontal,10,39.0,Cube,150.0,150.0,,0.45,,,29.04,29.04,24.11,"Only scatter plot of results reported so cannot assign mix details to specimens. Age varied between 7 to 138 days, max aggregate varied between 5 - 19 mm, design strength was either 15MPa or 25MPa."
Nash't et al. (2005),C107,Iraq,Cube - Laboratory,,FALSE,Original Schmidt Type N,,Horizontal,10,39.0,Cube,150.0,150.0,,0.45,,,28.54,28.54,23.69,"Only scatter plot of results reported so cannot assign mix details to specimens. Age varied between 7 to 138 days, max aggregate varied between 5 - 19 mm, design strength was either 15MPa or 25MPa."
Nash't et al. (2005),C108,Iraq,Cube - Laboratory,,FALSE,Original Schmidt Type N,,Horizontal,10,39.0,Cube,150.0,150.0,,0.45,,,28.04,28.04,23.27,"Only scatter plot of results reported so cannot assign mix details to specimens. Age varied between 7 to 138 days, max aggregate varied between 5 - 19 mm, design strength was either 15MPa or 25MPa."
Nash't et al. (2005),C109,Iraq,Cube - Laboratory,,FALSE,Original Schmidt Type N,,Horizontal,10,39.0,Cube,150.0,150.0,,0.45,,,23.61,23.61,19.60,"Only scatter plot of results reported so cannot assign mix details to specimens. Age varied between 7 to 138 days, max aggregate varied between 5 - 19 mm, design strength was either 15MPa or 25MPa."
Nash't et al. (2005),C110,Iraq,Cube - Laboratory,,FALSE,Original Schmidt Type N,,Horizontal,10,39.9,Cube,150.0,150.0,,0.45,,,27.54,27.54,22.85,"Only scatter plot of results reported so cannot assign mix details to specimens. Age varied between 7 to 138 days, max aggregate varied between 5 - 19 mm, design strength was either 15MPa or 25MPa."
Nash't et al. (2005),C111,Iraq,Cube - Laboratory,,FALSE,Original Schmidt Type N,,Horizontal,10,39.9,Cube,150.0,150.0,,0.45,,,31.16,31.16,25.86,"Only scatter plot of results reported so cannot assign mix details to specimens. Age varied between 7 to 138 days, max aggregate varied between 5 - 19 mm, design strength was either 15MPa or 25MPa."
Nash't et al. (2005),C112,Iraq,Cube - Laboratory,,FALSE,Original Schmidt Type N,,Horizontal,10,39.9,Cube,150.0,150.0,,0.45,,,32.87,32.87,27.28,"Only scatter plot of results reported so cannot assign mix details to specimens. Age varied between 7 to 138 days, max aggregate varied between 5 - 19 mm, design strength was either 15MPa or 25MPa."
Nash't et al. (2005),C113,Iraq,Cube - Laboratory,,FALSE,Original Schmidt Type N,,Horizontal,10,39.9,Cube,150.0,150.0,,0.45,,,33.47,33.47,27.78,"Only scatter plot of results reported so cannot assign mix details to specimens. Age varied between 7 to 138 days, max aggregate varied between 5 - 19 mm, design strength was either 15MPa or 25MPa."
Nash't et al. (2005),C114,Iraq,Cube - Laboratory,,FALSE,Original Schmidt Type N,,Horizontal,10,39.9,Cube,150.0,150.0,,0.45,,,35.48,35.48,29.45,"Only scatter plot of results reported so cannot assign mix details to specimens. Age varied between 7 to 138 days, max aggregate varied between 5 - 19 mm, design strength was either 15MPa or 25MPa."
Nash't et al. (2005),C115,Iraq,Cube - Laboratory,,FALSE,Original Schmidt Type N,,Horizontal,10,39.9,Cube,150.0,150.0,,0.45,,,36.59,36.59,30.37,"Only scatter plot of results reported so cannot assign mix details to specimens. Age varied between 7 to 138 days, max aggregate varied between 5 - 19 mm, design strength was either 15MPa or 25MPa."
Nash't et al. (2005),C116,Iraq,Cube - Laboratory,,FALSE,Original Schmidt Type N,,Horizontal,10,39.9,Cube,150.0,150.0,,0.45,,,37.49,37.49,31.12,"Only scatter plot of results reported so cannot assign mix details to specimens. Age varied between 7 to 138 days, max aggregate varied between 5 - 19 mm, design strength was either 15MPa or 25MPa."
Nash't et al. (2005),C117,Iraq,Cube - Laboratory,,FALSE,Original Schmidt Type N,,Horizontal,10,39.9,Cube,150.0,150.0,,0.45,,,39.31,39.31,32.62,"Only scatter plot of results reported so cannot assign mix details to specimens. Age varied between 7 to 138 days, max aggregate varied between 5 - 19 mm, design strength was either 15MPa or 25MPa."
Nash't et al. (2005),C118,Iraq,Cube - Laboratory,,FALSE,Original Schmidt Type N,,Horizontal,10,39.9,Cube,150.0,150.0,,0.45,,,39.71,39.71,32.96,"Only scatter plot of results reported so cannot assign mix details to specimens. Age varied between 7 to 138 days, max aggregate varied between 5 - 19 mm, design strength was either 15MPa or 25MPa."
Nash't et al. (2005),C119,Iraq,Cube - Laboratory,,FALSE,Original Schmidt Type N,,Horizontal,10,39.9,Cube,150.0,150.0,,0.45,,,40.31,40.31,33.46,"Only scatter plot of results reported so cannot assign mix details to specimens. Age varied between 7 to 138 days, max aggregate varied between 5 - 19 mm, design strength was either 15MPa or 25MPa."
Nash't et al. (2005),C120,Iraq,Cube - Laboratory,,FALSE,Original Schmidt Type N,,Horizontal,10,41.0,Cube,150.0,150.0,,0.45,,,45.44,45.44,37.72,"Only scatter plot of results reported so cannot assign mix details to specimens. Age varied between 7 to 138 days, max aggregate varied between 5 - 19 mm, design strength was either 15MPa or 25MPa."
Nash't et al. (2005),C121,Iraq,Cube - Laboratory,,FALSE,Original Schmidt Type N,,Horizontal,10,41.0,Cube,150.0,150.0,,0.45,,,44.03,44.03,36.55,"Only scatter plot of results reported so cannot assign mix details to specimens. Age varied between 7 to 138 days, max aggregate varied between 5 - 19 mm, design strength was either 15MPa or 25MPa."
Nash't et al. (2005),C122,Iraq,Cube - Laboratory,,FALSE,Original Schmidt Type N,,Horizontal,10,41.0,Cube,150.0,150.0,,0.45,,,40.01,40.01,33.21,"Only scatter plot of results reported so cannot assign mix details to specimens. Age varied between 7 to 138 days, max aggregate varied between 5 - 19 mm, design strength was either 15MPa or 25MPa."
Nash't et al. (2005),C123,Iraq,Cube - Laboratory,,FALSE,Original Schmidt Type N,,Horizontal,10,41.0,Cube,150.0,150.0,,0.45,,,38.00,38.00,31.54,"Only scatter plot of results reported so cannot assign mix details to specimens. Age varied between 7 to 138 days, max aggregate varied between 5 - 19 mm, design strength was either 15MPa or 25MPa."
Nash't et al. (2005),C124,Iraq,Cube - Laboratory,,FALSE,Original Schmidt Type N,,Horizontal,10,41.0,Cube,150.0,150.0,,0.45,,,37.29,37.29,30.95,"Only scatter plot of results reported so cannot assign mix details to specimens. Age varied between 7 to 138 days, max aggregate varied between 5 - 19 mm, design strength was either 15MPa or 25MPa."
Nash't et al. (2005),C125,Iraq,Cube - Laboratory,,FALSE,Original Schmidt Type N,,Horizontal,10,41.0,Cube,150.0,150.0,,0.45,,,36.19,36.19,30.04,"Only scatter plot of results reported so cannot assign mix details to specimens. Age varied between 7 to 138 days, max aggregate varied between 5 - 19 mm, design strength was either 15MPa or 25MPa."
Nash't et al. (2005),C126,Iraq,Cube - Laboratory,,FALSE,Original Schmidt Type N,,Horizontal,10,41.0,Cube,150.0,150.0,,0.45,,,35.89,35.89,29.78,"Only scatter plot of results reported so cannot assign mix details to specimens. Age varied between 7 to 138 days, max aggregate varied between 5 - 19 mm, design strength was either 15MPa or 25MPa."
Nash't et al. (2005),C127,Iraq,Cube - Laboratory,,FALSE,Original Schmidt Type N,,Horizontal,10,41.0,Cube,150.0,150.0,,0.45,,,35.28,35.28,29.28,"Only scatter plot of results reported so cannot assign mix details to specimens. Age varied between 7 to 138 days, max aggregate varied between 5 - 19 mm, design strength was either 15MPa or 25MPa."
Nash't et al. (2005),C128,Iraq,Cube - Laboratory,,FALSE,Original Schmidt Type N,,Horizontal,10,41.0,Cube,150.0,150.0,,0.45,,,32.06,32.06,26.61,"Only scatter plot of results reported so cannot assign mix details to specimens. Age varied between 7 to 138 days, max aggregate varied between 5 - 19 mm, design strength was either 15MPa or 25MPa."
Nash't et al. (2005),C129,Iraq,Cube - Laboratory,,FALSE,Original Schmidt Type N,,Horizontal,10,41.0,Cube,150.0,150.0,,0.45,,,31.66,31.66,26.28,"Only scatter plot of results reported so cannot assign mix details to specimens. Age varied between 7 to 138 days, max aggregate varied between 5 - 19 mm, design strength was either 15MPa or 25MPa."
Nash't et al. (2005),C130,Iraq,Cube - Laboratory,,FALSE,Original Schmidt Type N,,Horizontal,10,41.9,Cube,150.0,150.0,,0.45,,,32.06,32.06,26.61,"Only scatter plot of results reported so cannot assign mix details to specimens. Age varied between 7 to 138 days, max aggregate varied between 5 - 19 mm, design strength was either 15MPa or 25MPa."
Nash't et al. (2005),C131,Iraq,Cube - Laboratory,,FALSE,Original Schmidt Type N,,Horizontal,10,42.0,Cube,150.0,150.0,,0.45,,,33.47,33.47,27.78,"Only scatter plot of results reported so cannot assign mix details to specimens. Age varied between 7 to 138 days, max aggregate varied between 5 - 19 mm, design strength was either 15MPa or 25MPa."
Nash't et al. (2005),C132,Iraq,Cube - Laboratory,,FALSE,Original Schmidt Type N,,Horizontal,10,42.0,Cube,150.0,150.0,,0.45,,,34.28,34.28,28.45,"Only scatter plot of results reported so cannot assign mix details to specimens. Age varied between 7 to 138 days, max aggregate varied between 5 - 19 mm, design strength was either 15MPa or 25MPa."
Nash't et al. (2005),C133,Iraq,Cube - Laboratory,,FALSE,Original Schmidt Type N,,Horizontal,10,42.0,Cube,150.0,150.0,,0.45,,,37.39,37.39,31.04,"Only scatter plot of results reported so cannot assign mix details to specimens. Age varied between 7 to 138 days, max aggregate varied between 5 - 19 mm, design strength was either 15MPa or 25MPa."
Nash't et al. (2005),C134,Iraq,Cube - Laboratory,,FALSE,Original Schmidt Type N,,Horizontal,10,42.0,Cube,150.0,150.0,,0.45,,,38.00,38.00,31.54,"Only scatter plot of results reported so cannot assign mix details to specimens. Age varied between 7 to 138 days, max aggregate varied between 5 - 19 mm, design strength was either 15MPa or 25MPa."
Nash't et al. (2005),C135,Iraq,Cube - Laboratory,,FALSE,Original Schmidt Type N,,Horizontal,10,41.9,Cube,150.0,150.0,,0.45,,,39.71,39.71,32.96,"Only scatter plot of results reported so cannot assign mix details to specimens. Age varied between 7 to 138 days, max aggregate varied between 5 - 19 mm, design strength was either 15MPa or 25MPa."
Nash't et al. (2005),C136,Iraq,Cube - Laboratory,,FALSE,Original Schmidt Type N,,Horizontal,10,42.0,Cube,150.0,150.0,,0.45,,,42.12,42.12,34.96,"Only scatter plot of results reported so cannot assign mix details to specimens. Age varied between 7 to 138 days, max aggregate varied between 5 - 19 mm, design strength was either 15MPa or 25MPa."
Nash't et al. (2005),C137,Iraq,Cube - Laboratory,,FALSE,Original Schmidt Type N,,Horizontal,10,43.0,Cube,150.0,150.0,,0.45,,,48.46,48.46,40.22,"Only scatter plot of results reported so cannot assign mix details to specimens. Age varied between 7 to 138 days, max aggregate varied between 5 - 19 mm, design strength was either 15MPa or 25MPa."
Nash't et al. (2005),C138,Iraq,Cube - Laboratory,,FALSE,Original Schmidt Type N,,Horizontal,10,43.0,Cube,150.0,150.0,,0.45,,,40.11,40.11,33.29,"Only scatter plot of results reported so cannot assign mix details to specimens. Age varied between 7 to 138 days, max aggregate varied between 5 - 19 mm, design strength was either 15MPa or 25MPa."
Nash't et al. (2005),C139,Iraq,Cube - Laboratory,,FALSE,Original Schmidt Type N,,Horizontal,10,43.0,Cube,150.0,150.0,,0.45,,,39.61,39.61,32.87,"Only scatter plot of results reported so cannot assign mix details to specimens. Age varied between 7 to 138 days, max aggregate varied between 5 - 19 mm, design strength was either 15MPa or 25MPa."
Nash't et al. (2005),C140,Iraq,Cube - Laboratory,,FALSE,Original Schmidt Type N,,Horizontal,10,43.0,Cube,150.0,150.0,,0.45,,,36.59,36.59,30.37,"Only scatter plot of results reported so cannot assign mix details to specimens. Age varied between 7 to 138 days, max aggregate varied between 5 - 19 mm, design strength was either 15MPa or 25MPa."
Nash't et al. (2005),C141,Iraq,Cube - Laboratory,,FALSE,Original Schmidt Type N,,Horizontal,10,43.0,Cube,150.0,150.0,,0.45,,,33.47,33.47,27.78,"Only scatter plot of results reported so cannot assign mix details to specimens. Age varied between 7 to 138 days, max aggregate varied between 5 - 19 mm, design strength was either 15MPa or 25MPa."
Nash't et al. (2005),C142,Iraq,Cube - Laboratory,,FALSE,Original Schmidt Type N,,Horizontal,10,43.0,Cube,150.0,150.0,,0.45,,,31.06,31.06,25.78,"Only scatter plot of results reported so cannot assign mix details to specimens. Age varied between 7 to 138 days, max aggregate varied between 5 - 19 mm, design strength was either 15MPa or 25MPa."
Nash't et al. (2005),C143,Iraq,Cube - Laboratory,,FALSE,Original Schmidt Type N,,Horizontal,10,43.9,Cube,150.0,150.0,,0.45,,,35.18,35.18,29.20,"Only scatter plot of results reported so cannot assign mix details to specimens. Age varied between 7 to 138 days, max aggregate varied between 5 - 19 mm, design strength was either 15MPa or 25MPa."
Nash't et al. (2005),C144,Iraq,Cube - Laboratory,,FALSE,Original Schmidt Type N,,Horizontal,10,46.0,Cube,150.0,150.0,,0.45,,,34.68,34.68,28.78,"Only scatter plot of results reported so cannot assign mix details to specimens. Age varied between 7 to 138 days, max aggregate varied between 5 - 19 mm, design strength was either 15MPa or 25MPa."
Nash't et al. (2005),C145,Iraq,Cube - Laboratory,,FALSE,Original Schmidt Type N,,Horizontal,10,45.0,Cube,150.0,150.0,,0.45,,,44.54,44.54,36.97,"Only scatter plot of results reported so cannot assign mix details to specimens. Age varied between 7 to 138 days, max aggregate varied between 5 - 19 mm, design strength was either 15MPa or 25MPa."
Nash't et al. (2005),C146,Iraq,Cube - Laboratory,,FALSE,Original Schmidt Type N,,Horizontal,10,47.0,Cube,150.0,150.0,,0.45,,,49.06,49.06,40.72,"Only scatter plot of results reported so cannot assign mix details to specimens. Age varied between 7 to 138 days, max aggregate varied between 5 - 19 mm, design strength was either 15MPa or 25MPa."
Nash't et al. (2005),C147,Iraq,Cube - Laboratory,,FALSE,Original Schmidt Type N,,Horizontal,10,47.9,Cube,150.0,150.0,,0.45,,,53.59,53.59,44.48,"Only scatter plot of results reported so cannot assign mix details to specimens. Age varied between 7 to 138 days, max aggregate varied between 5 - 19 mm, design strength was either 15MPa or 25MPa."
Hobbs & Kebir (2006),PC_1,Algeria,Cube - Laboratory,,FALSE,PROCEQ Original Schmidt Type N,,Vertical,3,23.0,Cube,150.0,150.0,20,,,,19.88,19.88,16.50,"W/C ratio, strength grade and age varied but not relation to results not reported. Vertical measurements were corrected when reported."
Hobbs & Kebir (2006),PC_2,Algeria,Cube - Laboratory,,FALSE,PROCEQ Original Schmidt Type N,,Vertical,3,25.0,Cube,150.0,150.0,20,,,,21.59,21.59,17.92,"W/C ratio, strength grade and age varied but not relation to results not reported. Vertical measurements were corrected when reported."
Hobbs & Kebir (2006),PC_3,Algeria,Cube - Laboratory,,FALSE,PROCEQ Original Schmidt Type N,,Vertical,3,23.7,Cube,150.0,150.0,20,,,,24.82,24.82,20.60,"W/C ratio, strength grade and age varied but not relation to results not reported. Vertical measurements were corrected when reported."
Hobbs & Kebir (2006),PC_4,Algeria,Cube - Laboratory,,FALSE,PROCEQ Original Schmidt Type N,,Vertical,3,24.9,Cube,150.0,150.0,20,,,,26.37,26.37,21.88,"W/C ratio, strength grade and age varied but not relation to results not reported. Vertical measurements were corrected when reported."
Hobbs & Kebir (2006),PC_5,Algeria,Cube - Laboratory,,FALSE,PROCEQ Original Schmidt Type N,,Vertical,3,24.9,Cube,150.0,150.0,20,,,,28.26,28.26,23.46,"W/C ratio, strength grade and age varied but not relation to results not reported. Vertical measurements were corrected when reported."
Hobbs & Kebir (2006),PC_6,Algeria,Cube - Laboratory,,FALSE,PROCEQ Original Schmidt Type N,,Vertical,3,26.3,Cube,150.0,150.0,20,,,,27.34,27.34,22.69,"W/C ratio, strength grade and age varied but not relation to results not reported. Vertical measurements were corrected when reported."
Hobbs & Kebir (2006),PC_7,Algeria,Cube - Laboratory,,FALSE,PROCEQ Original Schmidt Type N,,Vertical,3,27.0,Cube,150.0,150.0,20,,,,31.70,31.70,26.31,"W/C ratio, strength grade and age varied but not relation to results not reported. Vertical measurements were corrected when reported."
Hobbs & Kebir (2006),PC_8,Algeria,Cube - Laboratory,,FALSE,PROCEQ Original Schmidt Type N,,Vertical,3,26.9,Cube,150.0,150.0,20,,,,27.74,27.74,23.02,"W/C ratio, strength grade and age varied but not relation to results not reported. Vertical measurements were corrected when reported."
