Repository: bjhtud/MTL_in_MAT

# MTL_in_MAT

## 多任务情况

UHPC为核心数据集
测试集划分有两种方式：
1. 单任务测试集：针对每个任务，划分出该任务没有缺失标签的样本中的一部分作为测试集
   - 训练阶段：分任务训练，与其他任务(标签)的样本进行合并，这样就得到了一个训练集，这个训练集中特征和标签还是有缺失的
   - 训练出的模型：
     - 输入：特征 + 其他任务的标签
     - 输出：当前任务的标签
   - 测试阶段：使用该任务的测试集进行评估
   - 问题是：测试集中没有其他任务的标签，怎么办？

2. 多任务测试集：划分出所有任务都没有缺失标签的样本作为测试集
    - 训练阶段：使用其他样本作为训练集，这些样本中有缺失标签和缺失特征
    - 训练出的模型：
      - 输入：特征
      - 输出：所有任务的标签
    - 测试阶段：使用多任务测试集进行评估
    - 这样就能利用多个任务之间的关系进行预测
    - 缺点是：测试集会比较小，并且只能评估那些没有缺失标签的样本

##

File: data_set/Non_destructive/Complete RH Database.csv (part 5 of 39)
Literature,Specimen ID,Country,Specimen Type,Specimen Age (days),Rebar Present,RH Device Brand & Model,Standard,Orientation,No. Tests,"Median Rebound Number, RN",Core Specimen ,Height (mm),Width/Diameter (mm),Max Aggregate Size (mm),W/C Ratio,Strength Class,"Design Strength, fck (MPa)","fc,core (MPa)","fc,ref (MPa)","fc,cyl (MPa)",Notes
Hobbs & Kebir (2006),PC_9,Algeria,Cube - Laboratory,,FALSE,PROCEQ Original Schmidt Type N,,Vertical,3,28.4,Cube,150.0,150.0,20,,,,29.46,29.46,24.45,"W/C ratio, strength grade and age varied but not relation to results not reported. Vertical measurements were corrected when reported."
Hobbs & Kebir (2006),PC_10,Algeria,Cube - Laboratory,,FALSE,PROCEQ Original Schmidt Type N,,Vertical,3,27.8,Cube,150.0,150.0,20,,,,33.60,33.60,27.89,"W/C ratio, strength grade and age varied but not relation to results not reported. Vertical measurements were corrected when reported."
Hobbs & Kebir (2006),PC_11,Algeria,Cube - Laboratory,,FALSE,PROCEQ Original Schmidt Type N,,Vertical,3,27.7,Cube,150.0,150.0,20,,,,34.75,34.75,28.84,"W/C ratio, strength grade and age varied but not relation to results not reported. Vertical measurements were corrected when reported."
Hobbs & Kebir (2006),PC_12,Algeria,Cube - Laboratory,,FALSE,PROCEQ Original Schmidt Type N,,Vertical,3,29.5,Cube,150.0,150.0,20,,,,35.95,35.95,29.84,"W/C ratio, strength grade and age varied but not relation to results not reported. Vertical measurements were corrected when reported."
Hobbs & Kebir (2006),PC_13,Algeria,Cube - Laboratory,,FALSE,PROCEQ Original Schmidt Type N,,Vertical,3,29.9,Cube,150.0,150.0,20,,,,33.88,33.88,28.12,"W/C ratio, strength grade and age varied but not relation to results not reported. Vertical measurements were corrected when reported."
Hobbs & Kebir (2006),PC_14,Algeria,Cube - Laboratory,,FALSE,PROCEQ Original Schmidt Type N,,Vertical,3,30.3,Cube,150.0,150.0,20,,,,36.46,36.46,30.27,"W/C ratio, strength grade and age varied but not relation to results not reported. Vertical measurements were corrected when reported."
Hobbs & Kebir (2006),PC_15,Algeria,Cube - Laboratory,,FALSE,PROCEQ Original Schmidt Type N,,Vertical,3,31.7,Cube,150.0,150.0,20,,,,38.36,38.36,31.84,"W/C ratio, strength grade and age varied but not relation to results not reported. Vertical measurements were corrected when reported."
Hobbs & Kebir (2006),PC_16,Algeria,Cube - Laboratory,,FALSE,PROCEQ Original Schmidt Type N,,Vertical,3,32.7,Cube,150.0,150.0,20,,,,38.76,38.76,32.17,"W/C ratio, strength grade and age varied but not relation to results not reported. Vertical measurements were corrected when reported."
Hobbs & Kebir (2006),PC_17,Algeria,Cube - Laboratory,,FALSE,PROCEQ Original Schmidt Type N,,Vertical,3,33.6,Cube,150.0,150.0,20,,,,42.95,42.95,35.65,"W/C ratio, strength grade and age varied but not relation to results not reported. Vertical measurements were corrected when reported."
Hobbs & Kebir (2006),PC_18,Algeria,Cube - Laboratory,,FALSE,PROCEQ Original Schmidt Type N,,Vertical,3,35.9,Cube,150.0,150.0,20,,,,48.29,48.29,40.08,"W/C ratio, strength grade and age varied but not relation to results not reported. Vertical measurements were corrected when reported."
Hobbs & Kebir (2006),PC_19,Algeria,Cube - Laboratory,,FALSE,PROCEQ Original Schmidt Type N,,Vertical,3,37.4,Cube,150.0,150.0,20,,,,49.26,49.26,40.89,"W/C ratio, strength grade and age varied but not relation to results not reported. Vertical measurements were corrected when reported."
Hobbs & Kebir (2006),PC_20,Algeria,Cube - Laboratory,,FALSE,PROCEQ Original Schmidt Type N,,Vertical,3,38.1,Cube,150.0,150.0,20,,,,49.43,49.43,41.03,"W/C ratio, strength grade and age varied but not relation to results not reported. Vertical measurements were corrected when reported."
Hobbs & Kebir (2006),PC_21,Algeria,Cube - Laboratory,,FALSE,PROCEQ Original Schmidt Type N,,Vertical,3,26.9,Cube,150.0,150.0,20,,,,24.35,24.35,20.21,"W/C ratio, strength grade and age varied but not relation to results not reported. Vertical measurements were corrected when reported."
Hobbs & Kebir (2006),PC_22,Algeria,Cube - Laboratory,,FALSE,PROCEQ Original Schmidt Type N,,Vertical,3,29.2,Cube,150.0,150.0,20,,,,29.92,29.92,24.83,"W/C ratio, strength grade and age varied but not relation to results not reported. Vertical measurements were corrected when reported."
Hobbs & Kebir (2006),PC_23,Algeria,Cube - Laboratory,,FALSE,PROCEQ Original Schmidt Type N,,Vertical,3,26.9,Cube,150.0,150.0,20,,,,28.83,28.83,23.93,"W/C ratio, strength grade and age varied but not relation to results not reported. Vertical measurements were corrected when reported."
Hobbs & Kebir (2006),PC_24,Algeria,Cube - Laboratory,,FALSE,PROCEQ Original Schmidt Type N,,Vertical,3,27.1,Cube,150.0,150.0,20,,,,29.46,29.46,24.45,"W/C ratio, strength grade and age varied but not relation to results not reported. Vertical measurements were corrected when reported."
Hobbs & Kebir (2006),PC_25,Algeria,Cube - Laboratory,,FALSE,PROCEQ Original Schmidt Type N,,Vertical,3,32.6,Cube,150.0,150.0,20,,,,42.32,42.32,35.13,"W/C ratio, strength grade and age varied but not relation to results not reported. Vertical measurements were corrected when reported."
Masi & Vona (2008),A_P1_1,Italy,Element - In-situ,12053,TRUE,,,Horizontal,3,44.0,Core,200.0,100.0,,,Rck250,20,32.60,31.57,26.20,
Masi & Vona (2008),A_P1_2,Italy,Element - In-situ,12053,TRUE,,,Horizontal,3,40.0,Core,200.0,100.0,,,Rck250,20,33.60,32.54,27.01,
Masi & Vona (2008),A_P1_3,Italy,Element - In-situ,12053,TRUE,,,Horizontal,3,38.0,Core,200.0,100.0,,,Rck250,20,30.00,29.05,24.11,
Masi & Vona (2008),A_P2_1,Italy,Element - In-situ,12053,TRUE,,,Horizontal,3,19.0,Core,200.0,100.0,,,Rck250,20,4.20,4.07,3.38,
Masi & Vona (2008),A_P2_2,Italy,Element - In-situ,12053,TRUE,,,Horizontal,3,21.0,Core,200.0,100.0,,,Rck250,20,5.80,5.62,4.66,
Masi & Vona (2008),A_P2_3,Italy,Element - In-situ,12053,TRUE,,,Horizontal,3,24.0,Core,200.0,100.0,,,Rck250,20,9.30,9.01,7.48,
Masi & Vona (2008),A_P3_1,Italy,Element - In-situ,12053,TRUE,,,Horizontal,3,22.0,Core,200.0,100.0,,,Rck250,20,13.90,13.46,11.17,
Masi & Vona (2008),A_P3_2,Italy,Element - In-situ,12053,TRUE,,,Horizontal,3,29.0,Core,200.0,100.0,,,Rck250,20,23.30,22.56,18.73,
Masi & Vona (2008),A_P3_3,Italy,Element - In-situ,12053,TRUE,,,Horizontal,3,25.0,Core,200.0,100.0,,,Rck250,20,16.60,16.08,13.34,
Masi & Vona (2008),A_P3_4,Italy,Element - In-situ,12053,TRUE,,,Horizontal,3,29.0,Core,200.0,100.0,,,Rck250,20,18.80,18.21,15.11,
Masi & Vona (2008),A_P3_5,Italy,Element - In-situ,12053,TRUE,,,Horizontal,3,21.0,Core,200.0,100.0,,,Rck250,20,12.20,11.81,9.81,
Masi & Vona (2008),A_P3_6,Italy,Element - In-situ,12053,TRUE,,,Horizontal,3,28.0,Core,200.0,100.0,,,Rck250,20,18.30,17.72,14.71,
Masi & Vona (2008),A_T1_1,Italy,Element - In-situ,12053,TRUE,,,Horizontal,3,20.0,Core,200.0,100.0,,,Rck250,20,15.70,15.20,12.62,
Masi & Vona (2008),A_T1_2,Italy,Element - In-situ,12053,TRUE,,,Horizontal,3,19.0,Core,200.0,100.0,,,Rck250,20,12.40,12.01,9.97,
Masi & Vona (2008),A_T1_3,Italy,Element - In-situ,12053,TRUE,,,Horizontal,3,19.0,Core,200.0,100.0,,,Rck250,20,11.90,11.52,9.57,
Masi & Vona (2008),A_T2_1,Italy,Element - In-situ,12053,TRUE,,,Horizontal,3,25.0,Core,200.0,100.0,,,Rck250,20,22.60,21.89,18.17,
Masi & Vona (2008),A_T2_2,Italy,Element - In-situ,12053,TRUE,,,Horizontal,3,27.0,Core,200.0,100.0,,,Rck250,20,23.50,22.76,18.89,
Masi & Vona (2008),A_T2_3,Italy,Element - In-situ,12053,TRUE,,,Horizontal,3,24.0,Core,200.0,100.0,,,Rck250,20,20.50,19.85,16.48,
Ariöz et al. (2009),MA_1,Turkey,Element - Laboratory,7,FALSE,,ASTM C805 (1994),Horizontal,12,22.8,Cube,150.0,150.0,10,0.60,,,23.63,23.63,19.62,Crushed limestone aggregate was used in the mixture.
Ariöz et al. (2009),MA_2,Turkey,Element - Laboratory,28,FALSE,,ASTM C805 (1994),Horizontal,12,25.7,Cube,150.0,150.0,10,0.60,,,28.46,28.46,23.62,Crushed limestone aggregate was used in the mixture.
Ariöz et al. (2009),MA_3,Turkey,Element - Laboratory,90,FALSE,,ASTM C805 (1994),Horizontal,12,27.3,Cube,150.0,150.0,10,0.60,,,32.83,32.83,27.25,Crushed limestone aggregate was used in the mixture.
Ariöz et al. (2009),MB_1,Turkey,Element - Laboratory,7,FALSE,,ASTM C805 (1994),Horizontal,12,23.6,Cube,150.0,150.0,15,0.60,,,22.76,22.76,18.89,Crushed limestone aggregate was used in the mixture.
Ariöz et al. (2009),MB_2,Turkey,Element - Laboratory,28,FALSE,,ASTM C805 (1994),Horizontal,12,26.5,Cube,150.0,150.0,15,0.60,,,28.11,28.11,23.33,Crushed limestone aggregate was used in the mixture.
Ariöz et al. (2009),MB_3,Turkey,Element - Laboratory,90,FALSE,,ASTM C805 (1994),Horizontal,12,28.0,Cube,150.0,150.0,15,0.60,,,32.66,32.66,27.11,Crushed limestone aggregate was used in the mixture.
Ariöz et al. (2009),MC_1,Turkey,Element - Laboratory,7,FALSE,,ASTM C805 (1994),Horizontal,12,23.9,Cube,150.0,150.0,22,0.60,,,21.95,21.95,18.22,Crushed limestone aggregate was used in the mixture.
Ariöz et al. (2009),MC_2,Turkey,Element - Laboratory,28,FALSE,,ASTM C805 (1994),Horizontal,12,26.9,Cube,150.0,150.0,22,0.60,,,27.30,27.30,22.66,Crushed limestone aggregate was used in the mixture.
Ariöz et al. (2009),MC_3,Turkey,Element - Laboratory,90,FALSE,,ASTM C805 (1994),Horizontal,12,28.7,Cube,150.0,150.0,22,0.60,,,32.40,32.40,26.89,Crushed limestone aggregate was used in the mixture.
Ariöz et al. (2009),MD_1,Turkey,Element - Laboratory,7,FALSE,,ASTM C805 (1994),Horizontal,12,24.2,Cube,150.0,150.0,30,0.60,,,21.58,21.58,17.91,Crushed limestone aggregate was used in the mixture.
Ariöz et al. (2009),MD_2,Turkey,Element - Laboratory,28,FALSE,,ASTM C805 (1994),Horizontal,12,27.6,Cube,150.0,150.0,30,0.60,,,27.86,27.86,23.12,Crushed limestone aggregate was used in the mixture.
Ariöz et al. (2009),MD_3,Turkey,Element - Laboratory,90,FALSE,,ASTM C805 (1994),Horizontal,12,29.3,Cube,150.0,150.0,30,0.60,,,32.64,32.64,27.09,Crushed limestone aggregate was used in the mixture.
Ariöz et al. (2009),ME_1,Turkey,Element - Laboratory,7,FALSE,,ASTM C805 (1994),Horizontal,12,23.1,Cube,150.0,150.0,10,0.55,,,20.51,20.51,17.02,Natural aggregate was used in the mixture.
Ariöz et al. (2009),ME_2,Turkey,Element - Laboratory,28,FALSE,,ASTM C805 (1994),Horizontal,12,25.4,Cube,150.0,150.0,10,0.55,,,26.55,26.55,22.03,Natural aggregate was used in the mixture.
Ariöz et al. (2009),ME_3,Turkey,Element - Laboratory,90,FALSE,,ASTM C805 (1994),Horizontal,12,27.8,Cube,150.0,150.0,10,0.55,,,30.52,30.52,25.33,Natural aggregate was used in the mixture.
Ariöz et al. (2009),MF_1,Turkey,Element - Laboratory,7,FALSE,,ASTM C805 (1994),Horizontal,12,23.8,Cube,150.0,150.0,15,0.55,,,20.04,20.04,16.63,Natural aggregate was used in the mixture.
Ariöz et al. (2009),MF_2,Turkey,Element - Laboratory,28,FALSE,,ASTM C805 (1994),Horizontal,12,26.1,Cube,150.0,150.0,15,0.55,,,26.22,26.22,21.76,Natural aggregate was used in the mixture.
Ariöz et al. (2009),MF_3,Turkey,Element - Laboratory,90,FALSE,,ASTM C805 (1994),Horizontal,12,28.5,Cube,150.0,150.0,15,0.55,,,30.17,30.17,25.04,Natural aggregate was used in the mixture.
Ariöz et al. (2009),MG_1,Turkey,Element - Laboratory,7,FALSE,,ASTM C805 (1994),Horizontal,12,24.2,Cube,150.0,150.0,22,0.55,,,19.33,19.33,16.04,Natural aggregate was used in the mixture.
Ariöz et al. (2009),MG_2,Turkey,Element - Laboratory,28,FALSE,,ASTM C805 (1994),Horizontal,12,26.5,Cube,150.0,150.0,22,0.55,,,25.52,25.52,21.18,Natural aggregate was used in the mixture.
Ariöz et al. (2009),MG_3,Turkey,Element - Laboratory,90,FALSE,,ASTM C805 (1994),Horizontal,12,28.8,Cube,150.0,150.0,22,0.55,,,29.82,29.82,24.75,Natural aggregate was used in the mixture.
Ariöz et al. (2009),MH_1,Turkey,Element - Laboratory,7,FALSE,,ASTM C805 (1994),Horizontal,12,24.2,Cube,150.0,150.0,30,0.55,,,18.30,18.30,15.19,Natural aggregate was used in the mixture.
Ariöz et al. (2009),MH_2,Turkey,Element - Laboratory,28,FALSE,,ASTM C805 (1994),Horizontal,12,27.5,Cube,150.0,150.0,30,0.55,,,25.16,25.16,20.88,Natural aggregate was used in the mixture.
Ariöz et al. (2009),MH_3,Turkey,Element - Laboratory,90,FALSE,,ASTM C805 (1994),Horizontal,12,28.7,Cube,150.0,150.0,30,0.55,,,29.67,29.67,24.62,Natural aggregate was used in the mixture.
Domingo & Hirose (2009),MD1_1,Japan,Element - Laboratory,1,FALSE,,ASTM C805 (2002),,,19.0,Cylinder,,,19,0.49,,,12.82,12.82,12.82,Cylinder dimensions not reported. Assumed to be 150 x 300mm from photograph for normalization.
Domingo & Hirose (2009),MD2_1,Japan,Element - Laboratory,1,FALSE,,ASTM C805 (2002),,,22.0,Cylinder,,,19,0.45,,,14.80,14.80,14.80,Cylinder dimensions not reported. Assumed to be 150 x 300mm from photograph for normalization.
Domingo & Hirose (2009),MD3_1,Japan,Element - Laboratory,1,FALSE,,ASTM C805 (2002),,,29.0,Cylinder,,,19,0.41,,,21.83,21.83,21.83,Cylinder dimensions not reported. Assumed to be 150 x 300mm from photograph for normalization.
Domingo & Hirose (2009),MD1_3,Japan,Element - Laboratory,3,FALSE,,ASTM C805 (2002),,,25.0,Cylinder,,,19,0.49,,,20.30,20.30,20.30,Cylinder dimensions not reported. Assumed to be 150 x 300mm from photograph for normalization.
Domingo & Hirose (2009),MD2_3,Japan,Element - Laboratory,3,FALSE,,ASTM C805 (2002),,,31.0,Cylinder,,,19,0.45,,,23.90,23.90,23.90,Cylinder dimensions not reported. Assumed to be 150 x 300mm from photograph for normalization.
Domingo & Hirose (2009),MD3_3,Japan,Element - Laboratory,3,FALSE,,ASTM C805 (2002),,,35.0,Cylinder,,,19,0.41,,,28.20,28.20,28.20,Cylinder dimensions not reported. Assumed to be 150 x 300mm from photograph for normalization.
Domingo & Hirose (2009),MD1_7,Japan,Element - Laboratory,7,FALSE,,ASTM C805 (2002),,,32.0,Cylinder,,,19,0.49,,,30.60,30.60,30.60,Cylinder dimensions not reported. Assumed to be 150 x 300mm from photograph for normalization.
Domingo & Hirose (2009),MD2_7,Japan,Element - Laboratory,7,FALSE,,ASTM C805 (2002),,,38.0,Cylinder,,,19,0.45,,,33.60,33.60,33.60,Cylinder dimensions not reported. Assumed to be 150 x 300mm from photograph for normalization.
Domingo & Hirose (2009),MD3_7,Japan,Element - Laboratory,7,FALSE,,ASTM C805 (2002),,,42.0,Cylinder,,,19,0.41,,,39.80,39.80,39.80,Cylinder dimensions not reported. Assumed to be 150 x 300mm from photograph for normalization.
Domingo & Hirose (2009),MD1_14,Japan,Element - Laboratory,14,FALSE,,ASTM C805 (2002),,,37.0,Cylinder,,,19,0.49,,,33.20,33.20,33.20,Cylinder dimensions not reported. Assumed to be 150 x 300mm from photograph for normalization.
Domingo & Hirose (2009),MD2_14,Japan,Element - Laboratory,14,FALSE,,ASTM C805 (2002),,,42.0,Cylinder,,,19,0.45,,,38.40,38.40,38.40,Cylinder dimensions not reported. Assumed to be 150 x 300mm from photograph for normalization.
Domingo & Hirose (2009),MD3_14,Japan,Element - Laboratory,14,FALSE,,ASTM C805 (2002),,,45.0,Cylinder,,,19,0.41,,,48.70,48.70,48.70,Cylinder dimensions not reported. Assumed to be 150 x 300mm from photograph for normalization.
Monteiro & Goncalves (2009),TL_1,Portugal,Element - In-situ,180,TRUE,Digi-Schmidt 2000 ND,EN 12504-2 (2001),,10,41.0,Core,104.0,93.0,,,,,24.90,21.73,18.04,"Specimen age reported as being between 110 to 250 days but not specified, so an average was taken."
Monteiro & Goncalves (2009),TL_2,Portugal,Element - In-situ,180,TRUE,Digi-Schmidt 2000 ND,EN 12504-2 (2001),,10,37.0,Core,104.0,93.0,,,,,19.30,16.84,13.98,"Specimen age reported as being between 110 to 250 days but not specified, so an average was taken."
Monteiro & Goncalves (2009),TL_3,Portugal,Element - In-situ,180,TRUE,Digi-Schmidt 2000 ND,EN 12504-2 (2001),,10,38.0,Core,104.0,93.0,,,,,23.90,20.86,17.31,"Specimen age reported as being between 110 to 250 days but not specified, so an average was taken."
Monteiro & Goncalves (2009),TL_4,Portugal,Element - In-situ,180,TRUE,Digi-Schmidt 2000 ND,EN 12504-2 (2001),,10,37.0,Core,104.0,93.0,,,,,20.20,17.63,14.63,"Specimen age reported as being between 110 to 250 days but not specified, so an average was taken."
Monteiro & Goncalves (2009),TL_5,Portugal,Element - In-situ,180,TRUE,Digi-Schmidt 2000 ND,EN 12504-2 (2001),,10,39.0,Core,104.0,93.0,,,,,22.50,19.64,16.30,"Specimen age reported as being between 110 to 250 days but not specified, so an average was taken."
Monteiro & Goncalves (2009),TL_6,Portugal,Element - In-situ,180,TRUE,Digi-Schmidt 2000 ND,EN 12504-2 (2001),,10,37.5,Core,104.0,93.0,,,,,22.60,19.72,16.37,"Specimen age reported as being between 110 to 250 days but not specified, so an average was taken."
Monteiro & Goncalves (2009),TL_7,Portugal,Element - In-situ,180,TRUE,Digi-Schmidt 2000 ND,EN 12504-2 (2001),,10,32.0,Core,104.0,93.0,,,,,12.30,10.73,8.91,"Specimen age reported as being between 110 to 250 days but not specified, so an average was taken."
Monteiro & Goncalves (2009),TL_8,Portugal,Element - In-situ,180,TRUE,Digi-Schmidt 2000 ND,EN 12504-2 (2001),,10,37.0,Core,104.0,93.0,,,,,23.60,20.60,17.09,"Specimen age reported as being between 110 to 250 days but not specified, so an average was taken."
Monteiro & Goncalves (2009),TL_9,Portugal,Element - In-situ,180,TRUE,Digi-Schmidt 2000 ND,EN 12504-2 (2001),,10,30.5,Core,104.0,93.0,,,,,13.20,11.52,9.56,"Specimen age reported as being between 110 to 250 days but not specified, so an average was taken."
Monteiro & Goncalves (2009),TL_10,Portugal,Element - In-situ,180,TRUE,Digi-Schmidt 2000 ND,EN 12504-2 (2001),,10,31.0,Core,104.0,93.0,,,,,15.30,13.35,11.08,"Specimen age reported as being between 110 to 250 days but not specified, so an average was taken."
Monteiro & Goncalves (2009),TL_11,Portugal,Element - In-situ,180,TRUE,Digi-Schmidt 2000 ND,EN 12504-2 (2001),,10,35.0,Core,104.0,93.0,,,,,16.60,14.49,12.02,"Specimen age reported as being between 110 to 250 days but not specified, so an average was taken."
Monteiro & Goncalves (2009),TL_12,Portugal,Element - In-situ,180,TRUE,Digi-Schmidt 2000 ND,EN 12504-2 (2001),,10,35.5,Core,104.0,93.0,,,,,22.20,19.37,16.08,"Specimen age reported as being between 110 to 250 days but not specified, so an average was taken."
Monteiro & Goncalves (2009),TL_13,Portugal,Element - In-situ,180,TRUE,Digi-Schmidt 2000 ND,EN 12504-2 (2001),,10,34.0,Core,104.0,93.0,,,,,17.70,15.45,12.82,"Specimen age reported as being between 110 to 250 days but not specified, so an average was taken."
Monteiro & Goncalves (2009),TL_14,Portugal,Element - In-situ,180,TRUE,Digi-Schmidt 2000 ND,EN 12504-2 (2001),,10,35.5,Core,104.0,93.0,,,,,15.50,13.53,11.23,"Specimen age reported as being between 110 to 250 days but not specified, so an average was taken."
Monteiro & Goncalves (2009),TL_15,Portugal,Element - In-situ,180,TRUE,Digi-Schmidt 2000 ND,EN 12504-2 (2001),,10,37.5,Core,104.0,93.0,,,,,23.70,20.68,17.17,"Specimen age reported as being between 110 to 250 days but not specified, so an average was taken."
Monteiro & Goncalves (2009),TL_16,Portugal,Element - In-situ,180,TRUE,Digi-Schmidt 2000 ND,EN 12504-2 (2001),,10,37.5,Core,104.0,93.0,,,,,18.40,16.06,13.33,"Specimen age reported as being between 110 to 250 days but not specified, so an average was taken."
Monteiro & Goncalves (2009),TL_17,Portugal,Element - In-situ,180,TRUE,Digi-Schmidt 2000 ND,EN 12504-2 (2001),,10,35.0,Core,104.0,93.0,,,,,16.30,14.23,11.81,"Specimen age reported as being between 110 to 250 days but not specified, so an average was taken."
Monteiro & Goncalves (2009),TL_18,Portugal,Element - In-situ,180,TRUE,Digi-Schmidt 2000 ND,EN 12504-2 (2001),,10,36.0,Core,104.0,93.0,,,,,20.90,18.24,15.14,"Specimen age reported as being between 110 to 250 days but not specified, so an average was taken."
Monteiro & Goncalves (2009),TL_19,Portugal,Element - In-situ,180,TRUE,Digi-Schmidt 2000 ND,EN 12504-2 (2001),,10,38.5,Core,104.0,93.0,,,,,23.50,20.51,17.02,"Specimen age reported as being between 110 to 250 days but not specified, so an average was taken."
Monteiro & Goncalves (2009),TL_20,Portugal,Element - In-situ,180,TRUE,Digi-Schmidt 2000 ND,EN 12504-2 (2001),,10,39.5,Core,104.0,93.0,,,,,22.30,19.46,16.15,"Specimen age reported as being between 110 to 250 days but not specified, so an average was taken."
Monteiro & Goncalves (2009),TL_21,Portugal,Element - In-situ,180,TRUE,Digi-Schmidt 2000 ND,EN 12504-2 (2001),,10,39.0,Core,104.0,93.0,,,,,19.70,17.19,14.27,"Specimen age reported as being between 110 to 250 days but not specified, so an average was taken."
Na et al. (2009),MP1_C1,USA,Cube - Laboratory,3,FALSE,,,Horizontal,32,36.9,Cylinder,200.0,100.0,,0.30,,,39.60,38.35,38.35,NDT performed on cube specimens while destructive tests performed on equivalent cylindrical specimens.
Na et al. (2009),MP1_C2,USA,Cube - Laboratory,7,FALSE,,,Horizontal,32,38.3,Cylinder,200.0,100.0,,0.30,,,43.60,42.22,42.22,NDT performed on cube specimens while destructive tests performed on equivalent cylindrical specimens.
Na et al. (2009),MP1_C3,USA,Cube - Laboratory,14,FALSE,,,Horizontal,32,47.8,Cylinder,200.0,100.0,,0.30,,,52.60,50.94,50.94,NDT performed on cube specimens while destructive tests performed on equivalent cylindrical specimens.
Na et al. (2009),MP1_C4,USA,Cube - Laboratory,28,FALSE,,,Horizontal,32,49.3,Cylinder,200.0,100.0,,0.30,,,54.10,52.39,52.39,NDT performed on cube specimens while destructive tests performed on equivalent cylindrical specimens.
Na et al. (2009),MP1_C5,USA,Cube - Laboratory,90,FALSE,,,Horizontal,32,55.2,Cylinder,200.0,100.0,,0.30,,,56.10,54.33,54.33,NDT performed on cube specimens while destructive tests performed on equivalent cylindrical specimens.
Na et al. (2009),MP1_C6,USA,Cube - Laboratory,180,FALSE,,,Horizontal,32,55.5,Cylinder,200.0,100.0,,0.30,,,56.50,54.72,54.72,NDT performed on cube specimens while destructive tests performed on equivalent cylindrical specimens.
Na et al. (2009),MP1_C7,USA,Cube - Laboratory,365,FALSE,,,Horizontal,32,55.5,Cylinder,200.0,100.0,,0.30,,,56.90,55.10,55.10,NDT performed on cube specimens while destructive tests performed on equivalent cylindrical specimens.
Na et al. (2009),MP2_C1,USA,Cube - Laboratory,3,FALSE,,,Horizontal,32,27.2,Cylinder,200.0,100.0,,0.40,,,19.50,18.88,18.88,NDT performed on cube specimens while destructive tests performed on equivalent cylindrical specimens.
Na et al. (2009),MP2_C2,USA,Cube - Laboratory,7,FALSE,,,Horizontal,32,33.8,Cylinder,200.0,100.0,,0.40,,,33.00,31.96,31.96,NDT performed on cube specimens while destructive tests performed on equivalent cylindrical specimens.
Na et al. (2009),MP2_C3,USA,Cube - Laboratory,14,FALSE,,,Horizontal,32,36.4,Cylinder,200.0,100.0,,0.40,,,39.90,38.64,38.64,NDT performed on cube specimens while destructive tests performed on equivalent cylindrical specimens.
Na et al. (2009),MP2_C4,USA,Cube - Laboratory,28,FALSE,,,Horizontal,32,39.5,Cylinder,200.0,100.0,,0.40,,,40.60,39.32,39.32,NDT performed on cube specimens while destructive tests performed on equivalent cylindrical specimens.
Na et al. (2009),MP2_C5,USA,Cube - Laboratory,90,FALSE,,,Horizontal,32,45.7,Cylinder,200.0,100.0,,0.40,,,47.60,46.10,46.10,NDT performed on cube specimens while destructive tests performed on equivalent cylindrical specimens.
Na et al. (2009),MP2_C6,USA,Cube - Laboratory,180,FALSE,,,Horizontal,32,45.9,Cylinder,200.0,100.0,,0.40,,,48.30,46.77,46.77,NDT performed on cube specimens while destructive tests performed on equivalent cylindrical specimens.
Na et al. (2009),MP2_C7,USA,Cube - Laboratory,365,FALSE,,,Horizontal,32,46.9,Cylinder,200.0,100.0,,0.40,,,49.20,47.65,47.65,NDT performed on cube specimens while destructive tests performed on equivalent cylindrical specimens.
Na et al. (2009),MP3_C1,USA,Cube - Laboratory,3,FALSE,,,Horizontal,32,32.6,Cylinder,200.0,100.0,,0.50,,,16.70,16.17,16.17,NDT performed on cube specimens while destructive tests performed on equivalent cylindrical specimens.
Na et al. (2009),MP3_C2,USA,Cube - Laboratory,7,FALSE,,,Horizontal,32,34.2,Cylinder,200.0,100.0,,0.50,,,19.50,18.88,18.88,NDT performed on cube specimens while destructive tests performed on equivalent cylindrical specimens.
Na et al. (2009),MP3_C3,USA,Cube - Laboratory,14,FALSE,,,Horizontal,32,35.5,Cylinder,200.0,100.0,,0.50,,,30.10,29.15,29.15,NDT performed on cube specimens while destructive tests performed on equivalent cylindrical specimens.
Na et al. (2009),MP3_C4,USA,Cube - Laboratory,28,FALSE,,,Horizontal,32,37.9,Cylinder,200.0,100.0,,0.50,,,39.40,38.16,38.16,NDT performed on cube specimens while destructive tests performed on equivalent cylindrical specimens.
Na et al. (2009),MP3_C5,USA,Cube - Laboratory,90,FALSE,,,Horizontal,32,43.5,Cylinder,200.0,100.0,,0.50,,,41.50,40.19,40.19,NDT performed on cube specimens while destructive tests performed on equivalent cylindrical specimens.
Na et al. (2009),MP3_C6,USA,Cube - Laboratory,180,FALSE,,,Horizontal,32,42.1,Cylinder,200.0,100.0,,0.50,,,41.90,40.58,40.58,NDT performed on cube specimens while destructive tests performed on equivalent cylindrical specimens.
Na et al. (2009),MP3_C7,USA,Cube - Laboratory,365,FALSE,,,Horizontal,32,46.4,Cylinder,200.0,100.0,,0.50,,,43.20,41.84,41.84,NDT performed on cube specimens while destructive tests performed on equivalent cylindrical specimens.
Na et al. (2009),MP4_C1,USA,Cube - Laboratory,3,FALSE,,,Horizontal,32,20.4,Cylinder,200.0,100.0,,0.60,,,8.90,8.62,8.62,NDT performed on cube specimens while destructive tests performed on equivalent cylindrical specimens.
Na et al. (2009),MP4_C2,USA,Cube - Laboratory,7,FALSE,,,Horizontal,32,21.0,Cylinder,200.0,100.0,,0.60,,,14.00,13.56,13.56,NDT performed on cube specimens while destructive tests performed on equivalent cylindrical specimens.
Na et al. (2009),MP4_C3,USA,Cube - Laboratory,14,FALSE,,,Horizontal,32,25.3,Cylinder,200.0,100.0,,0.60,,,31.00,30.02,30.02,NDT performed on cube specimens while destructive tests performed on equivalent cylindrical specimens.
Na et al. (2009),MP4_C4,USA,Cube - Laboratory,28,FALSE,,,Horizontal,32,29.6,Cylinder,200.0,100.0,,0.60,,,32.90,31.86,31.86,NDT performed on cube specimens while destructive tests performed on equivalent cylindrical specimens.
Na et al. (2009),MP4_C5,USA,Cube - Laboratory,90,FALSE,,,Horizontal,32,30.0,Cylinder,200.0,100.0,,0.60,,,33.00,31.96,31.96,NDT performed on cube specimens while destructive tests performed on equivalent cylindrical specimens.
Na et al. (2009),MP4_C6,USA,Cube - Laboratory,180,FALSE,,,Horizontal,32,32.4,Cylinder,200.0,100.0,,0.60,,,33.70,32.64,32.64,NDT performed on cube specimens while destructive tests performed on equivalent cylindrical specimens.
Na et al. (2009),MP4_C7,USA,Cube - Laboratory,365,FALSE,,,Horizontal,32,36.6,Cylinder,200.0,100.0,,0.60,,,34.70,33.60,33.60,NDT performed on cube specimens while destructive tests performed on equivalent cylindrical specimens.
Na et al. (2009),MP5_C1,USA,Cube - Laboratory,3,FALSE,,,Horizontal,32,14.0,Cylinder,200.0,100.0,,0.70,,,5.20,5.04,5.04,NDT performed on cube specimens while destructive tests performed on equivalent cylindrical specimens.
Na et al. (2009),MP5_C2,USA,Cube - Laboratory,7,FALSE,,,Horizontal,32,15.7,Cylinder,200.0,100.0,,0.70,,,6.10,5.91,5.91,NDT performed on cube specimens while destructive tests performed on equivalent cylindrical specimens.
Na et al. (2009),MP5_C3,USA,Cube - Laboratory,14,FALSE,,,Horizontal,32,17.1,Cylinder,200.0,100.0,,0.70,,,16.00,15.49,15.49,NDT performed on cube specimens while destructive tests performed on equivalent cylindrical specimens.
Na et al. (2009),MP5_C4,USA,Cube - Laboratory,28,FALSE,,,Horizontal,32,20.7,Cylinder,200.0,100.0,,0.70,,,20.40,19.76,19.76,NDT performed on cube specimens while destructive tests performed on equivalent cylindrical specimens.
Na et al. (2009),MP5_C5,USA,Cube - Laboratory,90,FALSE,,,Horizontal,32,23.1,Cylinder,200.0,100.0,,0.70,,,23.30,22.56,22.56,NDT performed on cube specimens while destructive tests performed on equivalent cylindrical specimens.
Na et al. (2009),MP5_C6,USA,Cube - Laboratory,180,FALSE,,,Horizontal,32,22.6,Cylinder,200.0,100.0,,0.70,,,24.20,23.44,23.44,NDT performed on cube specimens while destructive tests performed on equivalent cylindrical specimens.
Na et al. (2009),MP5_C7,USA,Cube - Laboratory,365,FALSE,,,Horizontal,32,26.3,Cylinder,200.0,100.0,,0.70,,,27.00,26.15,26.15,NDT performed on cube specimens while destructive tests performed on equivalent cylindrical specimens.
Shariati et al. (2011),R_1,Malaysia,Element - In-situ,6575,TRUE,,BS 1881-202 (1986),Horizontal,5,33.0,Cube,150.0,150.0,19,0.50,,,29.97,29.97,24.87,In-situ element. Concrete age not reported - estimated from the mentioned design standard. Slabs measured in vertical orientation but could not be identified from scatter plot.
Shariati et al. (2011),R_2,Malaysia,Element - In-situ,6575,TRUE,,BS 1881-202 (1986),Horizontal,5,34.0,Cube,150.0,150.0,19,0.50,,,31.95,31.95,26.52,In-situ element. Concrete age not reported - estimated from the mentioned design standard. Slabs measured in vertical orientation but could not be identified from scatter plot.
Shariati et al. (2011),R_3,Malaysia,Element - In-situ,6575,TRUE,,BS 1881-202 (1986),Horizontal,5,35.0,Cube,150.0,150.0,19,0.50,,,33.99,33.99,28.21,In-situ element. Concrete age not reported - estimated from the mentioned design standard. Slabs measured in vertical orientation but could not be identified from scatter plot.
Shariati et al. (2011),R_4,Malaysia,Element - In-situ,6575,TRUE,,BS 1881-202 (1986),Horizontal,5,36.0,Cube,150.0,150.0,19,0.50,,,35.97,35.97,29.86,In-situ element. Concrete age not reported - estimated from the mentioned design standard. Slabs measured in vertical orientation but could not be identified from scatter plot.
Shariati et al. (2011),R_5,Malaysia,Element - In-situ,6575,TRUE,,BS 1881-202 (1986),Horizontal,5,38.0,Cube,150.0,150.0,19,0.50,,,39.04,39.04,32.40,In-situ element. Concrete age not reported - estimated from the mentioned design standard. Slabs measured in vertical orientation but could not be identified from scatter plot.
Shariati et al. (2011),R_6,Malaysia,Element - In-situ,6575,TRUE,,BS 1881-202 (1986),Horizontal,5,39.0,Cube,150.0,150.0,19,0.50,,,40.51,40.51,33.62,In-situ element. Concrete age not reported - estimated from the mentioned design standard. Slabs measured in vertical orientation but could not be identified from scatter plot.
Shariati et al. (2011),R_7,Malaysia,Element - In-situ,6575,TRUE,,BS 1881-202 (1986),Horizontal,5,40.0,Cube,150.0,150.0,19,0.50,,,42.04,42.04,34.90,In-situ element. Concrete age not reported - estimated from the mentioned design standard. Slabs measured in vertical orientation but could not be identified from scatter plot.
Shariati et al. (2011),R_8,Malaysia,Element - In-situ,6575,TRUE,,BS 1881-202 (1986),Horizontal,5,41.0,Cube,150.0,150.0,19,0.50,,,43.96,43.96,36.49,In-situ element. Concrete age not reported - estimated from the mentioned design standard. Slabs measured in vertical orientation but could not be identified from scatter plot.
Shariati et al. (2011),R_9,Malaysia,Element - In-situ,6575,TRUE,,BS 1881-202 (1986),Horizontal,5,42.0,Cube,150.0,150.0,19,0.50,,,45.94,45.94,38.13,In-situ element. Concrete age not reported - estimated from the mentioned design standard. Slabs measured in vertical orientation but could not be identified from scatter plot.
Shariati et al. (2011),R_10,Malaysia,Element - In-situ,6575,TRUE,,BS 1881-202 (1986),Horizontal,5,43.0,Cube,150.0,150.0,19,0.50,,,47.99,47.99,39.83,In-situ element. Concrete age not reported - estimated from the mentioned design standard. Slabs measured in vertical orientation but could not be identified from scatter plot.
Shariati et al. (2011),R_11,Malaysia,Element - In-situ,6575,TRUE,,BS 1881-202 (1986),Horizontal,5,44.0,Cube,150.0,150.0,19,0.50,,,43.96,43.96,36.49,In-situ element. Concrete age not reported - estimated from the mentioned design standard. Slabs measured in vertical orientation but could not be identified from scatter plot.
Shariati et al. (2011),R_12,Malaysia,Element - In-situ,6575,TRUE,,BS 1881-202 (1986),Horizontal,5,45.0,Cube,150.0,150.0,19,0.50,,,44.92,44.92,37.28,In-situ element. Concrete age not reported - estimated from the mentioned design standard. Slabs measured in vertical orientation but could not be identified from scatter plot.
Shariati et al. (2011),R_13,Malaysia,Element - In-situ,6575,TRUE,,BS 1881-202 (1986),Horizontal,5,46.0,Cube,150.0,150.0,19,0.50,,,45.94,45.94,38.13,In-situ element. Concrete age not reported - estimated from the mentioned design standard. Slabs measured in vertical orientation but could not be identified from scatter plot.
Shariati et al. (2011),R_14,Malaysia,Element - In-situ,6575,TRUE,,BS 1881-202 (1986),Horizontal,5,44.0,Cube,150.0,150.0,19,0.50,,,49.97,49.97,41.47,In-situ element. Concrete age not reported - estimated from the mentioned design standard. Slabs measured in vertical orientation but could not be identified from scatter plot.
Shariati et al. (2011),R_15,Malaysia,Element - In-situ,6575,TRUE,,BS 1881-202 (1986),Horizontal,5,45.0,Cube,150.0,150.0,19,0.50,,,52.01,52.01,43.17,In-situ element. Concrete age not reported - estimated from the mentioned design standard. Slabs measured in vertical orientation but could not be identified from scatter plot.
Shariati et al. (2011),R_16,Malaysia,Element - In-situ,6575,TRUE,,BS 1881-202 (1986),Horizontal,5,46.0,Cube,150.0,150.0,19,0.50,,,53.99,53.99,44.81,In-situ element. Concrete age not reported - estimated from the mentioned design standard. Slabs measured in vertical orientation but could not be identified from scatter plot.
Shariati et al. (2011),R_17,Malaysia,Element - In-situ,6575,TRUE,,BS 1881-202 (1986),Horizontal,5,47.0,Cube,150.0,150.0,19,0.50,,,55.97,55.97,46.46,In-situ element. Concrete age not reported - estimated from the mentioned design standard. Slabs measured in vertical orientation but could not be identified from scatter plot.
Shariati et al. (2011),R_18,Malaysia,Element - In-situ,6575,TRUE,,BS 1881-202 (1986),Horizontal,5,48.0,Cube,150.0,150.0,19,0.50,,,57.96,57.96,48.10,In-situ element. Concrete age not reported - estimated from the mentioned design standard. Slabs measured in vertical orientation but could not be identified from scatter plot.
Agunwamba & Adagba (2012),M1_CU1,Nigeria,Cube - Laboratory,,FALSE,Original Schmidt Type N,ASTM C805 (2002),,10,12.0,Cube,150.0,150.0,,0.45,,,9.66,9.66,8.02,
Agunwamba & Adagba (2012),M1_CU2,Nigeria,Cube - Laboratory,,FALSE,Original Schmidt Type N,ASTM C805 (2002),,10,12.0,Cube,150.0,150.0,,0.45,,,11.03,11.03,9.15,
Agunwamba & Adagba (2012),M1_CU3,Nigeria,Cube - Laboratory,,FALSE,Original Schmidt Type N,ASTM C805 (2002),,10,12.6,Cube,150.0,150.0,,0.45,,,12.33,12.33,10.23,
Agunwamba & Adagba (2012),M1_CU4,Nigeria,Cube - Laboratory,,FALSE,Original Schmidt Type N,ASTM C805 (2002),,10,11.4,Cube,150.0,150.0,,0.45,,,13.90,13.90,11.54,
Agunwamba & Adagba (2012),M1_CU5,Nigeria,Cube - Laboratory,,FALSE,Original Schmidt Type N,ASTM C805 (2002),,10,12.2,Cube,150.0,150.0,,0.45,,,15.55,15.55,12.90,
Agunwamba & Adagba (2012),M1_CU6,Nigeria,Cube - Laboratory,,FALSE,Original Schmidt Type N,ASTM C805 (2002),,10,14.2,Cube,150.0,150.0,,0.45,,,15.07,15.07,12.51,
Agunwamba & Adagba (2012),M1_CU7,Nigeria,Cube - Laboratory,,FALSE,Original Schmidt Type N,ASTM C805 (2002),,10,15.2,Cube,150.0,150.0,,0.45,,,12.88,12.88,10.69,
Agunwamba & Adagba (2012),M1_CU8,Nigeria,Cube - Laboratory,,FALSE,Original Schmidt Type N,ASTM C805 (2002),,10,14.8,Cube,150.0,150.0,,0.45,,,17.19,17.19,14.27,
Agunwamba & Adagba (2012),M1_CU9,Nigeria,Cube - Laboratory,,FALSE,Original Schmidt Type N,ASTM C805 (2002),,10,14.6,Cube,150.0,150.0,,0.45,,,17.40,17.40,14.44,
Agunwamba & Adagba (2012),M1_CU10,Nigeria,Cube - Laboratory,,FALSE,Original Schmidt Type N,ASTM C805 (2002),,10,13.8,Cube,150.0,150.0,,0.45,,,19.73,19.73,16.37,
Agunwamba & Adagba (2012),M1_CU11,Nigeria,Cube - Laboratory,,FALSE,Original Schmidt Type N,ASTM C805 (2002),,10,16.0,Cube,150.0,150.0,,0.45,,,20.48,20.48,17.00,
Agunwamba & Adagba (2012),M1_CU12,Nigeria,Cube - Laboratory,,FALSE,Original Schmidt Type N,ASTM C805 (2002),,10,16.2,Cube,150.0,150.0,,0.45,,,19.11,19.11,15.86,
Agunwamba & Adagba (2012),M1_CU13,Nigeria,Cube - Laboratory,,FALSE,Original Schmidt Type N,ASTM C805 (2002),,10,16.4,Cube,150.0,150.0,,0.45,,,17.47,17.47,14.50,
Agunwamba & Adagba (2012),M1_CU14,Nigeria,Cube - Laboratory,,FALSE,Original Schmidt Type N,ASTM C805 (2002),,10,15.8,Cube,150.0,150.0,,0.45,,,16.10,16.10,13.36,
Agunwamba & Adagba (2012),M1_CU15,Nigeria,Cube - Laboratory,,FALSE,Original Schmidt Type N,ASTM C805 (2002),,10,18.4,Cube,150.0,150.0,,0.45,,,18.56,18.56,15.41,
Agunwamba & Adagba (2012),M1_CU16,Nigeria,Cube - Laboratory,,FALSE,Original Schmidt Type N,ASTM C805 (2002),,10,19.8,Cube,150.0,150.0,,0.45,,,22.12,22.12,18.36,
Agunwamba & Adagba (2012),M1_CU17,Nigeria,Cube - Laboratory,,FALSE,Original Schmidt Type N,ASTM C805 (2002),,10,21.4,Cube,150.0,150.0,,0.45,,,21.64,21.64,17.96,
Agunwamba & Adagba (2012),M1_CU18,Nigeria,Cube - Laboratory,,FALSE,Original Schmidt Type N,ASTM C805 (2002),,10,22.6,Cube,150.0,150.0,,0.45,,,25.48,25.48,21.15,
Agunwamba & Adagba (2012),M1_CU19,Nigeria,Cube - Laboratory,,FALSE,Original Schmidt Type N,ASTM C805 (2002),,10,24.4,Cube,150.0,150.0,,0.45,,,26.23,26.23,21.77,
Agunwamba & Adagba (2012),M1_CU20,Nigeria,Cube - Laboratory,,FALSE,Original Schmidt Type N,ASTM C805 (2002),,10,24.8,Cube,150.0,150.0,,0.45,,,24.73,24.73,20.52,
Agunwamba & Adagba (2012),M2_CU1,Nigeria,Cube - Laboratory,,FALSE,Original Schmidt Type N,ASTM C805 (2002),,10,8.0,Cube,150.0,150.0,,0.45,,,5.84,5.84,4.84,
Agunwamba & Adagba (2012),M2_CU2,Nigeria,Cube - Laboratory,,FALSE,Original Schmidt Type N,ASTM C805 (2002),,10,8.2,Cube,150.0,150.0,,0.45,,,6.41,6.41,5.32,
Agunwamba & Adagba (2012),M2_CU3,Nigeria,Cube - Laboratory,,FALSE,Original Schmidt Type N,ASTM C805 (2002),,10,9.0,Cube,150.0,150.0,,0.45,,,8.65,8.65,7.18,
Agunwamba & Adagba (2012),M2_CU4,Nigeria,Cube - Laboratory,,FALSE,Original Schmidt Type N,ASTM C805 (2002),,10,9.0,Cube,150.0,150.0,,0.45,,,10.82,10.82,8.98,
Agunwamba & Adagba (2012),M2_CU5,Nigeria,Cube - Laboratory,,FALSE,Original Schmidt Type N,ASTM C805 (2002),,10,10.0,Cube,150.0,150.0,,0.45,,,9.06,9.06,7.52,
Agunwamba & Adagba (2012),M2_CU6,Nigeria,Cube - Laboratory,,FALSE,Original Schmidt Type N,ASTM C805 (2002),,10,11.8,Cube,150.0,150.0,,0.45,,,8.24,8.24,6.84,
Agunwamba & Adagba (2012),M2_CU7,Nigeria,Cube - Laboratory,,FALSE,Original Schmidt Type N,ASTM C805 (2002),,10,12.0,Cube,150.0,150.0,,0.45,,,7.35,7.35,6.10,
Agunwamba & Adagba (2012),M2_CU8,Nigeria,Cube - Laboratory,,FALSE,Original Schmidt Type N,ASTM C805 (2002),,10,12.0,Cube,150.0,150.0,,0.45,,,10.29,10.29,8.54,
Agunwamba & Adagba (2012),M2_CU9,Nigeria,Cube - Laboratory,,FALSE,Original Schmidt Type N,ASTM C805 (2002),,10,12.0,Cube,150.0,150.0,,0.45,,,11.47,11.47,9.52,
Agunwamba & Adagba (2012),M2_CU10,Nigeria,Cube - Laboratory,,FALSE,Original Schmidt Type N,ASTM C805 (2002),,10,12.8,Cube,150.0,150.0,,0.45,,,10.12,10.12,8.40,
Agunwamba & Adagba (2012),M2_CU11,Nigeria,Cube - Laboratory,,FALSE,Original Schmidt Type N,ASTM C805 (2002),,10,13.0,Cube,150.0,150.0,,0.45,,,11.02,11.02,9.15,
Agunwamba & Adagba (2012),M2_CU12,Nigeria,Cube - Laboratory,,FALSE,Original Schmidt Type N,ASTM C805 (2002),,10,13.6,Cube,150.0,150.0,,0.45,,,13.63,13.63,11.32,
Agunwamba & Adagba (2012),M2_CU13,Nigeria,Cube - Laboratory,,FALSE,Original Schmidt Type N,ASTM C805 (2002),,10,13.2,Cube,150.0,150.0,,0.45,,,13.51,13.51,11.21,
Agunwamba & Adagba (2012),M2_CU14,Nigeria,Cube - Laboratory,,FALSE,Original Schmidt Type N,ASTM C805 (2002),,10,14.4,Cube,150.0,150.0,,0.45,,,13.10,13.10,10.87,
Agunwamba & Adagba (2012),M2_CU15,Nigeria,Cube - Laboratory,,FALSE,Original Schmidt Type N,ASTM C805 (2002),,10,14.8,Cube,150.0,150.0,,0.45,,,12.08,12.08,10.03,
Agunwamba & Adagba (2012),M2_CU16,Nigeria,Cube - Laboratory,,FALSE,Original Schmidt Type N,ASTM C805 (2002),,10,14.8,Cube,150.0,150.0,,0.45,,,17.35,17.35,14.40,
Agunwamba & Adagba (2012),M2_CU17,Nigeria,Cube - Laboratory,,FALSE,Original Schmidt Type N,ASTM C805 (2002),,10,15.6,Cube,150.0,150.0,,0.45,,,17.55,17.55,14.57,
Agunwamba & Adagba (2012),M2_CU18,Nigeria,Cube - Laboratory,,FALSE,Original Schmidt Type N,ASTM C805 (2002),,10,16.0,Cube,150.0,150.0,,0.45,,,18.61,18.61,15.45,
Agunwamba & Adagba (2012),M2_CU19,Nigeria,Cube - Laboratory,,FALSE,Original Schmidt Type N,ASTM C805 (2002),,10,16.8,Cube,150.0,150.0,,0.45,,,18.98,18.98,15.75,
Agunwamba & Adagba (2012),M2_CU20,Nigeria,Cube - Laboratory,,FALSE,Original Schmidt Type N,ASTM C805 (2002),,10,16.6,Cube,150.0,150.0,,0.45,,,18.04,18.04,14.97,
