Repository: bjhtud/MTL_in_MAT

# MTL_in_MAT

## 多任务情况

UHPC为核心数据集
测试集划分有两种方式：
1. 单任务测试集：针对每个任务，划分出该任务没有缺失标签的样本中的一部分作为测试集
   - 训练阶段：分任务训练，与其他任务(标签)的样本进行合并，这样就得到了一个训练集，这个训练集中特征和标签还是有缺失的
   - 训练出的模型：
     - 输入：特征 + 其他任务的标签
     - 输出：当前任务的标签
   - 测试阶段：使用该任务的测试集进行评估
   - 问题是：测试集中没有其他任务的标签，怎么办？

2. 多任务测试集：划分出所有任务都没有缺失标签的样本作为测试集
    - 训练阶段：使用其他样本作为训练集，这些样本中有缺失标签和缺失特征
    - 训练出的模型：
      - 输入：特征
      - 输出：所有任务的标签
    - 测试阶段：使用多任务测试集进行评估
    - 这样就能利用多个任务之间的关系进行预测
    - 缺点是：测试集会比较小，并且只能评估那些没有缺失标签的样本

##

File: data_set/Non_destructive/Complete RH Database.csv (part 6 of 39)
Literature,Specimen ID,Country,Specimen Type,Specimen Age (days),Rebar Present,RH Device Brand & Model,Standard,Orientation,No. Tests,"Median Rebound Number, RN",Core Specimen ,Height (mm),Width/Diameter (mm),Max Aggregate Size (mm),W/C Ratio,Strength Class,"Design Strength, fck (MPa)","fc,core (MPa)","fc,ref (MPa)","fc,cyl (MPa)",Notes
Hajjeh (2012),C_H_1,Jordan,Cube - Laboratory,28,FALSE,PROCEQ Original Schmidt Type N,ASTM C805 (1997),Vertical,12,28.6,Cube,150.0,150.0,,,,,12.60,12.60,10.46,
Hajjeh (2012),C_H_2,Jordan,Cube - Laboratory,28,FALSE,PROCEQ Original Schmidt Type N,ASTM C805 (1997),Vertical,12,30.8,Cube,150.0,150.0,,,,,13.50,13.50,11.21,
Hajjeh (2012),C_H_3,Jordan,Cube - Laboratory,28,FALSE,PROCEQ Original Schmidt Type N,ASTM C805 (1997),Vertical,12,33.0,Cube,150.0,150.0,,,,,13.00,13.00,10.79,
Hajjeh (2012),C_H_4,Jordan,Cube - Laboratory,28,FALSE,PROCEQ Original Schmidt Type N,ASTM C805 (1997),Vertical,12,34.1,Cube,150.0,150.0,,,,,16.00,16.00,13.28,
Hajjeh (2012),C_H_5,Jordan,Cube - Laboratory,28,FALSE,PROCEQ Original Schmidt Type N,ASTM C805 (1997),Vertical,12,31.4,Cube,150.0,150.0,,,,,12.50,12.50,10.38,
Hajjeh (2012),C_H_6,Jordan,Cube - Laboratory,28,FALSE,PROCEQ Original Schmidt Type N,ASTM C805 (1997),Vertical,12,29.7,Cube,150.0,150.0,,,,,12.60,12.60,10.46,
Hajjeh (2012),C_H_7,Jordan,Cube - Laboratory,28,FALSE,PROCEQ Original Schmidt Type N,ASTM C805 (1997),Vertical,12,30.3,Cube,150.0,150.0,,,,,12.50,12.50,10.38,
Hajjeh (2012),C_H_8,Jordan,Cube - Laboratory,28,FALSE,PROCEQ Original Schmidt Type N,ASTM C805 (1997),Vertical,12,30.1,Cube,150.0,150.0,,,,,12.40,12.40,10.29,
Hajjeh (2012),C_H_9,Jordan,Cube - Laboratory,28,FALSE,PROCEQ Original Schmidt Type N,ASTM C805 (1997),Vertical,12,29.9,Cube,150.0,150.0,,,,,12.78,12.78,10.61,
Hajjeh (2012),C_H_10,Jordan,Cube - Laboratory,28,FALSE,PROCEQ Original Schmidt Type N,ASTM C805 (1997),Vertical,12,29.8,Cube,150.0,150.0,,,,,12.96,12.96,10.76,
Hajjeh (2012),C_H_11,Jordan,Cube - Laboratory,28,FALSE,PROCEQ Original Schmidt Type N,ASTM C805 (1997),Vertical,12,27.5,Cube,150.0,150.0,,,,,13.50,13.50,11.21,
Hajjeh (2012),C_H_12,Jordan,Cube - Laboratory,28,FALSE,PROCEQ Original Schmidt Type N,ASTM C805 (1997),Vertical,12,37.4,Cube,150.0,150.0,,,,,14.40,14.40,11.95,
Hajjeh (2012),C_H_13,Jordan,Cube - Laboratory,28,FALSE,PROCEQ Original Schmidt Type N,ASTM C805 (1997),Vertical,12,38.5,Cube,150.0,150.0,,,,,18.30,18.30,15.19,
Hajjeh (2012),C_H_14,Jordan,Cube - Laboratory,28,FALSE,PROCEQ Original Schmidt Type N,ASTM C805 (1997),Vertical,12,27.0,Cube,150.0,150.0,,,,,11.70,11.70,9.71,
Hajjeh (2012),C_H_15,Jordan,Cube - Laboratory,28,FALSE,PROCEQ Original Schmidt Type N,ASTM C805 (1997),Vertical,12,25.0,Cube,150.0,150.0,,,,,12.30,12.30,10.21,
Hajjeh (2012),C_H_16,Jordan,Cube - Laboratory,28,FALSE,PROCEQ Original Schmidt Type N,ASTM C805 (1997),Vertical,12,31.9,Cube,150.0,150.0,,,,,13.32,13.32,11.06,
Hajjeh (2012),C_H_17,Jordan,Cube - Laboratory,28,FALSE,PROCEQ Original Schmidt Type N,ASTM C805 (1997),Vertical,12,35.2,Cube,150.0,150.0,,,,,16.40,16.40,13.61,
Hajjeh (2012),C_H_18,Jordan,Cube - Laboratory,28,FALSE,PROCEQ Original Schmidt Type N,ASTM C805 (1997),Vertical,12,32.5,Cube,150.0,150.0,,,,,13.59,13.59,11.28,
Hajjeh (2012),C_H_19,Jordan,Cube - Laboratory,28,FALSE,PROCEQ Original Schmidt Type N,ASTM C805 (1997),Vertical,12,30.8,Cube,150.0,150.0,,,,,13.95,13.95,11.58,
Hajjeh (2012),C_H_20,Jordan,Cube - Laboratory,28,FALSE,PROCEQ Original Schmidt Type N,ASTM C805 (1997),Vertical,12,35.2,Cube,150.0,150.0,,,,,16.00,16.00,13.28,
Hajjeh (2012),C_H_21,Jordan,Cube - Laboratory,28,FALSE,PROCEQ Original Schmidt Type N,ASTM C805 (1997),Vertical,12,30.8,Cube,150.0,150.0,,,,,15.30,15.30,12.70,
Hajjeh (2012),C_H_22,Jordan,Cube - Laboratory,28,FALSE,PROCEQ Original Schmidt Type N,ASTM C805 (1997),Vertical,12,37.4,Cube,150.0,150.0,,,,,14.85,14.85,12.33,
Hajjeh (2012),C_H_23,Jordan,Cube - Laboratory,28,FALSE,PROCEQ Original Schmidt Type N,ASTM C805 (1997),Vertical,12,33.0,Cube,150.0,150.0,,,,,14.40,14.40,11.95,
Hajjeh (2012),C_H_24,Jordan,Cube - Laboratory,28,FALSE,PROCEQ Original Schmidt Type N,ASTM C805 (1997),Vertical,12,30.8,Cube,150.0,150.0,,,,,15.30,15.30,12.70,
Hajjeh (2012),C_H_25,Jordan,Cube - Laboratory,28,FALSE,PROCEQ Original Schmidt Type N,ASTM C805 (1997),Vertical,12,38.5,Cube,150.0,150.0,,,,,16.02,16.02,13.30,
Hajjeh (2012),C_H_26,Jordan,Cube - Laboratory,28,FALSE,PROCEQ Original Schmidt Type N,ASTM C805 (1997),Vertical,12,36.3,Cube,150.0,150.0,,,,,16.20,16.20,13.45,
Hajjeh (2012),C_H_27,Jordan,Cube - Laboratory,28,FALSE,PROCEQ Original Schmidt Type N,ASTM C805 (1997),Vertical,12,34.7,Cube,150.0,150.0,,,,,16.20,16.20,13.45,
Hajjeh (2012),C_H_28,Jordan,Cube - Laboratory,28,FALSE,PROCEQ Original Schmidt Type N,ASTM C805 (1997),Vertical,12,31.9,Cube,150.0,150.0,,,,,14.76,14.76,12.25,
Hajjeh (2012),C_H_29,Jordan,Cube - Laboratory,28,FALSE,PROCEQ Original Schmidt Type N,ASTM C805 (1997),Vertical,12,29.7,Cube,150.0,150.0,,,,,14.94,14.94,12.40,
Hajjeh (2012),C_H_30,Jordan,Cube - Laboratory,28,FALSE,PROCEQ Original Schmidt Type N,ASTM C805 (1997),Vertical,12,27.5,Cube,150.0,150.0,,,,,14.67,14.67,12.18,
Hajjeh (2012),C_H_31,Jordan,Cube - Laboratory,28,FALSE,PROCEQ Original Schmidt Type N,ASTM C805 (1997),Vertical,12,29.7,Cube,150.0,150.0,,,,,15.30,15.30,12.70,
Hajjeh (2012),C_H_32,Jordan,Cube - Laboratory,28,FALSE,PROCEQ Original Schmidt Type N,ASTM C805 (1997),Vertical,12,41.8,Cube,150.0,150.0,,,,,21.00,21.00,17.43,
Hajjeh (2012),C_H_33,Jordan,Cube - Laboratory,28,FALSE,PROCEQ Original Schmidt Type N,ASTM C805 (1997),Vertical,12,39.6,Cube,150.0,150.0,,,,,19.20,19.20,15.94,
Hajjeh (2012),C_H_34,Jordan,Cube - Laboratory,28,FALSE,PROCEQ Original Schmidt Type N,ASTM C805 (1997),Vertical,12,28.6,Cube,150.0,150.0,,,,,16.38,16.38,13.60,
Hajjeh (2012),C_H_35,Jordan,Cube - Laboratory,28,FALSE,PROCEQ Original Schmidt Type N,ASTM C805 (1997),Vertical,12,35.2,Cube,150.0,150.0,,,,,16.56,16.56,13.74,
Hajjeh (2012),C_H_36,Jordan,Cube - Laboratory,28,FALSE,PROCEQ Original Schmidt Type N,ASTM C805 (1997),Vertical,12,37.4,Cube,150.0,150.0,,,,,16.56,16.56,13.74,
Hajjeh (2012),C_H_37,Jordan,Cube - Laboratory,28,FALSE,PROCEQ Original Schmidt Type N,ASTM C805 (1997),Vertical,12,28.6,Cube,150.0,150.0,,,,,16.74,16.74,13.89,
Hajjeh (2012),C_H_38,Jordan,Cube - Laboratory,28,FALSE,PROCEQ Original Schmidt Type N,ASTM C805 (1997),Vertical,12,29.7,Cube,150.0,150.0,,,,,16.82,16.82,13.96,
Hajjeh (2012),C_H_39,Jordan,Cube - Laboratory,28,FALSE,PROCEQ Original Schmidt Type N,ASTM C805 (1997),Vertical,12,36.3,Cube,150.0,150.0,,,,,22.10,22.10,18.34,
Hajjeh (2012),C_H_40,Jordan,Cube - Laboratory,28,FALSE,PROCEQ Original Schmidt Type N,ASTM C805 (1997),Vertical,12,34.1,Cube,150.0,150.0,,,,,16.38,16.38,13.60,
Hajjeh (2012),C_H_41,Jordan,Cube - Laboratory,28,FALSE,PROCEQ Original Schmidt Type N,ASTM C805 (1997),Vertical,12,44.0,Cube,150.0,150.0,,,,,21.15,21.15,17.55,
Hajjeh (2012),C_H_42,Jordan,Cube - Laboratory,28,FALSE,PROCEQ Original Schmidt Type N,ASTM C805 (1997),Vertical,12,39.6,Cube,150.0,150.0,,,,,27.00,27.00,22.41,
Hajjeh (2012),C_H_43,Jordan,Cube - Laboratory,28,FALSE,PROCEQ Original Schmidt Type N,ASTM C805 (1997),Vertical,12,35.2,Cube,150.0,150.0,,,,,18.09,18.09,15.01,
Hajjeh (2012),C_H_44,Jordan,Cube - Laboratory,28,FALSE,PROCEQ Original Schmidt Type N,ASTM C805 (1997),Vertical,12,29.7,Cube,150.0,150.0,,,,,17.64,17.64,14.64,
Hajjeh (2012),C_H_45,Jordan,Cube - Laboratory,28,FALSE,PROCEQ Original Schmidt Type N,ASTM C805 (1997),Vertical,12,27.5,Cube,150.0,150.0,,,,,14.58,14.58,12.10,
Hajjeh (2012),C_H_46,Jordan,Cube - Laboratory,28,FALSE,PROCEQ Original Schmidt Type N,ASTM C805 (1997),Vertical,12,35.2,Cube,150.0,150.0,,,,,17.46,17.46,14.49,
Hajjeh (2012),C_H_47,Jordan,Cube - Laboratory,28,FALSE,PROCEQ Original Schmidt Type N,ASTM C805 (1997),Vertical,12,38.5,Cube,150.0,150.0,,,,,27.60,27.60,22.91,
Hajjeh (2012),C_H_48,Jordan,Cube - Laboratory,28,FALSE,PROCEQ Original Schmidt Type N,ASTM C805 (1997),Vertical,12,36.3,Cube,150.0,150.0,,,,,23.80,23.80,19.75,
Hajjeh (2012),C_H_49,Jordan,Cube - Laboratory,28,FALSE,PROCEQ Original Schmidt Type N,ASTM C805 (1997),Vertical,12,34.1,Cube,150.0,150.0,,,,,26.00,26.00,21.58,
Hajjeh (2012),C_H_50,Jordan,Cube - Laboratory,28,FALSE,PROCEQ Original Schmidt Type N,ASTM C805 (1997),Vertical,12,34.8,Cube,150.0,150.0,,,,,25.00,25.00,20.75,
Hajjeh (2012),C_H_51,Jordan,Cube - Laboratory,28,FALSE,PROCEQ Original Schmidt Type N,ASTM C805 (1997),Vertical,12,30.8,Cube,150.0,150.0,,,,,18.00,18.00,14.94,
Hajjeh (2012),C_H_52,Jordan,Cube - Laboratory,28,FALSE,PROCEQ Original Schmidt Type N,ASTM C805 (1997),Vertical,12,44.0,Cube,150.0,150.0,,,,,22.32,22.32,18.53,
Hajjeh (2012),C_H_53,Jordan,Cube - Laboratory,28,FALSE,PROCEQ Original Schmidt Type N,ASTM C805 (1997),Vertical,12,36.3,Cube,150.0,150.0,,,,,19.17,19.17,15.91,
Hajjeh (2012),C_H_54,Jordan,Cube - Laboratory,28,FALSE,PROCEQ Original Schmidt Type N,ASTM C805 (1997),Vertical,12,39.6,Cube,150.0,150.0,,,,,21.00,21.00,17.43,
Hajjeh (2012),C_H_55,Jordan,Cube - Laboratory,28,FALSE,PROCEQ Original Schmidt Type N,ASTM C805 (1997),Vertical,12,35.2,Cube,150.0,150.0,,,,,19.08,19.08,15.84,
Hajjeh (2012),C_H_56,Jordan,Cube - Laboratory,28,FALSE,PROCEQ Original Schmidt Type N,ASTM C805 (1997),Vertical,12,36.3,Cube,150.0,150.0,,,,,19.08,19.08,15.84,
Hajjeh (2012),C_H_57,Jordan,Cube - Laboratory,28,FALSE,PROCEQ Original Schmidt Type N,ASTM C805 (1997),Vertical,12,30.8,Cube,150.0,150.0,,,,,17.46,17.46,14.49,
Hajjeh (2012),C_H_58,Jordan,Cube - Laboratory,28,FALSE,PROCEQ Original Schmidt Type N,ASTM C805 (1997),Vertical,12,31.9,Cube,150.0,150.0,,,,,19.26,19.26,15.99,
Hajjeh (2012),C_H_59,Jordan,Cube - Laboratory,28,FALSE,PROCEQ Original Schmidt Type N,ASTM C805 (1997),Vertical,12,39.6,Cube,150.0,150.0,,,,,19.26,19.26,15.99,
Hajjeh (2012),C_H_60,Jordan,Cube - Laboratory,28,FALSE,PROCEQ Original Schmidt Type N,ASTM C805 (1997),Vertical,12,40.7,Cube,150.0,150.0,,,,,22.00,22.00,18.26,
Hajjeh (2012),C_H_61,Jordan,Cube - Laboratory,28,FALSE,PROCEQ Original Schmidt Type N,ASTM C805 (1997),Vertical,12,33.0,Cube,150.0,150.0,,,,,19.80,19.80,16.43,
Hajjeh (2012),C_H_62,Jordan,Cube - Laboratory,28,FALSE,PROCEQ Original Schmidt Type N,ASTM C805 (1997),Vertical,12,44.0,Cube,150.0,150.0,,,,,23.40,23.40,19.42,
Hajjeh (2012),C_H_63,Jordan,Cube - Laboratory,28,FALSE,PROCEQ Original Schmidt Type N,ASTM C805 (1997),Vertical,12,37.4,Cube,150.0,150.0,,,,,19.98,19.98,16.58,
Hajjeh (2012),C_H_64,Jordan,Cube - Laboratory,28,FALSE,PROCEQ Original Schmidt Type N,ASTM C805 (1997),Vertical,12,37.4,Cube,150.0,150.0,,,,,20.25,20.25,16.81,
Hajjeh (2012),C_H_65,Jordan,Cube - Laboratory,28,FALSE,PROCEQ Original Schmidt Type N,ASTM C805 (1997),Vertical,12,37.4,Cube,150.0,150.0,,,,,20.70,20.70,17.18,
Hajjeh (2012),C_H_66,Jordan,Cube - Laboratory,28,FALSE,PROCEQ Original Schmidt Type N,ASTM C805 (1997),Vertical,12,37.4,Cube,150.0,150.0,,,,,20.34,20.34,16.88,
Hajjeh (2012),C_H_67,Jordan,Cube - Laboratory,28,FALSE,PROCEQ Original Schmidt Type N,ASTM C805 (1997),Vertical,12,37.4,Cube,150.0,150.0,,,,,21.15,21.15,17.55,
Hajjeh (2012),C_H_68,Jordan,Cube - Laboratory,28,FALSE,PROCEQ Original Schmidt Type N,ASTM C805 (1997),Vertical,12,37.4,Cube,150.0,150.0,,,,,20.70,20.70,17.18,
Hajjeh (2012),C_H_69,Jordan,Cube - Laboratory,28,FALSE,PROCEQ Original Schmidt Type N,ASTM C805 (1997),Vertical,12,37.4,Cube,150.0,150.0,,,,,20.34,20.34,16.88,
Hajjeh (2012),C_H_70,Jordan,Cube - Laboratory,28,FALSE,PROCEQ Original Schmidt Type N,ASTM C805 (1997),Vertical,12,37.4,Cube,150.0,150.0,,,,,20.61,20.61,17.11,
Hajjeh (2012),C_H_71,Jordan,Cube - Laboratory,28,FALSE,PROCEQ Original Schmidt Type N,ASTM C805 (1997),Vertical,12,35.2,Cube,150.0,150.0,,,,,21.60,21.60,17.93,
Hajjeh (2012),C_H_72,Jordan,Cube - Laboratory,28,FALSE,PROCEQ Original Schmidt Type N,ASTM C805 (1997),Vertical,12,44.0,Cube,150.0,150.0,,,,,22.95,22.95,19.05,
Hajjeh (2012),C_H_73,Jordan,Cube - Laboratory,28,FALSE,PROCEQ Original Schmidt Type N,ASTM C805 (1997),Vertical,12,38.5,Cube,150.0,150.0,,,,,23.40,23.40,19.42,
Hajjeh (2012),C_H_74,Jordan,Cube - Laboratory,28,FALSE,PROCEQ Original Schmidt Type N,ASTM C805 (1997),Vertical,12,39.6,Cube,150.0,150.0,,,,,21.60,21.60,17.93,
Hajjeh (2012),C_H_75,Jordan,Cube - Laboratory,28,FALSE,PROCEQ Original Schmidt Type N,ASTM C805 (1997),Vertical,12,35.2,Cube,150.0,150.0,,,,,20.70,20.70,17.18,
Hajjeh (2012),C_H_76,Jordan,Cube - Laboratory,28,FALSE,PROCEQ Original Schmidt Type N,ASTM C805 (1997),Vertical,12,42.9,Cube,150.0,150.0,,,,,25.20,25.20,20.92,
Hajjeh (2012),C_H_77,Jordan,Cube - Laboratory,28,FALSE,PROCEQ Original Schmidt Type N,ASTM C805 (1997),Vertical,12,34.1,Cube,150.0,150.0,,,,,21.69,21.69,18.00,
Hajjeh (2012),C_H_78,Jordan,Cube - Laboratory,28,FALSE,PROCEQ Original Schmidt Type N,ASTM C805 (1997),Vertical,12,33.0,Cube,150.0,150.0,,,,,19.53,19.53,16.21,
Hajjeh (2012),C_H_79,Jordan,Cube - Laboratory,28,FALSE,PROCEQ Original Schmidt Type N,ASTM C805 (1997),Vertical,12,40.7,Cube,150.0,150.0,,,,,21.78,21.78,18.08,
Hajjeh (2012),C_H_80,Jordan,Cube - Laboratory,28,FALSE,PROCEQ Original Schmidt Type N,ASTM C805 (1997),Vertical,12,40.9,Cube,150.0,150.0,,,,,21.78,21.78,18.08,
Hajjeh (2012),C_H_81,Jordan,Cube - Laboratory,28,FALSE,PROCEQ Original Schmidt Type N,ASTM C805 (1997),Vertical,12,35.2,Cube,150.0,150.0,,,,,22.50,22.50,18.68,
Hajjeh (2012),C_H_82,Jordan,Cube - Laboratory,28,FALSE,PROCEQ Original Schmidt Type N,ASTM C805 (1997),Vertical,12,48.4,Cube,150.0,150.0,,,,,28.08,28.08,23.31,
Hajjeh (2012),C_H_83,Jordan,Cube - Laboratory,28,FALSE,PROCEQ Original Schmidt Type N,ASTM C805 (1997),Vertical,12,39.6,Cube,150.0,150.0,,,,,23.40,23.40,19.42,
Hajjeh (2012),C_H_84,Jordan,Cube - Laboratory,28,FALSE,PROCEQ Original Schmidt Type N,ASTM C805 (1997),Vertical,12,38.5,Cube,150.0,150.0,,,,,24.03,24.03,19.94,
Hajjeh (2012),C_H_85,Jordan,Cube - Laboratory,28,FALSE,PROCEQ Original Schmidt Type N,ASTM C805 (1997),Vertical,12,43.1,Cube,150.0,150.0,,,,,23.31,23.31,19.35,
Hajjeh (2012),C_H_86,Jordan,Cube - Laboratory,28,FALSE,PROCEQ Original Schmidt Type N,ASTM C805 (1997),Vertical,12,37.4,Cube,150.0,150.0,,,,,22.50,22.50,18.68,
Hajjeh (2012),C_H_87,Jordan,Cube - Laboratory,28,FALSE,PROCEQ Original Schmidt Type N,ASTM C805 (1997),Vertical,12,36.3,Cube,150.0,150.0,,,,,24.30,24.30,20.17,
Hajjeh (2012),C_H_88,Jordan,Cube - Laboratory,28,FALSE,PROCEQ Original Schmidt Type N,ASTM C805 (1997),Vertical,12,34.1,Cube,150.0,150.0,,,,,24.75,24.75,20.54,
Hajjeh (2012),C_H_89,Jordan,Cube - Laboratory,28,FALSE,PROCEQ Original Schmidt Type N,ASTM C805 (1997),Vertical,12,41.8,Cube,150.0,150.0,,,,,25.20,25.20,20.92,
Hajjeh (2012),C_H_90,Jordan,Cube - Laboratory,28,FALSE,PROCEQ Original Schmidt Type N,ASTM C805 (1997),Vertical,12,39.6,Cube,150.0,150.0,,,,,25.38,25.38,21.07,
Hajjeh (2012),C_H_91,Jordan,Cube - Laboratory,28,FALSE,PROCEQ Original Schmidt Type N,ASTM C805 (1997),Vertical,12,35.2,Cube,150.0,150.0,,,,,25.20,25.20,20.92,
Hajjeh (2012),C_H_92,Jordan,Cube - Laboratory,28,FALSE,PROCEQ Original Schmidt Type N,ASTM C805 (1997),Vertical,12,50.6,Cube,150.0,150.0,,,,,31.16,31.16,25.86,
Hajjeh (2012),C_H_93,Jordan,Cube - Laboratory,28,FALSE,PROCEQ Original Schmidt Type N,ASTM C805 (1997),Vertical,12,44.0,Cube,150.0,150.0,,,,,26.41,26.41,21.92,
Hajjeh (2012),C_H_94,Jordan,Cube - Laboratory,28,FALSE,PROCEQ Original Schmidt Type N,ASTM C805 (1997),Vertical,12,38.5,Cube,150.0,150.0,,,,,27.55,27.55,22.87,
Hajjeh (2012),C_H_95,Jordan,Cube - Laboratory,28,FALSE,PROCEQ Original Schmidt Type N,ASTM C805 (1997),Vertical,12,33.0,Cube,150.0,150.0,,,,,21.57,21.57,17.90,
Hajjeh (2012),C_H_96,Jordan,Cube - Laboratory,28,FALSE,PROCEQ Original Schmidt Type N,ASTM C805 (1997),Vertical,12,40.7,Cube,150.0,150.0,,,,,25.65,25.65,21.29,
Hajjeh (2012),C_H_97,Jordan,Cube - Laboratory,28,FALSE,PROCEQ Original Schmidt Type N,ASTM C805 (1997),Vertical,12,41.3,Cube,150.0,150.0,,,,,27.55,27.55,22.87,
Hajjeh (2012),C_H_98,Jordan,Cube - Laboratory,28,FALSE,PROCEQ Original Schmidt Type N,ASTM C805 (1997),Vertical,12,41.8,Cube,150.0,150.0,,,,,25.65,25.65,21.29,
Hajjeh (2012),C_H_99,Jordan,Cube - Laboratory,28,FALSE,PROCEQ Original Schmidt Type N,ASTM C805 (1997),Vertical,12,45.1,Cube,150.0,150.0,,,,,26.79,26.79,22.24,
Hajjeh (2012),C_H_100,Jordan,Cube - Laboratory,28,FALSE,PROCEQ Original Schmidt Type N,ASTM C805 (1997),Vertical,12,37.4,Cube,150.0,150.0,,,,,27.08,27.08,22.48,
Hajjeh (2012),C_H_101,Jordan,Cube - Laboratory,28,FALSE,PROCEQ Original Schmidt Type N,ASTM C805 (1997),Vertical,12,37.4,Cube,150.0,150.0,,,,,25.30,25.30,21.00,
Hajjeh (2012),C_H_102,Jordan,Cube - Laboratory,28,FALSE,PROCEQ Original Schmidt Type N,ASTM C805 (1997),Vertical,12,44.0,Cube,150.0,150.0,,,,,27.55,27.55,22.87,
Hajjeh (2012),C_H_103,Jordan,Cube - Laboratory,28,FALSE,PROCEQ Original Schmidt Type N,ASTM C805 (1997),Vertical,12,46.2,Cube,150.0,150.0,,,,,27.93,27.93,23.18,
Hajjeh (2012),C_H_104,Jordan,Cube - Laboratory,28,FALSE,PROCEQ Original Schmidt Type N,ASTM C805 (1997),Vertical,12,40.7,Cube,150.0,150.0,,,,,26.60,26.60,22.08,
Hajjeh (2012),C_H_105,Jordan,Cube - Laboratory,28,FALSE,PROCEQ Original Schmidt Type N,ASTM C805 (1997),Vertical,12,48.4,Cube,150.0,150.0,,,,,28.50,28.50,23.66,
Hajjeh (2012),C_H_106,Jordan,Cube - Laboratory,28,FALSE,PROCEQ Original Schmidt Type N,ASTM C805 (1997),Vertical,12,35.7,Cube,150.0,150.0,,,,,22.80,22.80,18.92,
Hajjeh (2012),C_H_107,Jordan,Cube - Laboratory,28,FALSE,PROCEQ Original Schmidt Type N,ASTM C805 (1997),Vertical,12,47.3,Cube,150.0,150.0,,,,,28.03,28.03,23.26,
Hajjeh (2012),C_H_108,Jordan,Cube - Laboratory,28,FALSE,PROCEQ Original Schmidt Type N,ASTM C805 (1997),Vertical,12,33.6,Cube,150.0,150.0,,,,,22.30,22.30,18.51,
Hajjeh (2012),C_H_109,Jordan,Cube - Laboratory,28,FALSE,PROCEQ Original Schmidt Type N,ASTM C805 (1997),Vertical,12,46.4,Cube,150.0,150.0,,,,,30.20,30.20,25.07,
Hajjeh (2012),C_H_110,Jordan,Cube - Laboratory,28,FALSE,PROCEQ Original Schmidt Type N,ASTM C805 (1997),Vertical,12,49.4,Cube,150.0,150.0,,,,,34.86,34.86,28.93,
Hajjeh (2012),C_H_111,Jordan,Cube - Laboratory,28,FALSE,PROCEQ Original Schmidt Type N,ASTM C805 (1997),Vertical,12,38.9,Cube,150.0,150.0,,,,,28.50,28.50,23.66,
Hajjeh (2012),C_H_112,Jordan,Cube - Laboratory,28,FALSE,PROCEQ Original Schmidt Type N,ASTM C805 (1997),Vertical,12,45.3,Cube,150.0,150.0,,,,,30.40,30.40,25.23,
Hajjeh (2012),C_H_113,Jordan,Cube - Laboratory,28,FALSE,PROCEQ Original Schmidt Type N,ASTM C805 (1997),Vertical,12,44.1,Cube,150.0,150.0,,,,,30.87,30.87,25.62,
Hajjeh (2012),C_H_114,Jordan,Cube - Laboratory,28,FALSE,PROCEQ Original Schmidt Type N,ASTM C805 (1997),Vertical,12,39.9,Cube,150.0,150.0,,,,,31.20,31.20,25.90,
Hajjeh (2012),C_H_115,Jordan,Cube - Laboratory,28,FALSE,PROCEQ Original Schmidt Type N,ASTM C805 (1997),Vertical,12,36.8,Cube,150.0,150.0,,,,,25.80,25.80,21.41,
Hajjeh (2012),C_H_116,Jordan,Cube - Laboratory,28,FALSE,PROCEQ Original Schmidt Type N,ASTM C805 (1997),Vertical,12,39.9,Cube,150.0,150.0,,,,,30.60,30.60,25.40,
Hajjeh (2012),C_H_117,Jordan,Cube - Laboratory,28,FALSE,PROCEQ Original Schmidt Type N,ASTM C805 (1997),Vertical,12,48.3,Cube,150.0,150.0,,,,,32.58,32.58,27.04,
Hajjeh (2012),C_H_118,Jordan,Cube - Laboratory,28,FALSE,PROCEQ Original Schmidt Type N,ASTM C805 (1997),Vertical,12,37.8,Cube,150.0,150.0,,,,,28.50,28.50,23.66,
Hajjeh (2012),C_H_119,Jordan,Cube - Laboratory,28,FALSE,PROCEQ Original Schmidt Type N,ASTM C805 (1997),Vertical,12,36.8,Cube,150.0,150.0,,,,,26.60,26.60,22.08,
Hajjeh (2012),C_H_120,Jordan,Cube - Laboratory,28,FALSE,PROCEQ Original Schmidt Type N,ASTM C805 (1997),Vertical,12,41.0,Cube,150.0,150.0,,,,,31.16,31.16,25.86,
Hajjeh (2012),C_V_1,Jordan,Cube - Laboratory,28,FALSE,PROCEQ Original Schmidt Type N,ASTM C805 (1997),Horizontal,12,26.0,Cube,150.0,150.0,,,,,14.00,14.00,11.62,
Hajjeh (2012),C_V_2,Jordan,Cube - Laboratory,28,FALSE,PROCEQ Original Schmidt Type N,ASTM C805 (1997),Horizontal,12,28.0,Cube,150.0,150.0,,,,,15.00,15.00,12.45,
Hajjeh (2012),C_V_3,Jordan,Cube - Laboratory,28,FALSE,PROCEQ Original Schmidt Type N,ASTM C805 (1997),Horizontal,12,30.0,Cube,150.0,150.0,,,,,14.50,14.50,12.04,
Hajjeh (2012),C_V_4,Jordan,Cube - Laboratory,28,FALSE,PROCEQ Original Schmidt Type N,ASTM C805 (1997),Horizontal,12,31.0,Cube,150.0,150.0,,,,,13.80,13.80,11.45,
Hajjeh (2012),C_V_5,Jordan,Cube - Laboratory,28,FALSE,PROCEQ Original Schmidt Type N,ASTM C805 (1997),Horizontal,12,28.5,Cube,150.0,150.0,,,,,13.90,13.90,11.54,
Hajjeh (2012),C_V_6,Jordan,Cube - Laboratory,28,FALSE,PROCEQ Original Schmidt Type N,ASTM C805 (1997),Horizontal,12,27.0,Cube,150.0,150.0,,,,,14.00,14.00,11.62,
Hajjeh (2012),C_V_7,Jordan,Cube - Laboratory,28,FALSE,PROCEQ Original Schmidt Type N,ASTM C805 (1997),Horizontal,12,27.5,Cube,150.0,150.0,,,,,13.90,13.90,11.54,
Hajjeh (2012),C_V_8,Jordan,Cube - Laboratory,28,FALSE,PROCEQ Original Schmidt Type N,ASTM C805 (1997),Horizontal,12,27.4,Cube,150.0,150.0,,,,,13.80,13.80,11.45,
Hajjeh (2012),C_V_9,Jordan,Cube - Laboratory,28,FALSE,PROCEQ Original Schmidt Type N,ASTM C805 (1997),Horizontal,12,27.2,Cube,150.0,150.0,,,,,14.20,14.20,11.79,
Hajjeh (2012),C_V_10,Jordan,Cube - Laboratory,28,FALSE,PROCEQ Original Schmidt Type N,ASTM C805 (1997),Horizontal,12,27.1,Cube,150.0,150.0,,,,,14.40,14.40,11.95,
Hajjeh (2012),C_V_11,Jordan,Cube - Laboratory,28,FALSE,PROCEQ Original Schmidt Type N,ASTM C805 (1997),Horizontal,12,25.0,Cube,150.0,150.0,,,,,15.00,15.00,12.45,
Hajjeh (2012),C_V_12,Jordan,Cube - Laboratory,28,FALSE,PROCEQ Original Schmidt Type N,ASTM C805 (1997),Horizontal,12,34.0,Cube,150.0,150.0,,,,,16.00,16.00,13.28,
Hajjeh (2012),C_V_13,Jordan,Cube - Laboratory,28,FALSE,PROCEQ Original Schmidt Type N,ASTM C805 (1997),Horizontal,12,35.0,Cube,150.0,150.0,,,,,15.50,15.50,12.87,
Hajjeh (2012),C_V_14,Jordan,Cube - Laboratory,28,FALSE,PROCEQ Original Schmidt Type N,ASTM C805 (1997),Horizontal,12,22.5,Cube,150.0,150.0,,,,,13.00,13.00,10.79,
Hajjeh (2012),C_V_15,Jordan,Cube - Laboratory,28,FALSE,PROCEQ Original Schmidt Type N,ASTM C805 (1997),Horizontal,12,21.5,Cube,150.0,150.0,,,,,11.00,11.00,9.13,
Hajjeh (2012),C_V_16,Jordan,Cube - Laboratory,28,FALSE,PROCEQ Original Schmidt Type N,ASTM C805 (1997),Horizontal,12,29.0,Cube,150.0,150.0,,,,,14.80,14.80,12.28,
Hajjeh (2012),C_V_17,Jordan,Cube - Laboratory,28,FALSE,PROCEQ Original Schmidt Type N,ASTM C805 (1997),Horizontal,12,32.0,Cube,150.0,150.0,,,,,14.80,14.80,12.28,
Hajjeh (2012),C_V_18,Jordan,Cube - Laboratory,28,FALSE,PROCEQ Original Schmidt Type N,ASTM C805 (1997),Horizontal,12,29.5,Cube,150.0,150.0,,,,,15.10,15.10,12.53,
Hajjeh (2012),C_V_19,Jordan,Cube - Laboratory,28,FALSE,PROCEQ Original Schmidt Type N,ASTM C805 (1997),Horizontal,12,28.0,Cube,150.0,150.0,,,,,15.50,15.50,12.87,
Hajjeh (2012),C_V_20,Jordan,Cube - Laboratory,28,FALSE,PROCEQ Original Schmidt Type N,ASTM C805 (1997),Horizontal,12,32.0,Cube,150.0,150.0,,,,,14.90,14.90,12.37,
Hajjeh (2012),C_V_21,Jordan,Cube - Laboratory,28,FALSE,PROCEQ Original Schmidt Type N,ASTM C805 (1997),Horizontal,12,28.0,Cube,150.0,150.0,,,,,17.00,17.00,14.11,
Hajjeh (2012),C_V_22,Jordan,Cube - Laboratory,28,FALSE,PROCEQ Original Schmidt Type N,ASTM C805 (1997),Horizontal,12,34.0,Cube,150.0,150.0,,,,,16.50,16.50,13.70,
Hajjeh (2012),C_V_23,Jordan,Cube - Laboratory,28,FALSE,PROCEQ Original Schmidt Type N,ASTM C805 (1997),Horizontal,12,30.0,Cube,150.0,150.0,,,,,16.00,16.00,13.28,
Hajjeh (2012),C_V_24,Jordan,Cube - Laboratory,28,FALSE,PROCEQ Original Schmidt Type N,ASTM C805 (1997),Horizontal,12,28.0,Cube,150.0,150.0,,,,,17.00,17.00,14.11,
Hajjeh (2012),C_V_25,Jordan,Cube - Laboratory,28,FALSE,PROCEQ Original Schmidt Type N,ASTM C805 (1997),Horizontal,12,35.0,Cube,150.0,150.0,,,,,17.80,17.80,14.77,
Hajjeh (2012),C_V_26,Jordan,Cube - Laboratory,28,FALSE,PROCEQ Original Schmidt Type N,ASTM C805 (1997),Horizontal,12,33.0,Cube,150.0,150.0,,,,,18.00,18.00,14.94,
Hajjeh (2012),C_V_27,Jordan,Cube - Laboratory,28,FALSE,PROCEQ Original Schmidt Type N,ASTM C805 (1997),Horizontal,12,31.5,Cube,150.0,150.0,,,,,18.00,18.00,14.94,
Hajjeh (2012),C_V_28,Jordan,Cube - Laboratory,28,FALSE,PROCEQ Original Schmidt Type N,ASTM C805 (1997),Horizontal,12,29.0,Cube,150.0,150.0,,,,,16.40,16.40,13.61,
Hajjeh (2012),C_V_29,Jordan,Cube - Laboratory,28,FALSE,PROCEQ Original Schmidt Type N,ASTM C805 (1997),Horizontal,12,27.0,Cube,150.0,150.0,,,,,16.60,16.60,13.78,
Hajjeh (2012),C_V_30,Jordan,Cube - Laboratory,28,FALSE,PROCEQ Original Schmidt Type N,ASTM C805 (1997),Horizontal,12,25.0,Cube,150.0,150.0,,,,,16.30,16.30,13.53,
Hajjeh (2012),C_V_31,Jordan,Cube - Laboratory,28,FALSE,PROCEQ Original Schmidt Type N,ASTM C805 (1997),Horizontal,12,27.0,Cube,150.0,150.0,,,,,17.00,17.00,14.11,
Hajjeh (2012),C_V_32,Jordan,Cube - Laboratory,28,FALSE,PROCEQ Original Schmidt Type N,ASTM C805 (1997),Horizontal,12,38.0,Cube,150.0,150.0,,,,,20.00,20.00,16.60,
Hajjeh (2012),C_V_33,Jordan,Cube - Laboratory,28,FALSE,PROCEQ Original Schmidt Type N,ASTM C805 (1997),Horizontal,12,36.0,Cube,150.0,150.0,,,,,18.00,18.00,14.94,
Hajjeh (2012),C_V_34,Jordan,Cube - Laboratory,28,FALSE,PROCEQ Original Schmidt Type N,ASTM C805 (1997),Horizontal,12,26.0,Cube,150.0,150.0,,,,,18.20,18.20,15.11,
Hajjeh (2012),C_V_35,Jordan,Cube - Laboratory,28,FALSE,PROCEQ Original Schmidt Type N,ASTM C805 (1997),Horizontal,12,32.0,Cube,150.0,150.0,,,,,18.40,18.40,15.27,
Hajjeh (2012),C_V_36,Jordan,Cube - Laboratory,28,FALSE,PROCEQ Original Schmidt Type N,ASTM C805 (1997),Horizontal,12,34.0,Cube,150.0,150.0,,,,,18.40,18.40,15.27,
Hajjeh (2012),C_V_37,Jordan,Cube - Laboratory,28,FALSE,PROCEQ Original Schmidt Type N,ASTM C805 (1997),Horizontal,12,26.0,Cube,150.0,150.0,,,,,18.60,18.60,15.44,
Hajjeh (2012),C_V_38,Jordan,Cube - Laboratory,28,FALSE,PROCEQ Original Schmidt Type N,ASTM C805 (1997),Horizontal,12,27.0,Cube,150.0,150.0,,,,,18.80,18.80,15.60,
Hajjeh (2012),C_V_39,Jordan,Cube - Laboratory,28,FALSE,PROCEQ Original Schmidt Type N,ASTM C805 (1997),Horizontal,12,33.0,Cube,150.0,150.0,,,,,19.00,19.00,15.77,
Hajjeh (2012),C_V_40,Jordan,Cube - Laboratory,28,FALSE,PROCEQ Original Schmidt Type N,ASTM C805 (1997),Horizontal,12,31.0,Cube,150.0,150.0,,,,,18.20,18.20,15.11,
Hajjeh (2012),C_V_41,Jordan,Cube - Laboratory,28,FALSE,PROCEQ Original Schmidt Type N,ASTM C805 (1997),Horizontal,12,40.0,Cube,150.0,150.0,,,,,23.50,23.50,19.51,
Hajjeh (2012),C_V_42,Jordan,Cube - Laboratory,28,FALSE,PROCEQ Original Schmidt Type N,ASTM C805 (1997),Horizontal,12,36.0,Cube,150.0,150.0,,,,,20.00,20.00,16.60,
Hajjeh (2012),C_V_43,Jordan,Cube - Laboratory,28,FALSE,PROCEQ Original Schmidt Type N,ASTM C805 (1997),Horizontal,12,32.0,Cube,150.0,150.0,,,,,20.10,20.10,16.68,
Hajjeh (2012),C_V_44,Jordan,Cube - Laboratory,28,FALSE,PROCEQ Original Schmidt Type N,ASTM C805 (1997),Horizontal,12,27.0,Cube,150.0,150.0,,,,,19.60,19.60,16.27,
Hajjeh (2012),C_V_45,Jordan,Cube - Laboratory,28,FALSE,PROCEQ Original Schmidt Type N,ASTM C805 (1997),Horizontal,12,25.0,Cube,150.0,150.0,,,,,16.20,16.20,13.45,
Hajjeh (2012),C_V_46,Jordan,Cube - Laboratory,28,FALSE,PROCEQ Original Schmidt Type N,ASTM C805 (1997),Horizontal,12,32.0,Cube,150.0,150.0,,,,,19.40,19.40,16.10,
Hajjeh (2012),C_V_47,Jordan,Cube - Laboratory,28,FALSE,PROCEQ Original Schmidt Type N,ASTM C805 (1997),Horizontal,12,35.0,Cube,150.0,150.0,,,,,19.60,19.60,16.27,
Hajjeh (2012),C_V_48,Jordan,Cube - Laboratory,28,FALSE,PROCEQ Original Schmidt Type N,ASTM C805 (1997),Horizontal,12,33.0,Cube,150.0,150.0,,,,,19.30,19.30,16.02,
Hajjeh (2012),C_V_49,Jordan,Cube - Laboratory,28,FALSE,PROCEQ Original Schmidt Type N,ASTM C805 (1997),Horizontal,12,31.0,Cube,150.0,150.0,,,,,19.70,19.70,16.35,
Hajjeh (2012),C_V_50,Jordan,Cube - Laboratory,28,FALSE,PROCEQ Original Schmidt Type N,ASTM C805 (1997),Horizontal,12,31.6,Cube,150.0,150.0,,,,,19.80,19.80,16.43,
Hajjeh (2012),C_V_51,Jordan,Cube - Laboratory,28,FALSE,PROCEQ Original Schmidt Type N,ASTM C805 (1997),Horizontal,12,28.0,Cube,150.0,150.0,,,,,20.90,20.90,17.35,
Hajjeh (2012),C_V_52,Jordan,Cube - Laboratory,28,FALSE,PROCEQ Original Schmidt Type N,ASTM C805 (1997),Horizontal,12,40.0,Cube,150.0,150.0,,,,,24.80,24.80,20.58,
Hajjeh (2012),C_V_53,Jordan,Cube - Laboratory,28,FALSE,PROCEQ Original Schmidt Type N,ASTM C805 (1997),Horizontal,12,33.0,Cube,150.0,150.0,,,,,21.30,21.30,17.68,
Hajjeh (2012),C_V_54,Jordan,Cube - Laboratory,28,FALSE,PROCEQ Original Schmidt Type N,ASTM C805 (1997),Horizontal,12,36.0,Cube,150.0,150.0,,,,,20.80,20.80,17.26,
Hajjeh (2012),C_V_55,Jordan,Cube - Laboratory,28,FALSE,PROCEQ Original Schmidt Type N,ASTM C805 (1997),Horizontal,12,32.0,Cube,150.0,150.0,,,,,21.20,21.20,17.60,
Hajjeh (2012),C_V_56,Jordan,Cube - Laboratory,28,FALSE,PROCEQ Original Schmidt Type N,ASTM C805 (1997),Horizontal,12,33.0,Cube,150.0,150.0,,,,,21.20,21.20,17.60,
Hajjeh (2012),C_V_57,Jordan,Cube - Laboratory,28,FALSE,PROCEQ Original Schmidt Type N,ASTM C805 (1997),Horizontal,12,28.0,Cube,150.0,150.0,,,,,19.40,19.40,16.10,
Hajjeh (2012),C_V_58,Jordan,Cube - Laboratory,28,FALSE,PROCEQ Original Schmidt Type N,ASTM C805 (1997),Horizontal,12,29.0,Cube,150.0,150.0,,,,,21.40,21.40,17.76,
Hajjeh (2012),C_V_59,Jordan,Cube - Laboratory,28,FALSE,PROCEQ Original Schmidt Type N,ASTM C805 (1997),Horizontal,12,36.0,Cube,150.0,150.0,,,,,21.40,21.40,17.76,
Hajjeh (2012),C_V_60,Jordan,Cube - Laboratory,28,FALSE,PROCEQ Original Schmidt Type N,ASTM C805 (1997),Horizontal,12,37.0,Cube,150.0,150.0,,,,,21.80,21.80,18.09,
Hajjeh (2012),C_V_61,Jordan,Cube - Laboratory,28,FALSE,PROCEQ Original Schmidt Type N,ASTM C805 (1997),Horizontal,12,30.0,Cube,150.0,150.0,,,,,22.00,22.00,18.26,
Hajjeh (2012),C_V_62,Jordan,Cube - Laboratory,28,FALSE,PROCEQ Original Schmidt Type N,ASTM C805 (1997),Horizontal,12,40.0,Cube,150.0,150.0,,,,,26.00,26.00,21.58,
Hajjeh (2012),C_V_63,Jordan,Cube - Laboratory,28,FALSE,PROCEQ Original Schmidt Type N,ASTM C805 (1997),Horizontal,12,34.0,Cube,150.0,150.0,,,,,22.20,22.20,18.43,
Hajjeh (2012),C_V_64,Jordan,Cube - Laboratory,28,FALSE,PROCEQ Original Schmidt Type N,ASTM C805 (1997),Horizontal,12,34.0,Cube,150.0,150.0,,,,,22.50,22.50,18.68,
Hajjeh (2012),C_V_65,Jordan,Cube - Laboratory,28,FALSE,PROCEQ Original Schmidt Type N,ASTM C805 (1997),Horizontal,12,34.0,Cube,150.0,150.0,,,,,23.00,23.00,19.09,
Hajjeh (2012),C_V_66,Jordan,Cube - Laboratory,28,FALSE,PROCEQ Original Schmidt Type N,ASTM C805 (1997),Horizontal,12,34.0,Cube,150.0,150.0,,,,,22.60,22.60,18.76,
Hajjeh (2012),C_V_67,Jordan,Cube - Laboratory,28,FALSE,PROCEQ Original Schmidt Type N,ASTM C805 (1997),Horizontal,12,34.0,Cube,150.0,150.0,,,,,23.50,23.50,19.51,
Hajjeh (2012),C_V_68,Jordan,Cube - Laboratory,28,FALSE,PROCEQ Original Schmidt Type N,ASTM C805 (1997),Horizontal,12,34.0,Cube,150.0,150.0,,,,,23.00,23.00,19.09,
Hajjeh (2012),C_V_69,Jordan,Cube - Laboratory,28,FALSE,PROCEQ Original Schmidt Type N,ASTM C805 (1997),Horizontal,12,34.0,Cube,150.0,150.0,,,,,22.60,22.60,18.76,
Hajjeh (2012),C_V_70,Jordan,Cube - Laboratory,28,FALSE,PROCEQ Original Schmidt Type N,ASTM C805 (1997),Horizontal,12,34.0,Cube,150.0,150.0,,,,,22.90,22.90,19.01,
Hajjeh (2012),C_V_71,Jordan,Cube - Laboratory,28,FALSE,PROCEQ Original Schmidt Type N,ASTM C805 (1997),Horizontal,12,32.0,Cube,150.0,150.0,,,,,24.00,24.00,19.92,
Hajjeh (2012),C_V_72,Jordan,Cube - Laboratory,28,FALSE,PROCEQ Original Schmidt Type N,ASTM C805 (1997),Horizontal,12,40.0,Cube,150.0,150.0,,,,,25.50,25.50,21.17,
Hajjeh (2012),C_V_73,Jordan,Cube - Laboratory,28,FALSE,PROCEQ Original Schmidt Type N,ASTM C805 (1997),Horizontal,12,35.0,Cube,150.0,150.0,,,,,26.00,26.00,21.58,
Hajjeh (2012),C_V_74,Jordan,Cube - Laboratory,28,FALSE,PROCEQ Original Schmidt Type N,ASTM C805 (1997),Horizontal,12,36.0,Cube,150.0,150.0,,,,,24.00,24.00,19.92,
Hajjeh (2012),C_V_75,Jordan,Cube - Laboratory,28,FALSE,PROCEQ Original Schmidt Type N,ASTM C805 (1997),Horizontal,12,32.0,Cube,150.0,150.0,,,,,23.00,23.00,19.09,
Hajjeh (2012),C_V_76,Jordan,Cube - Laboratory,28,FALSE,PROCEQ Original Schmidt Type N,ASTM C805 (1997),Horizontal,12,39.0,Cube,150.0,150.0,,,,,28.00,28.00,23.24,
Hajjeh (2012),C_V_77,Jordan,Cube - Laboratory,28,FALSE,PROCEQ Original Schmidt Type N,ASTM C805 (1997),Horizontal,12,31.0,Cube,150.0,150.0,,,,,24.10,24.10,20.00,
Hajjeh (2012),C_V_78,Jordan,Cube - Laboratory,28,FALSE,PROCEQ Original Schmidt Type N,ASTM C805 (1997),Horizontal,12,30.0,Cube,150.0,150.0,,,,,21.70,21.70,18.01,
Hajjeh (2012),C_V_79,Jordan,Cube - Laboratory,28,FALSE,PROCEQ Original Schmidt Type N,ASTM C805 (1997),Horizontal,12,37.0,Cube,150.0,150.0,,,,,24.20,24.20,20.09,
Hajjeh (2012),C_V_80,Jordan,Cube - Laboratory,28,FALSE,PROCEQ Original Schmidt Type N,ASTM C805 (1997),Horizontal,12,37.2,Cube,150.0,150.0,,,,,24.20,24.20,20.09,
Hajjeh (2012),C_V_81,Jordan,Cube - Laboratory,28,FALSE,PROCEQ Original Schmidt Type N,ASTM C805 (1997),Horizontal,12,32.0,Cube,150.0,150.0,,,,,25.00,25.00,20.75,
Hajjeh (2012),C_V_82,Jordan,Cube - Laboratory,28,FALSE,PROCEQ Original Schmidt Type N,ASTM C805 (1997),Horizontal,12,44.0,Cube,150.0,150.0,,,,,31.20,31.20,25.90,
Hajjeh (2012),C_V_83,Jordan,Cube - Laboratory,28,FALSE,PROCEQ Original Schmidt Type N,ASTM C805 (1997),Horizontal,12,36.0,Cube,150.0,150.0,,,,,26.00,26.00,21.58,
Hajjeh (2012),C_V_84,Jordan,Cube - Laboratory,28,FALSE,PROCEQ Original Schmidt Type N,ASTM C805 (1997),Horizontal,12,35.0,Cube,150.0,150.0,,,,,26.70,26.70,22.16,
Hajjeh (2012),C_V_85,Jordan,Cube - Laboratory,28,FALSE,PROCEQ Original Schmidt Type N,ASTM C805 (1997),Horizontal,12,39.2,Cube,150.0,150.0,,,,,25.90,25.90,21.50,
Hajjeh (2012),C_V_86,Jordan,Cube - Laboratory,28,FALSE,PROCEQ Original Schmidt Type N,ASTM C805 (1997),Horizontal,12,34.0,Cube,150.0,150.0,,,,,25.00,25.00,20.75,
Hajjeh (2012),C_V_87,Jordan,Cube - Laboratory,28,FALSE,PROCEQ Original Schmidt Type N,ASTM C805 (1997),Horizontal,12,33.0,Cube,150.0,150.0,,,,,27.00,27.00,22.41,
Hajjeh (2012),C_V_88,Jordan,Cube - Laboratory,28,FALSE,PROCEQ Original Schmidt Type N,ASTM C805 (1997),Horizontal,12,31.0,Cube,150.0,150.0,,,,,27.50,27.50,22.83,
Hajjeh (2012),C_V_89,Jordan,Cube - Laboratory,28,FALSE,PROCEQ Original Schmidt Type N,ASTM C805 (1997),Horizontal,12,38.0,Cube,150.0,150.0,,,,,28.00,28.00,23.24,
Hajjeh (2012),C_V_90,Jordan,Cube - Laboratory,28,FALSE,PROCEQ Original Schmidt Type N,ASTM C805 (1997),Horizontal,12,36.0,Cube,150.0,150.0,,,,,28.20,28.20,23.41,
Hajjeh (2012),C_V_91,Jordan,Cube - Laboratory,28,FALSE,PROCEQ Original Schmidt Type N,ASTM C805 (1997),Horizontal,12,32.0,Cube,150.0,150.0,,,,,28.00,28.00,23.24,
Hajjeh (2012),C_V_92,Jordan,Cube - Laboratory,28,FALSE,PROCEQ Original Schmidt Type N,ASTM C805 (1997),Horizontal,12,46.0,Cube,150.0,150.0,,,,,32.80,32.80,27.22,
Hajjeh (2012),C_V_93,Jordan,Cube - Laboratory,28,FALSE,PROCEQ Original Schmidt Type N,ASTM C805 (1997),Horizontal,12,40.0,Cube,150.0,150.0,,,,,27.80,27.80,23.07,
Hajjeh (2012),C_V_94,Jordan,Cube - Laboratory,28,FALSE,PROCEQ Original Schmidt Type N,ASTM C805 (1997),Horizontal,12,35.0,Cube,150.0,150.0,,,,,29.00,29.00,24.07,
Hajjeh (2012),C_V_95,Jordan,Cube - Laboratory,28,FALSE,PROCEQ Original Schmidt Type N,ASTM C805 (1997),Horizontal,12,30.0,Cube,150.0,150.0,,,,,22.70,22.70,18.84,
Hajjeh (2012),C_V_96,Jordan,Cube - Laboratory,28,FALSE,PROCEQ Original Schmidt Type N,ASTM C805 (1997),Horizontal,12,37.0,Cube,150.0,150.0,,,,,27.00,27.00,22.41,
Hajjeh (2012),C_V_97,Jordan,Cube - Laboratory,28,FALSE,PROCEQ Original Schmidt Type N,ASTM C805 (1997),Horizontal,12,37.5,Cube,150.0,150.0,,,,,29.00,29.00,24.07,
Hajjeh (2012),C_V_98,Jordan,Cube - Laboratory,28,FALSE,PROCEQ Original Schmidt Type N,ASTM C805 (1997),Horizontal,12,38.0,Cube,150.0,150.0,,,,,27.00,27.00,22.41,
Hajjeh (2012),C_V_99,Jordan,Cube - Laboratory,28,FALSE,PROCEQ Original Schmidt Type N,ASTM C805 (1997),Horizontal,12,41.0,Cube,150.0,150.0,,,,,28.00,28.00,23.24,
Hajjeh (2012),C_V_100,Jordan,Cube - Laboratory,28,FALSE,PROCEQ Original Schmidt Type N,ASTM C805 (1997),Horizontal,12,34.0,Cube,150.0,150.0,,,,,28.50,28.50,23.66,
Hajjeh (2012),C_V_101,Jordan,Cube - Laboratory,28,FALSE,PROCEQ Original Schmidt Type N,ASTM C805 (1997),Horizontal,12,34.0,Cube,150.0,150.0,,,,,28.80,28.80,23.90,
Hajjeh (2012),C_V_102,Jordan,Cube - Laboratory,28,FALSE,PROCEQ Original Schmidt Type N,ASTM C805 (1997),Horizontal,12,40.0,Cube,150.0,150.0,,,,,29.00,29.00,24.07,
Hajjeh (2012),C_V_103,Jordan,Cube - Laboratory,28,FALSE,PROCEQ Original Schmidt Type N,ASTM C805 (1997),Horizontal,12,42.0,Cube,150.0,150.0,,,,,29.40,29.40,24.40,
Hajjeh (2012),C_V_104,Jordan,Cube - Laboratory,28,FALSE,PROCEQ Original Schmidt Type N,ASTM C805 (1997),Horizontal,12,37.0,Cube,150.0,150.0,,,,,28.00,28.00,23.24,
Hajjeh (2012),C_V_105,Jordan,Cube - Laboratory,28,FALSE,PROCEQ Original Schmidt Type N,ASTM C805 (1997),Horizontal,12,44.0,Cube,150.0,150.0,,,,,30.00,30.00,24.90,
Hajjeh (2012),C_V_106,Jordan,Cube - Laboratory,28,FALSE,PROCEQ Original Schmidt Type N,ASTM C805 (1997),Horizontal,12,34.0,Cube,150.0,150.0,,,,,30.20,30.20,25.07,
Hajjeh (2012),C_V_107,Jordan,Cube - Laboratory,28,FALSE,PROCEQ Original Schmidt Type N,ASTM C805 (1997),Horizontal,12,45.0,Cube,150.0,150.0,,,,,29.50,29.50,24.49,
Hajjeh (2012),C_V_108,Jordan,Cube - Laboratory,28,FALSE,PROCEQ Original Schmidt Type N,ASTM C805 (1997),Horizontal,12,32.0,Cube,150.0,150.0,,,,,28.00,28.00,23.24,
Hajjeh (2012),C_V_109,Jordan,Cube - Laboratory,28,FALSE,PROCEQ Original Schmidt Type N,ASTM C805 (1997),Horizontal,12,44.2,Cube,150.0,150.0,,,,,30.20,30.20,25.07,
Hajjeh (2012),C_V_110,Jordan,Cube - Laboratory,28,FALSE,PROCEQ Original Schmidt Type N,ASTM C805 (1997),Horizontal,12,47.0,Cube,150.0,150.0,,,,,36.70,36.70,30.46,
Hajjeh (2012),C_V_111,Jordan,Cube - Laboratory,28,FALSE,PROCEQ Original Schmidt Type N,ASTM C805 (1997),Horizontal,12,37.0,Cube,150.0,150.0,,,,,30.00,30.00,24.90,
Hajjeh (2012),C_V_112,Jordan,Cube - Laboratory,28,FALSE,PROCEQ Original Schmidt Type N,ASTM C805 (1997),Horizontal,12,43.1,Cube,150.0,150.0,,,,,32.00,32.00,26.56,
Hajjeh (2012),C_V_113,Jordan,Cube - Laboratory,28,FALSE,PROCEQ Original Schmidt Type N,ASTM C805 (1997),Horizontal,12,42.0,Cube,150.0,150.0,,,,,32.50,32.50,26.98,
Hajjeh (2012),C_V_114,Jordan,Cube - Laboratory,28,FALSE,PROCEQ Original Schmidt Type N,ASTM C805 (1997),Horizontal,12,38.0,Cube,150.0,150.0,,,,,32.80,32.80,27.22,
Hajjeh (2012),C_V_115,Jordan,Cube - Laboratory,28,FALSE,PROCEQ Original Schmidt Type N,ASTM C805 (1997),Horizontal,12,35.0,Cube,150.0,150.0,,,,,31.90,31.90,26.48,
Hajjeh (2012),C_V_116,Jordan,Cube - Laboratory,28,FALSE,PROCEQ Original Schmidt Type N,ASTM C805 (1997),Horizontal,12,38.0,Cube,150.0,150.0,,,,,32.20,32.20,26.73,
Hajjeh (2012),C_V_117,Jordan,Cube - Laboratory,28,FALSE,PROCEQ Original Schmidt Type N,ASTM C805 (1997),Horizontal,12,46.0,Cube,150.0,150.0,,,,,34.30,34.30,28.47,
Hajjeh (2012),C_V_118,Jordan,Cube - Laboratory,28,FALSE,PROCEQ Original Schmidt Type N,ASTM C805 (1997),Horizontal,12,36.0,Cube,150.0,150.0,,,,,30.00,30.00,24.90,
Hajjeh (2012),C_V_119,Jordan,Cube - Laboratory,28,FALSE,PROCEQ Original Schmidt Type N,ASTM C805 (1997),Horizontal,12,35.0,Cube,150.0,150.0,,,,,28.00,28.00,23.24,
Hajjeh (2012),C_V_120,Jordan,Cube - Laboratory,28,FALSE,PROCEQ Original Schmidt Type N,ASTM C805 (1997),Horizontal,12,39.0,Cube,150.0,150.0,,,,,32.80,32.80,27.22,
Hannachi & Guetteche (2012),EC_GF_1,Algeria,Cylinder - On-site,28,FALSE,,EN 12504-2 (2001),,,29.0,Cylinder,320.0,160.0,,,,,34.50,34.85,34.85,
Hannachi & Guetteche (2012),EC_RDC_1,Algeria,Cylinder - On-site,28,FALSE,,EN 12504-2 (2001),,,30.0,Cylinder,320.0,160.0,,,,,34.00,34.34,34.34,
Hannachi & Guetteche (2012),EC_RDC_2,Algeria,Cylinder - On-site,28,FALSE,,EN 12504-2 (2001),,,26.0,Cylinder,320.0,160.0,,,,,34.00,34.34,34.34,
Hannachi & Guetteche (2012),EC_RDC_3,Algeria,Cylinder - On-site,28,FALSE,,EN 12504-2 (2001),,,28.0,Cylinder,320.0,160.0,,,,,36.00,36.36,36.36,
Hannachi & Guetteche (2012),EC_RDC_4,Algeria,Cylinder - On-site,28,FALSE,,EN 12504-2 (2001),,,30.0,Cylinder,320.0,160.0,,,,,36.00,36.36,36.36,
Hannachi & Guetteche (2012),EC_RDC_5,Algeria,Cylinder - On-site,28,FALSE,,EN 12504-2 (2001),,,30.0,Cylinder,320.0,160.0,,,,,33.00,33.33,33.33,
Hannachi & Guetteche (2012),EC_1F_1,Algeria,Cylinder - On-site,28,FALSE,,EN 12504-2 (2001),,,22.0,Cylinder,320.0,160.0,,,,,37.00,37.37,37.37,
Hannachi & Guetteche (2012),EC_1F_2,Algeria,Cylinder - On-site,28,FALSE,,EN 12504-2 (2001),,,27.0,Cylinder,320.0,160.0,,,,,35.50,35.86,35.86,
Hannachi & Guetteche (2012),EC_1F_3,Algeria,Cylinder - On-site,28,FALSE,,EN 12504-2 (2001),,,26.0,Cylinder,320.0,160.0,,,,,34.00,34.34,34.34,
