Repository: bjhtud/MTL_in_MAT

# MTL_in_MAT

## 多任务情况

UHPC为核心数据集
测试集划分有两种方式：
1. 单任务测试集：针对每个任务，划分出该任务没有缺失标签的样本中的一部分作为测试集
   - 训练阶段：分任务训练，与其他任务(标签)的样本进行合并，这样就得到了一个训练集，这个训练集中特征和标签还是有缺失的
   - 训练出的模型：
     - 输入：特征 + 其他任务的标签
     - 输出：当前任务的标签
   - 测试阶段：使用该任务的测试集进行评估
   - 问题是：测试集中没有其他任务的标签，怎么办？

2. 多任务测试集：划分出所有任务都没有缺失标签的样本作为测试集
    - 训练阶段：使用其他样本作为训练集，这些样本中有缺失标签和缺失特征
    - 训练出的模型：
      - 输入：特征
      - 输出：所有任务的标签
    - 测试阶段：使用多任务测试集进行评估
    - 这样就能利用多个任务之间的关系进行预测
    - 缺点是：测试集会比较小，并且只能评估那些没有缺失标签的样本

##

File: data_set/Non_destructive/Complete RH Database.csv (part 7 of 39)
Literature,Specimen ID,Country,Specimen Type,Specimen Age (days),Rebar Present,RH Device Brand & Model,Standard,Orientation,No. Tests,"Median Rebound Number, RN",Core Specimen ,Height (mm),Width/Diameter (mm),Max Aggregate Size (mm),W/C Ratio,Strength Class,"Design Strength, fck (MPa)","fc,core (MPa)","fc,ref (MPa)","fc,cyl (MPa)",Notes
Hannachi & Guetteche (2012),EC_2F_1,Algeria,Cylinder - On-site,28,FALSE,,EN 12504-2 (2001),,,23.0,Cylinder,320.0,160.0,,,,,38.50,38.89,38.89,
Hannachi & Guetteche (2012),EC_2F_2,Algeria,Cylinder - On-site,28,FALSE,,EN 12504-2 (2001),,,26.0,Cylinder,320.0,160.0,,,,,37.50,37.88,37.88,
Hannachi & Guetteche (2012),EC_2F_3,Algeria,Cylinder - On-site,28,FALSE,,EN 12504-2 (2001),,,26.0,Cylinder,320.0,160.0,,,,,36.50,36.87,36.87,
Hannachi & Guetteche (2012),EC_3F_1,Algeria,Cylinder - On-site,28,FALSE,,EN 12504-2 (2001),,,22.0,Cylinder,320.0,160.0,,,,,35.00,35.35,35.35,
Hannachi & Guetteche (2012),EC_3F_2,Algeria,Cylinder - On-site,28,FALSE,,EN 12504-2 (2001),,,22.0,Cylinder,320.0,160.0,,,,,37.00,37.37,37.37,
Hannachi & Guetteche (2012),EC_3F_3,Algeria,Cylinder - On-site,28,FALSE,,EN 12504-2 (2001),,,23.0,Cylinder,320.0,160.0,,,,,36.00,36.36,36.36,
Hannachi & Guetteche (2012),EC_3F_4,Algeria,Cylinder - On-site,28,FALSE,,EN 12504-2 (2001),,,30.0,Cylinder,320.0,160.0,,,,,25.50,25.76,25.76,
Hannachi & Guetteche (2012),EC_3F_5,Algeria,Cylinder - On-site,28,FALSE,,EN 12504-2 (2001),,,30.0,Cylinder,320.0,160.0,,,,,27.00,27.27,27.27,
Hannachi & Guetteche (2012),EC_3F_6,Algeria,Cylinder - On-site,28,FALSE,,EN 12504-2 (2001),,,30.0,Cylinder,320.0,160.0,,,,,26.50,26.77,26.77,
Hannachi & Guetteche (2012),C_GF_1,Algeria,Cylinder - In-situ,28,FALSE,,EN 12504-2 (2001),,,26.0,Core,130.0,65.0,,,,,13.00,12.26,10.18,
Hannachi & Guetteche (2012),C_RDC_1,Algeria,Cylinder - In-situ,28,FALSE,,EN 12504-2 (2001),,,25.0,Core,130.0,65.0,,,,,12.50,11.79,9.79,
Hannachi & Guetteche (2012),C_RDC_2,Algeria,Cylinder - In-situ,28,FALSE,,EN 12504-2 (2001),,,27.0,Core,130.0,65.0,,,,,14.60,13.77,11.43,
Hannachi & Guetteche (2012),C_RDC_3,Algeria,Cylinder - In-situ,28,FALSE,,EN 12504-2 (2001),,,28.0,Core,130.0,65.0,,,,,15.80,14.91,12.37,
Hannachi & Guetteche (2012),C_RDC_4,Algeria,Cylinder - In-situ,28,FALSE,,EN 12504-2 (2001),,,24.0,Core,130.0,65.0,,,,,12.70,11.98,9.94,
Hannachi & Guetteche (2012),C_RDC_5,Algeria,Cylinder - In-situ,28,FALSE,,EN 12504-2 (2001),,,26.0,Core,130.0,65.0,,,,,13.50,12.74,10.57,
Hannachi & Guetteche (2012),C_1F_1,Algeria,Cylinder - In-situ,28,FALSE,,EN 12504-2 (2001),,,27.0,Core,130.0,65.0,,,,,9.20,8.68,7.20,
Hannachi & Guetteche (2012),C_1F_2,Algeria,Cylinder - In-situ,28,FALSE,,EN 12504-2 (2001),,,22.0,Core,130.0,65.0,,,,,9.60,9.06,7.52,
Hannachi & Guetteche (2012),C_1F_3,Algeria,Cylinder - In-situ,28,FALSE,,EN 12504-2 (2001),,,26.0,Core,130.0,65.0,,,,,14.70,13.87,11.51,
Hannachi & Guetteche (2012),C_2F_1,Algeria,Cylinder - In-situ,28,FALSE,,EN 12504-2 (2001),,,24.0,Core,130.0,65.0,,,,,16.50,15.57,12.92,
Hannachi & Guetteche (2012),C_2F_2,Algeria,Cylinder - In-situ,28,FALSE,,EN 12504-2 (2001),,,25.0,Core,130.0,65.0,,,,,17.60,16.60,13.78,
Hannachi & Guetteche (2012),C_2F_3,Algeria,Cylinder - In-situ,28,FALSE,,EN 12504-2 (2001),,,26.0,Core,130.0,65.0,,,,,13.00,12.26,10.18,
Hannachi & Guetteche (2012),C_3F_1,Algeria,Cylinder - In-situ,28,FALSE,,EN 12504-2 (2001),,,23.0,Core,130.0,65.0,,,,,12.50,11.79,9.79,
Hannachi & Guetteche (2012),C_3F_2,Algeria,Cylinder - In-situ,28,FALSE,,EN 12504-2 (2001),,,25.0,Core,130.0,65.0,,,,,12.40,11.70,9.71,
Hannachi & Guetteche (2012),C_3F_3,Algeria,Cylinder - In-situ,28,FALSE,,EN 12504-2 (2001),,,24.0,Core,130.0,65.0,,,,,11.80,11.13,9.24,
Hannachi & Guetteche (2012),C_3F_4,Algeria,Cylinder - In-situ,28,FALSE,,EN 12504-2 (2001),,,27.0,Core,130.0,65.0,,,,,13.00,12.26,10.18,
Hannachi & Guetteche (2012),C_3F_5,Algeria,Cylinder - In-situ,28,FALSE,,EN 12504-2 (2001),,,28.0,Core,130.0,65.0,,,,,15.20,14.34,11.90,
Hannachi & Guetteche (2012),C_3F_6,Algeria,Cylinder - In-situ,28,FALSE,,EN 12504-2 (2001),,,28.0,Core,130.0,65.0,,,,,13.70,12.92,10.73,
Fawzi et al. (2013),C15_S1,Iraq,Element - Laboratory,28,FALSE,PROCEQ Original Schmidt Type N,ASTM C805 (2002),Vertical,3,25.0,Cube,150.0,150.0,20,0.79,C15,15,16.05,16.05,13.32,
Fawzi et al. (2013),C15_S2,Iraq,Element - Laboratory,28,FALSE,PROCEQ Original Schmidt Type N,ASTM C805 (2002),Vertical,3,26.0,Cube,150.0,150.0,20,0.79,C15,15,16.54,16.54,13.73,
Fawzi et al. (2013),C25_S1,Iraq,Element - Laboratory,28,FALSE,PROCEQ Original Schmidt Type N,ASTM C805 (2002),Vertical,3,30.0,Cube,150.0,150.0,20,0.53,C25,25,27.00,27.00,22.41,
Fawzi et al. (2013),C25_S2,Iraq,Element - Laboratory,28,FALSE,PROCEQ Original Schmidt Type N,ASTM C805 (2002),Vertical,3,31.0,Cube,150.0,150.0,20,0.53,C25,25,27.07,27.07,22.47,
Fawzi et al. (2013),C35_S1,Iraq,Element - Laboratory,28,FALSE,PROCEQ Original Schmidt Type N,ASTM C805 (2002),Vertical,3,36.0,Cube,150.0,150.0,20,0.42,C35,35,36.56,36.56,30.34,
Fawzi et al. (2013),C35_S2,Iraq,Element - Laboratory,28,FALSE,PROCEQ Original Schmidt Type N,ASTM C805 (2002),Vertical,3,37.0,Cube,150.0,150.0,20,0.42,C35,35,36.62,36.62,30.39,
Fawzi et al. (2013),C40_S1,Iraq,Element - Laboratory,28,FALSE,PROCEQ Original Schmidt Type N,ASTM C805 (2002),Vertical,3,44.0,Cube,150.0,150.0,20,0.40,C40,40,42.27,42.27,35.08,
Fawzi et al. (2013),C40_S2,Iraq,Element - Laboratory,28,FALSE,PROCEQ Original Schmidt Type N,ASTM C805 (2002),Vertical,3,44.0,Cube,150.0,150.0,20,0.40,C40,40,42.28,42.28,35.09,
Fawzi et al. (2013),B15_S1,Iraq,Element - Laboratory,28,TRUE,PROCEQ Original Schmidt Type N,ASTM C805 (2002),Vertical,3,25.0,Cube,150.0,150.0,20,0.79,C15,15,16.05,16.05,13.32,
Fawzi et al. (2013),B15_S2,Iraq,Element - Laboratory,28,TRUE,PROCEQ Original Schmidt Type N,ASTM C805 (2002),Vertical,3,25.0,Cube,150.0,150.0,20,0.79,C15,15,16.54,16.54,13.73,
Fawzi et al. (2013),B25_S1,Iraq,Element - Laboratory,28,TRUE,PROCEQ Original Schmidt Type N,ASTM C805 (2002),Vertical,3,30.0,Cube,150.0,150.0,20,0.53,C25,25,27.00,27.00,22.41,
Fawzi et al. (2013),B25_S2,Iraq,Element - Laboratory,28,TRUE,PROCEQ Original Schmidt Type N,ASTM C805 (2002),Vertical,3,31.0,Cube,150.0,150.0,20,0.53,C25,25,27.07,27.07,22.47,
Fawzi et al. (2013),B35_S1,Iraq,Element - Laboratory,28,TRUE,PROCEQ Original Schmidt Type N,ASTM C805 (2002),Vertical,3,37.0,Cube,150.0,150.0,20,0.42,C35,35,36.56,36.56,30.34,
Fawzi et al. (2013),B35_S2,Iraq,Element - Laboratory,28,TRUE,PROCEQ Original Schmidt Type N,ASTM C805 (2002),Vertical,3,37.0,Cube,150.0,150.0,20,0.42,C35,35,36.62,36.62,30.39,
Fawzi et al. (2013),B40_S1,Iraq,Element - Laboratory,28,TRUE,PROCEQ Original Schmidt Type N,ASTM C805 (2002),Vertical,3,44.0,Cube,150.0,150.0,20,0.40,C40,40,42.27,42.27,35.08,
Fawzi et al. (2013),B40_S2,Iraq,Element - Laboratory,28,TRUE,PROCEQ Original Schmidt Type N,ASTM C805 (2002),Vertical,3,44.0,Cube,150.0,150.0,20,0.40,C40,40,42.28,42.28,35.09,
Fawzi et al. (2013),F15_S1,Iraq,Element - Laboratory,28,FALSE,PROCEQ Original Schmidt Type N,ASTM C805 (2002),Vertical,3,25.0,Cube,150.0,150.0,20,0.79,C15,15,16.05,16.05,13.32,
Fawzi et al. (2013),F15_S2,Iraq,Element - Laboratory,28,FALSE,PROCEQ Original Schmidt Type N,ASTM C805 (2002),Vertical,3,26.0,Cube,150.0,150.0,20,0.79,C15,15,16.54,16.54,13.73,
Fawzi et al. (2013),F25_S1,Iraq,Element - Laboratory,28,FALSE,PROCEQ Original Schmidt Type N,ASTM C805 (2002),Vertical,3,30.0,Cube,150.0,150.0,20,0.53,C25,25,27.00,27.00,22.41,
Fawzi et al. (2013),F25_S2,Iraq,Element - Laboratory,28,FALSE,PROCEQ Original Schmidt Type N,ASTM C805 (2002),Vertical,3,31.0,Cube,150.0,150.0,20,0.53,C25,25,27.07,27.07,22.47,
Fawzi et al. (2013),F35_S1,Iraq,Element - Laboratory,28,FALSE,PROCEQ Original Schmidt Type N,ASTM C805 (2002),Vertical,3,37.0,Cube,150.0,150.0,20,0.42,C35,35,36.56,36.56,30.34,
Fawzi et al. (2013),F35_S2,Iraq,Element - Laboratory,28,FALSE,PROCEQ Original Schmidt Type N,ASTM C805 (2002),Vertical,3,38.0,Cube,150.0,150.0,20,0.42,C35,35,36.62,36.62,30.39,
Fawzi et al. (2013),F40_S1,Iraq,Element - Laboratory,28,FALSE,PROCEQ Original Schmidt Type N,ASTM C805 (2002),Vertical,3,44.0,Cube,150.0,150.0,20,0.40,C40,40,42.27,42.27,35.08,
Fawzi et al. (2013),F40_S2,Iraq,Element - Laboratory,28,FALSE,PROCEQ Original Schmidt Type N,ASTM C805 (2002),Vertical,3,44.0,Cube,150.0,150.0,20,0.40,C40,40,42.28,42.28,35.09,
Fawzi et al. (2013),S15_S1,Iraq,Element - Laboratory,28,TRUE,PROCEQ Original Schmidt Type N,ASTM C805 (2002),Vertical,3,25.0,Cube,150.0,150.0,20,0.79,C15,15,16.05,16.05,13.32,
Fawzi et al. (2013),S15_S2,Iraq,Element - Laboratory,28,TRUE,PROCEQ Original Schmidt Type N,ASTM C805 (2002),Vertical,3,25.0,Cube,150.0,150.0,20,0.79,C15,15,16.54,16.54,13.73,
Fawzi et al. (2013),S25_S1,Iraq,Element - Laboratory,28,TRUE,PROCEQ Original Schmidt Type N,ASTM C805 (2002),Vertical,3,30.0,Cube,150.0,150.0,20,0.53,C25,25,27.00,27.00,22.41,
Fawzi et al. (2013),S25_S2,Iraq,Element - Laboratory,28,TRUE,PROCEQ Original Schmidt Type N,ASTM C805 (2002),Vertical,3,30.0,Cube,150.0,150.0,20,0.53,C25,25,27.07,27.07,22.47,
Fawzi et al. (2013),S35_S1,Iraq,Element - Laboratory,28,TRUE,PROCEQ Original Schmidt Type N,ASTM C805 (2002),Vertical,3,37.0,Cube,150.0,150.0,20,0.42,C35,35,36.56,36.56,30.34,
Fawzi et al. (2013),S35_S2,Iraq,Element - Laboratory,28,TRUE,PROCEQ Original Schmidt Type N,ASTM C805 (2002),Vertical,3,37.0,Cube,150.0,150.0,20,0.42,C35,35,36.62,36.62,30.39,
Fawzi et al. (2013),S40_S1,Iraq,Element - Laboratory,28,TRUE,PROCEQ Original Schmidt Type N,ASTM C805 (2002),Vertical,3,44.0,Cube,150.0,150.0,20,0.40,C40,40,42.27,42.27,35.08,
Fawzi et al. (2013),S40_S2,Iraq,Element - Laboratory,28,TRUE,PROCEQ Original Schmidt Type N,ASTM C805 (2002),Vertical,3,44.0,Cube,150.0,150.0,20,0.40,C40,40,42.28,42.28,35.09,
Jain et al. (2013),OPC20_7,India,Cube - Laboratory,7,FALSE,,IS 13311: Part 2 (1992),,,22.3,Cube,150.0,150.0,,0.50,M20,20,17.81,17.81,14.78,Ordinary Portland Cement (OPC) used in mixture.
Jain et al. (2013),OPC20_28,India,Cube - Laboratory,28,FALSE,,IS 13311: Part 2 (1992),,,26.3,Cube,150.0,150.0,,0.50,M20,20,23.25,23.25,19.30,Ordinary Portland Cement (OPC) used in mixture.
Jain et al. (2013),OPC20_56,India,Cube - Laboratory,56,FALSE,,IS 13311: Part 2 (1992),,,32.7,Cube,150.0,150.0,,0.50,M20,20,29.32,29.32,24.34,Ordinary Portland Cement (OPC) used in mixture.
Jain et al. (2013),OPC20_28,India,Cube - Laboratory,28,FALSE,,IS 13311: Part 2 (1992),,,27.2,Cube,150.0,150.0,,0.50,M20,20,25.69,25.69,21.32,Ordinary Portland Cement (OPC) used in mixture.
Jain et al. (2013),OPC20_56,India,Cube - Laboratory,56,FALSE,,IS 13311: Part 2 (1992),,,29.9,Cube,150.0,150.0,,0.50,M20,20,30.38,30.38,25.22,Ordinary Portland Cement (OPC) used in mixture.
Jain et al. (2013),OPC30_7,India,Cube - Laboratory,7,FALSE,,IS 13311: Part 2 (1992),,,27.8,Cube,150.0,150.0,,0.45,M30,30,21.10,21.10,17.51,Ordinary Portland Cement (OPC) used in mixture.
Jain et al. (2013),OPC30_28,India,Cube - Laboratory,28,FALSE,,IS 13311: Part 2 (1992),,,35.7,Cube,150.0,150.0,,0.45,M30,30,32.26,32.26,26.78,Ordinary Portland Cement (OPC) used in mixture.
Jain et al. (2013),OPC30_56,India,Cube - Laboratory,56,FALSE,,IS 13311: Part 2 (1992),,,37.5,Cube,150.0,150.0,,0.45,M30,30,36.15,36.15,30.00,Ordinary Portland Cement (OPC) used in mixture.
Jain et al. (2013),OPC30_28,India,Cube - Laboratory,28,FALSE,,IS 13311: Part 2 (1992),,,36.4,Cube,150.0,150.0,,0.45,M30,30,33.48,33.48,27.79,Ordinary Portland Cement (OPC) used in mixture.
Jain et al. (2013),OPC30_56,India,Cube - Laboratory,56,FALSE,,IS 13311: Part 2 (1992),,,40.6,Cube,150.0,150.0,,0.45,M30,30,37.65,37.65,31.25,Ordinary Portland Cement (OPC) used in mixture.
Jain et al. (2013),OPC40_7,India,Cube - Laboratory,7,FALSE,,IS 13311: Part 2 (1992),,,37.4,Cube,150.0,150.0,,0.37,M40,40,33.70,33.70,27.97,Ordinary Portland Cement (OPC) used in mixture.
Jain et al. (2013),OPC40_28,India,Cube - Laboratory,28,FALSE,,IS 13311: Part 2 (1992),,,41.3,Cube,150.0,150.0,,0.37,M40,40,42.77,42.77,35.50,Ordinary Portland Cement (OPC) used in mixture.
Jain et al. (2013),OPC40_56,India,Cube - Laboratory,56,FALSE,,IS 13311: Part 2 (1992),,,43.8,Cube,150.0,150.0,,0.37,M40,40,45.81,45.81,38.02,Ordinary Portland Cement (OPC) used in mixture.
Jain et al. (2013),OPC40_28,India,Cube - Laboratory,28,FALSE,,IS 13311: Part 2 (1992),,,41.1,Cube,150.0,150.0,,0.37,M40,40,43.67,43.67,36.25,Ordinary Portland Cement (OPC) used in mixture.
Jain et al. (2013),OPC40_56,India,Cube - Laboratory,56,FALSE,,IS 13311: Part 2 (1992),,,44.0,Cube,150.0,150.0,,0.37,M40,40,46.97,46.97,38.99,Ordinary Portland Cement (OPC) used in mixture.
Jain et al. (2013),OPC50_7,India,Cube - Laboratory,7,FALSE,,IS 13311: Part 2 (1992),,,42.0,Cube,150.0,150.0,,0.35,M50,50,43.72,43.72,36.29,Ordinary Portland Cement (OPC) used in mixture.
Jain et al. (2013),OPC50_28,India,Cube - Laboratory,28,FALSE,,IS 13311: Part 2 (1992),,,48.4,Cube,150.0,150.0,,0.35,M50,50,52.65,52.65,43.70,Ordinary Portland Cement (OPC) used in mixture.
Jain et al. (2013),OPC50_56,India,Cube - Laboratory,56,FALSE,,IS 13311: Part 2 (1992),,,52.2,Cube,150.0,150.0,,0.35,M50,50,55.82,55.82,46.33,Ordinary Portland Cement (OPC) used in mixture.
Jain et al. (2013),OPC50_28,India,Cube - Laboratory,28,FALSE,,IS 13311: Part 2 (1992),,,50.3,Cube,150.0,150.0,,0.35,M50,50,54.22,54.22,45.00,Ordinary Portland Cement (OPC) used in mixture.
Jain et al. (2013),OPC50_56,India,Cube - Laboratory,56,FALSE,,IS 13311: Part 2 (1992),,,53.4,Cube,150.0,150.0,,0.35,M50,50,58.93,58.93,48.91,Ordinary Portland Cement (OPC) used in mixture.
Jain et al. (2013),PPC20_7,India,Cube - Laboratory,7,FALSE,,IS 13311: Part 2 (1992),,,27.3,Cube,150.0,150.0,,0.50,M20,20,16.22,16.22,13.46,Portland Pozzolana Cement (PPC) used in mixture.
Jain et al. (2013),PPC20_28,India,Cube - Laboratory,28,FALSE,,IS 13311: Part 2 (1992),,,30.4,Cube,150.0,150.0,,0.50,M20,20,22.87,22.87,18.98,Portland Pozzolana Cement (PPC) used in mixture.
Jain et al. (2013),PPC20_56,India,Cube - Laboratory,56,FALSE,,IS 13311: Part 2 (1992),,,33.3,Cube,150.0,150.0,,0.50,M20,20,27.92,27.92,23.17,Portland Pozzolana Cement (PPC) used in mixture.
Jain et al. (2013),PPC20_28,India,Cube - Laboratory,28,FALSE,,IS 13311: Part 2 (1992),,,30.8,Cube,150.0,150.0,,0.50,M20,20,23.30,23.30,19.34,Portland Pozzolana Cement (PPC) used in mixture.
Jain et al. (2013),PPC20_56,India,Cube - Laboratory,56,FALSE,,IS 13311: Part 2 (1992),,,33.1,Cube,150.0,150.0,,0.50,M20,20,28.50,28.50,23.66,Portland Pozzolana Cement (PPC) used in mixture.
Jain et al. (2013),PPC30_7,India,Cube - Laboratory,7,FALSE,,IS 13311: Part 2 (1992),,,28.7,Cube,150.0,150.0,,0.45,M30,30,20.13,20.13,16.71,Portland Pozzolana Cement (PPC) used in mixture.
Jain et al. (2013),PPC30_28,India,Cube - Laboratory,28,FALSE,,IS 13311: Part 2 (1992),,,37.9,Cube,150.0,150.0,,0.45,M30,30,31.23,31.23,25.92,Portland Pozzolana Cement (PPC) used in mixture.
Jain et al. (2013),PPC30_56,India,Cube - Laboratory,56,FALSE,,IS 13311: Part 2 (1992),,,38.4,Cube,150.0,150.0,,0.45,M30,30,33.89,33.89,28.13,Portland Pozzolana Cement (PPC) used in mixture.
Jain et al. (2013),PPC30_28,India,Cube - Laboratory,28,FALSE,,IS 13311: Part 2 (1992),,,38.7,Cube,150.0,150.0,,0.45,M30,30,32.12,32.12,26.66,Portland Pozzolana Cement (PPC) used in mixture.
Jain et al. (2013),PPC30_56,India,Cube - Laboratory,56,FALSE,,IS 13311: Part 2 (1992),,,41.5,Cube,150.0,150.0,,0.45,M30,30,37.28,37.28,30.94,Portland Pozzolana Cement (PPC) used in mixture.
Jain et al. (2013),PPC40_7,India,Cube - Laboratory,7,FALSE,,IS 13311: Part 2 (1992),,,39.0,Cube,150.0,150.0,,0.37,M40,40,31.83,31.83,26.42,Portland Pozzolana Cement (PPC) used in mixture.
Jain et al. (2013),PPC40_28,India,Cube - Laboratory,28,FALSE,,IS 13311: Part 2 (1992),,,41.3,Cube,150.0,150.0,,0.37,M40,40,42.53,42.53,35.30,Portland Pozzolana Cement (PPC) used in mixture.
Jain et al. (2013),PPC40_56,India,Cube - Laboratory,56,FALSE,,IS 13311: Part 2 (1992),,,44.7,Cube,150.0,150.0,,0.37,M40,40,44.75,44.75,37.14,Portland Pozzolana Cement (PPC) used in mixture.
Jain et al. (2013),PPC40_28,India,Cube - Laboratory,28,FALSE,,IS 13311: Part 2 (1992),,,43.5,Cube,150.0,150.0,,0.37,M40,40,43.23,43.23,35.88,Portland Pozzolana Cement (PPC) used in mixture.
Jain et al. (2013),PPC40_56,India,Cube - Laboratory,56,FALSE,,IS 13311: Part 2 (1992),,,46.7,Cube,150.0,150.0,,0.37,M40,40,45.74,45.74,37.96,Portland Pozzolana Cement (PPC) used in mixture.
Jain et al. (2013),PPC50_7,India,Cube - Laboratory,7,FALSE,,IS 13311: Part 2 (1992),,,45.2,Cube,150.0,150.0,,0.35,M50,50,41.06,41.06,34.08,Portland Pozzolana Cement (PPC) used in mixture.
Jain et al. (2013),PPC50_28,India,Cube - Laboratory,28,FALSE,,IS 13311: Part 2 (1992),,,49.1,Cube,150.0,150.0,,0.35,M50,50,52.12,52.12,43.26,Portland Pozzolana Cement (PPC) used in mixture.
Jain et al. (2013),PPC50_56,India,Cube - Laboratory,56,FALSE,,IS 13311: Part 2 (1992),,,52.3,Cube,150.0,150.0,,0.35,M50,50,54.96,54.96,45.62,Portland Pozzolana Cement (PPC) used in mixture.
Jain et al. (2013),PPC50_28,India,Cube - Laboratory,28,FALSE,,IS 13311: Part 2 (1992),,,51.3,Cube,150.0,150.0,,0.35,M50,50,53.80,53.80,44.65,Portland Pozzolana Cement (PPC) used in mixture.
Jain et al. (2013),PPC50_56,India,Cube - Laboratory,56,FALSE,,IS 13311: Part 2 (1992),,,53.5,Cube,150.0,150.0,,0.35,M50,50,59.33,59.33,49.24,Portland Pozzolana Cement (PPC) used in mixture.
Lal et al. (2013),NC_1,India,Cube - Laboratory,28,FALSE,Original Schmidt Type N,ASTM C805 (2002),Horizontal,4,32.3,Cube,150.0,150.0,20,,M25,25,32.00,32.00,26.56,
Lal et al. (2013),NC_2,India,Cube - Laboratory,28,FALSE,Original Schmidt Type N,ASTM C805 (2002),Horizontal,4,31.3,Cube,150.0,150.0,20,,M25,25,30.10,30.10,24.98,
Lal et al. (2013),NC_3,India,Cube - Laboratory,28,FALSE,Original Schmidt Type N,ASTM C805 (2002),Horizontal,4,31.7,Cube,150.0,150.0,20,,M25,25,30.20,30.20,25.07,
Lal et al. (2013),NC_4,India,Cube - Laboratory,28,FALSE,Original Schmidt Type N,ASTM C805 (2002),Horizontal,4,31.0,Cube,150.0,150.0,20,,M25,25,30.00,30.00,24.90,
Lal et al. (2013),NC_5,India,Cube - Laboratory,28,FALSE,Original Schmidt Type N,ASTM C805 (2002),Horizontal,4,34.0,Cube,150.0,150.0,20,,M25,25,32.60,32.60,27.06,
Lal et al. (2013),NC_6,India,Cube - Laboratory,28,FALSE,Original Schmidt Type N,ASTM C805 (2002),Horizontal,4,31.5,Cube,150.0,150.0,20,,M25,25,30.00,30.00,24.90,
Lal et al. (2013),NC_7,India,Cube - Laboratory,28,FALSE,Original Schmidt Type N,ASTM C805 (2002),Horizontal,4,32.3,Cube,150.0,150.0,20,,M25,25,31.00,31.00,25.73,
Lal et al. (2013),NC_8,India,Cube - Laboratory,28,FALSE,Original Schmidt Type N,ASTM C805 (2002),Horizontal,4,32.3,Cube,150.0,150.0,20,,M25,25,31.50,31.50,26.15,
Lal et al. (2013),NC_9,India,Cube - Laboratory,28,FALSE,Original Schmidt Type N,ASTM C805 (2002),Horizontal,4,31.2,Cube,150.0,150.0,20,,M25,25,30.00,30.00,24.90,
Lal et al. (2013),NC_10,India,Cube - Laboratory,28,FALSE,Original Schmidt Type N,ASTM C805 (2002),Horizontal,4,32.2,Cube,150.0,150.0,20,,M25,25,32.50,32.50,26.98,
Nguyen et al. (2013),D1,France,Element - In-situ,28,TRUE,,,Vertical,36,31.4,Cube,150.0,150.0,20,,C20/25,20,26.60,26.60,22.08,
Nguyen et al. (2013),D2,France,Element - In-situ,28,TRUE,,,Vertical,36,34.5,Cube,150.0,150.0,20,,C25/30,25,37.30,37.30,30.96,
Nguyen et al. (2013),D3,France,Element - In-situ,28,TRUE,,,Vertical,36,33.2,Cube,150.0,150.0,20,,C25/30,25,37.30,37.30,30.96,
Nguyen et al. (2013),D4,France,Element - In-situ,28,TRUE,,,Vertical,36,34.1,Cube,150.0,150.0,20,,C30/37,30,35.80,35.80,29.71,
Nguyen et al. (2013),D5,France,Element - In-situ,28,TRUE,,,Vertical,36,41.9,Cube,150.0,150.0,14,,C35/45,35,45.60,45.60,37.85,
Szilágyi (2013a),T1/1,Hungary,Laboratory,,,Original Schmidt Type N,,Horizontal,10,25.6,Cylinder,,,,,,,29.28,29.28,29.28,"Data collected from other historical studies, but does not report test details. Assumed standard cylinder."
Szilágyi (2013a),T1/2,Hungary,Laboratory,,,Original Schmidt Type N,,Horizontal,10,25.7,Cylinder,,,,,,,26.75,26.75,26.75,"Data collected from other historical studies, but does not report test details. Assumed standard cylinder."
Szilágyi (2013a),T1/3,Hungary,Laboratory,,,Original Schmidt Type N,,Horizontal,10,27.1,Cylinder,,,,,,,26.50,26.50,26.50,"Data collected from other historical studies, but does not report test details. Assumed standard cylinder."
Szilágyi (2013a),T1/4,Hungary,Laboratory,,,Original Schmidt Type N,,Horizontal,10,25.7,Cylinder,,,,,,,26.75,26.75,26.75,"Data collected from other historical studies, but does not report test details. Assumed standard cylinder."
Szilágyi (2013a),T1/5,Hungary,Laboratory,,,Original Schmidt Type N,,Horizontal,10,22.8,Cylinder,,,,,,,26.75,26.75,26.75,"Data collected from other historical studies, but does not report test details. Assumed standard cylinder."
Szilágyi (2013a),T1/6,Hungary,Laboratory,,,Original Schmidt Type N,,Horizontal,10,24.7,Cylinder,,,,,,,27.25,27.25,27.25,"Data collected from other historical studies, but does not report test details. Assumed standard cylinder."
Szilágyi (2013a),T1/7,Hungary,Laboratory,,,Original Schmidt Type N,,Horizontal,10,30.3,Cylinder,,,,,,,31.75,31.75,31.75,"Data collected from other historical studies, but does not report test details. Assumed standard cylinder."
Szilágyi (2013a),T1/8,Hungary,Laboratory,,,Original Schmidt Type N,,Horizontal,10,28.3,Cylinder,,,,,,,30.00,30.00,30.00,"Data collected from other historical studies, but does not report test details. Assumed standard cylinder."
Szilágyi (2013a),T1/9,Hungary,Laboratory,,,Original Schmidt Type N,,Horizontal,10,29.0,Cylinder,,,,,,,30.00,30.00,30.00,"Data collected from other historical studies, but does not report test details. Assumed standard cylinder."
Szilágyi (2013a),T1/10,Hungary,Laboratory,,,Original Schmidt Type N,,Horizontal,10,29.7,Cylinder,,,,,,,31.38,31.38,31.38,"Data collected from other historical studies, but does not report test details. Assumed standard cylinder."
Szilágyi (2013a),T1/11,Hungary,Laboratory,,,Original Schmidt Type N,,Horizontal,10,28.5,Cylinder,,,,,,,30.80,30.80,30.80,"Data collected from other historical studies, but does not report test details. Assumed standard cylinder."
Szilágyi (2013a),T1/12,Hungary,Laboratory,,,Original Schmidt Type N,,Horizontal,10,27.7,Cylinder,,,,,,,30.80,30.80,30.80,"Data collected from other historical studies, but does not report test details. Assumed standard cylinder."
Szilágyi (2013a),T1/13,Hungary,Laboratory,,,Original Schmidt Type N,,Horizontal,10,25.4,Cylinder,,,,,,,30.00,30.00,30.00,"Data collected from other historical studies, but does not report test details. Assumed standard cylinder."
Szilágyi (2013a),T1/14,Hungary,Laboratory,,,Original Schmidt Type N,,Horizontal,10,25.5,Cylinder,,,,,,,30.00,30.00,30.00,"Data collected from other historical studies, but does not report test details. Assumed standard cylinder."
Szilágyi (2013a),T1/15,Hungary,Laboratory,,,Original Schmidt Type N,,Horizontal,10,24.5,Cylinder,,,,,,,29.38,29.38,29.38,"Data collected from other historical studies, but does not report test details. Assumed standard cylinder."
Szilágyi (2013a),T1/16,Hungary,Laboratory,,,Original Schmidt Type N,,Horizontal,10,30.9,Cylinder,,,,,,,32.30,32.30,32.30,"Data collected from other historical studies, but does not report test details. Assumed standard cylinder."
Szilágyi (2013a),T1/17,Hungary,Laboratory,,,Original Schmidt Type N,,Horizontal,10,29.7,Cylinder,,,,,,,31.38,31.38,31.38,"Data collected from other historical studies, but does not report test details. Assumed standard cylinder."
Szilágyi (2013a),T1/18,Hungary,Laboratory,,,Original Schmidt Type N,,Horizontal,10,30.2,Cylinder,,,,,,,33.63,33.63,33.63,"Data collected from other historical studies, but does not report test details. Assumed standard cylinder."
Szilágyi (2013a),T1/19,Hungary,Laboratory,,,Original Schmidt Type N,,Horizontal,10,30.2,Cylinder,,,,,,,42.50,42.50,42.50,"Data collected from other historical studies, but does not report test details. Assumed standard cylinder."
Szilágyi (2013a),T1/20,Hungary,Laboratory,,,Original Schmidt Type N,,Horizontal,10,32.2,Cylinder,,,,,,,43.75,43.75,43.75,"Data collected from other historical studies, but does not report test details. Assumed standard cylinder."
Szilágyi (2013a),T1/21,Hungary,Laboratory,,,Original Schmidt Type N,,Horizontal,10,34.0,Cylinder,,,,,,,40.00,40.00,40.00,"Data collected from other historical studies, but does not report test details. Assumed standard cylinder."
Szilágyi (2013a),T1/22,Hungary,Laboratory,,,Original Schmidt Type N,,Horizontal,10,33.1,Cylinder,,,,,,,39.38,39.38,39.38,"Data collected from other historical studies, but does not report test details. Assumed standard cylinder."
Szilágyi (2013a),T1/23,Hungary,Laboratory,,,Original Schmidt Type N,,Horizontal,10,33.6,Cylinder,,,,,,,39.38,39.38,39.38,"Data collected from other historical studies, but does not report test details. Assumed standard cylinder."
Szilágyi (2013a),T1/24,Hungary,Laboratory,,,Original Schmidt Type N,,Horizontal,10,34.2,Cylinder,,,,,,,40.38,40.38,40.38,"Data collected from other historical studies, but does not report test details. Assumed standard cylinder."
Szilágyi (2013a),T1/25,Hungary,Laboratory,,,Original Schmidt Type N,,Horizontal,10,32.3,Cylinder,,,,,,,21.38,21.38,21.38,"Data collected from other historical studies, but does not report test details. Assumed standard cylinder."
Szilágyi (2013a),T1/26,Hungary,Laboratory,,,Original Schmidt Type N,,Horizontal,10,31.6,Cylinder,,,,,,,33.25,33.25,33.25,"Data collected from other historical studies, but does not report test details. Assumed standard cylinder."
Szilágyi (2013a),T1/27,Hungary,Laboratory,,,Original Schmidt Type N,,Horizontal,10,34.2,Cylinder,,,,,,,39.30,39.30,39.30,"Data collected from other historical studies, but does not report test details. Assumed standard cylinder."
Szilágyi (2013a),T2/1,Hungary,Laboratory,,,Original Schmidt Type N,,Horizontal,10,34.6,Cylinder,,,,,,,22.40,22.40,22.40,"Data collected from other historical studies, but does not report test details. Assumed standard cylinder."
Szilágyi (2013a),T2/2,Hungary,Laboratory,,,Original Schmidt Type N,,Horizontal,10,35.6,Cylinder,,,,,,,24.00,24.00,24.00,"Data collected from other historical studies, but does not report test details. Assumed standard cylinder."
Szilágyi (2013a),T2/3,Hungary,Laboratory,,,Original Schmidt Type N,,Horizontal,10,35.6,Cylinder,,,,,,,23.40,23.40,23.40,"Data collected from other historical studies, but does not report test details. Assumed standard cylinder."
Szilágyi (2013a),T2/4,Hungary,Laboratory,,,Original Schmidt Type N,,Horizontal,10,39.8,Cylinder,,,,,,,32.10,32.10,32.10,"Data collected from other historical studies, but does not report test details. Assumed standard cylinder."
Szilágyi (2013a),T2/5,Hungary,Laboratory,,,Original Schmidt Type N,,Horizontal,10,38.0,Cylinder,,,,,,,33.60,33.60,33.60,"Data collected from other historical studies, but does not report test details. Assumed standard cylinder."
Szilágyi (2013a),T2/6,Hungary,Laboratory,,,Original Schmidt Type N,,Horizontal,10,37.7,Cylinder,,,,,,,32.60,32.60,32.60,"Data collected from other historical studies, but does not report test details. Assumed standard cylinder."
Szilágyi (2013a),T2/7,Hungary,Laboratory,,,Original Schmidt Type N,,Horizontal,10,39.4,Cylinder,,,,,,,37.20,37.20,37.20,"Data collected from other historical studies, but does not report test details. Assumed standard cylinder."
Szilágyi (2013a),T2/8,Hungary,Laboratory,,,Original Schmidt Type N,,Horizontal,10,39.1,Cylinder,,,,,,,37.20,37.20,37.20,"Data collected from other historical studies, but does not report test details. Assumed standard cylinder."
Szilágyi (2013a),T2/9,Hungary,Laboratory,,,Original Schmidt Type N,,Horizontal,10,40.9,Cylinder,,,,,,,36.70,36.70,36.70,"Data collected from other historical studies, but does not report test details. Assumed standard cylinder."
Szilágyi (2013a),T2/10,Hungary,Laboratory,,,Original Schmidt Type N,,Horizontal,10,44.3,Cylinder,,,,,,,45.40,45.40,45.40,"Data collected from other historical studies, but does not report test details. Assumed standard cylinder."
Szilágyi (2013a),T2/11,Hungary,Laboratory,,,Original Schmidt Type N,,Horizontal,10,43.7,Cylinder,,,,,,,49.90,49.90,49.90,"Data collected from other historical studies, but does not report test details. Assumed standard cylinder."
Szilágyi (2013a),T2/12,Hungary,Laboratory,,,Original Schmidt Type N,,Horizontal,10,43.4,Cylinder,,,,,,,45.40,45.40,45.40,"Data collected from other historical studies, but does not report test details. Assumed standard cylinder."
Szilágyi (2013a),T2/13,Hungary,Laboratory,,,Original Schmidt Type N,,Horizontal,10,32.1,Cylinder,,,,,,,22.40,22.40,22.40,"Data collected from other historical studies, but does not report test details. Assumed standard cylinder."
Szilágyi (2013a),T2/14,Hungary,Laboratory,,,Original Schmidt Type N,,Horizontal,10,32.0,Cylinder,,,,,,,24.00,24.00,24.00,"Data collected from other historical studies, but does not report test details. Assumed standard cylinder."
Szilágyi (2013a),T2/15,Hungary,Laboratory,,,Original Schmidt Type N,,Horizontal,10,34.6,Cylinder,,,,,,,23.40,23.40,23.40,"Data collected from other historical studies, but does not report test details. Assumed standard cylinder."
Szilágyi (2013a),T2/16,Hungary,Laboratory,,,Original Schmidt Type N,,Horizontal,10,38.6,Cylinder,,,,,,,32.10,32.10,32.10,"Data collected from other historical studies, but does not report test details. Assumed standard cylinder."
Szilágyi (2013a),T2/17,Hungary,Laboratory,,,Original Schmidt Type N,,Horizontal,10,38.0,Cylinder,,,,,,,33.60,33.60,33.60,"Data collected from other historical studies, but does not report test details. Assumed standard cylinder."
Szilágyi (2013a),T2/18,Hungary,Laboratory,,,Original Schmidt Type N,,Horizontal,10,38.4,Cylinder,,,,,,,32.60,32.60,32.60,"Data collected from other historical studies, but does not report test details. Assumed standard cylinder."
Szilágyi (2013a),T2/19,Hungary,Laboratory,,,Original Schmidt Type N,,Horizontal,10,37.8,Cylinder,,,,,,,37.20,37.20,37.20,"Data collected from other historical studies, but does not report test details. Assumed standard cylinder."
Szilágyi (2013a),T2/20,Hungary,Laboratory,,,Original Schmidt Type N,,Horizontal,10,39.6,Cylinder,,,,,,,37.20,37.20,37.20,"Data collected from other historical studies, but does not report test details. Assumed standard cylinder."
Szilágyi (2013a),T2/21,Hungary,Laboratory,,,Original Schmidt Type N,,Horizontal,10,39.7,Cylinder,,,,,,,36.70,36.70,36.70,"Data collected from other historical studies, but does not report test details. Assumed standard cylinder."
Szilágyi (2013a),T2/22,Hungary,Laboratory,,,Original Schmidt Type N,,Horizontal,10,41.9,Cylinder,,,,,,,45.40,45.40,45.40,"Data collected from other historical studies, but does not report test details. Assumed standard cylinder."
Szilágyi (2013a),T2/23,Hungary,Laboratory,,,Original Schmidt Type N,,Horizontal,10,42.4,Cylinder,,,,,,,49.90,49.90,49.90,"Data collected from other historical studies, but does not report test details. Assumed standard cylinder."
Szilágyi (2013a),T2/24,Hungary,Laboratory,,,Original Schmidt Type N,,Horizontal,10,44.6,Cylinder,,,,,,,45.40,45.40,45.40,"Data collected from other historical studies, but does not report test details. Assumed standard cylinder."
Szilágyi (2013a),T2/25,Hungary,Laboratory,,,Original Schmidt Type N,,Horizontal,10,37.5,Cylinder,,,,,,,29.10,29.10,29.10,"Data collected from other historical studies, but does not report test details. Assumed standard cylinder."
Szilágyi (2013a),T2/26,Hungary,Laboratory,,,Original Schmidt Type N,,Horizontal,10,39.0,Cylinder,,,,,,,31.60,31.60,31.60,"Data collected from other historical studies, but does not report test details. Assumed standard cylinder."
Szilágyi (2013a),T2/27,Hungary,Laboratory,,,Original Schmidt Type N,,Horizontal,10,39.4,Cylinder,,,,,,,32.60,32.60,32.60,"Data collected from other historical studies, but does not report test details. Assumed standard cylinder."
Szilágyi (2013a),T2/28,Hungary,Laboratory,,,Original Schmidt Type N,,Horizontal,10,38.5,Cylinder,,,,,,,34.70,34.70,34.70,"Data collected from other historical studies, but does not report test details. Assumed standard cylinder."
Szilágyi (2013a),T2/29,Hungary,Laboratory,,,Original Schmidt Type N,,Horizontal,10,38.1,Cylinder,,,,,,,38.70,38.70,38.70,"Data collected from other historical studies, but does not report test details. Assumed standard cylinder."
Szilágyi (2013a),T2/30,Hungary,Laboratory,,,Original Schmidt Type N,,Horizontal,10,39.5,Cylinder,,,,,,,37.20,37.20,37.20,"Data collected from other historical studies, but does not report test details. Assumed standard cylinder."
Szilágyi (2013a),T2/31,Hungary,Laboratory,,,Original Schmidt Type N,,Horizontal,10,40.0,Cylinder,,,,,,,38.20,38.20,38.20,"Data collected from other historical studies, but does not report test details. Assumed standard cylinder."
Szilágyi (2013a),T2/32,Hungary,Laboratory,,,Original Schmidt Type N,,Horizontal,10,39.9,Cylinder,,,,,,,39.20,39.20,39.20,"Data collected from other historical studies, but does not report test details. Assumed standard cylinder."
Szilágyi (2013a),T2/33,Hungary,Laboratory,,,Original Schmidt Type N,,Horizontal,10,40.1,Cylinder,,,,,,,40.80,40.80,40.80,"Data collected from other historical studies, but does not report test details. Assumed standard cylinder."
Szilágyi (2013a),T2/34,Hungary,Laboratory,,,Original Schmidt Type N,,Horizontal,10,43.5,Cylinder,,,,,,,48.90,48.90,48.90,"Data collected from other historical studies, but does not report test details. Assumed standard cylinder."
Szilágyi (2013a),T2/35,Hungary,Laboratory,,,Original Schmidt Type N,,Horizontal,10,41.8,Cylinder,,,,,,,51.00,51.00,51.00,"Data collected from other historical studies, but does not report test details. Assumed standard cylinder."
Szilágyi (2013a),T2/36,Hungary,Laboratory,,,Original Schmidt Type N,,Horizontal,10,44.4,Cylinder,,,,,,,45.40,45.40,45.40,"Data collected from other historical studies, but does not report test details. Assumed standard cylinder."
Szilágyi (2013a),T2/37,Hungary,Laboratory,,,Original Schmidt Type N,,Horizontal,10,36.3,Cylinder,,,,,,,29.10,29.10,29.10,"Data collected from other historical studies, but does not report test details. Assumed standard cylinder."
Szilágyi (2013a),T2/38,Hungary,Laboratory,,,Original Schmidt Type N,,Horizontal,10,37.9,Cylinder,,,,,,,31.60,31.60,31.60,"Data collected from other historical studies, but does not report test details. Assumed standard cylinder."
Szilágyi (2013a),T2/39,Hungary,Laboratory,,,Original Schmidt Type N,,Horizontal,10,37.8,Cylinder,,,,,,,32.60,32.60,32.60,"Data collected from other historical studies, but does not report test details. Assumed standard cylinder."
Szilágyi (2013a),T2/40,Hungary,Laboratory,,,Original Schmidt Type N,,Horizontal,10,39.1,Cylinder,,,,,,,34.70,34.70,34.70,"Data collected from other historical studies, but does not report test details. Assumed standard cylinder."
Szilágyi (2013a),T2/41,Hungary,Laboratory,,,Original Schmidt Type N,,Horizontal,10,40.3,Cylinder,,,,,,,38.70,38.70,38.70,"Data collected from other historical studies, but does not report test details. Assumed standard cylinder."
Szilágyi (2013a),T2/42,Hungary,Laboratory,,,Original Schmidt Type N,,Horizontal,10,40.9,Cylinder,,,,,,,37.20,37.20,37.20,"Data collected from other historical studies, but does not report test details. Assumed standard cylinder."
Szilágyi (2013a),T2/43,Hungary,Laboratory,,,Original Schmidt Type N,,Horizontal,10,41.0,Cylinder,,,,,,,38.20,38.20,38.20,"Data collected from other historical studies, but does not report test details. Assumed standard cylinder."
Szilágyi (2013a),T2/44,Hungary,Laboratory,,,Original Schmidt Type N,,Horizontal,10,41.6,Cylinder,,,,,,,39.20,39.20,39.20,"Data collected from other historical studies, but does not report test details. Assumed standard cylinder."
Szilágyi (2013a),T2/45,Hungary,Laboratory,,,Original Schmidt Type N,,Horizontal,10,39.2,Cylinder,,,,,,,40.80,40.80,40.80,"Data collected from other historical studies, but does not report test details. Assumed standard cylinder."
Szilágyi (2013a),T2/46,Hungary,Laboratory,,,Original Schmidt Type N,,Horizontal,10,41.8,Cylinder,,,,,,,48.90,48.90,48.90,"Data collected from other historical studies, but does not report test details. Assumed standard cylinder."
Szilágyi (2013a),T2/47,Hungary,Laboratory,,,Original Schmidt Type N,,Horizontal,10,43.8,Cylinder,,,,,,,51.00,51.00,51.00,"Data collected from other historical studies, but does not report test details. Assumed standard cylinder."
Szilágyi (2013a),T2/48,Hungary,Laboratory,,,Original Schmidt Type N,,Horizontal,10,42.4,Cylinder,,,,,,,45.40,45.40,45.40,"Data collected from other historical studies, but does not report test details. Assumed standard cylinder."
Szilágyi (2013a),T2/49,Hungary,Laboratory,,,Original Schmidt Type N,,Horizontal,10,36.9,Cylinder,,,,,,,33.60,33.60,33.60,"Data collected from other historical studies, but does not report test details. Assumed standard cylinder."
Szilágyi (2013a),T2/50,Hungary,Laboratory,,,Original Schmidt Type N,,Horizontal,10,37.5,Cylinder,,,,,,,33.10,33.10,33.10,"Data collected from other historical studies, but does not report test details. Assumed standard cylinder."
Szilágyi (2013a),T2/51,Hungary,Laboratory,,,Original Schmidt Type N,,Horizontal,10,36.8,Cylinder,,,,,,,33.10,33.10,33.10,"Data collected from other historical studies, but does not report test details. Assumed standard cylinder."
Szilágyi (2013a),T2/52,Hungary,Laboratory,,,Original Schmidt Type N,,Horizontal,10,36.6,Cylinder,,,,,,,33.60,33.60,33.60,"Data collected from other historical studies, but does not report test details. Assumed standard cylinder."
Szilágyi (2013a),T2/53,Hungary,Laboratory,,,Original Schmidt Type N,,Horizontal,10,35.5,Cylinder,,,,,,,39.20,39.20,39.20,"Data collected from other historical studies, but does not report test details. Assumed standard cylinder."
Szilágyi (2013a),T2/54,Hungary,Laboratory,,,Original Schmidt Type N,,Horizontal,10,36.4,Cylinder,,,,,,,38.20,38.20,38.20,"Data collected from other historical studies, but does not report test details. Assumed standard cylinder."
Szilágyi (2013a),T2/55,Hungary,Laboratory,,,Original Schmidt Type N,,Horizontal,10,41.8,Cylinder,,,,,,,41.80,41.80,41.80,"Data collected from other historical studies, but does not report test details. Assumed standard cylinder."
Szilágyi (2013a),T2/56,Hungary,Laboratory,,,Original Schmidt Type N,,Horizontal,10,43.4,Cylinder,,,,,,,42.80,42.80,42.80,"Data collected from other historical studies, but does not report test details. Assumed standard cylinder."
Szilágyi (2013a),T2/57,Hungary,Laboratory,,,Original Schmidt Type N,,Horizontal,10,42.0,Cylinder,,,,,,,43.80,43.80,43.80,"Data collected from other historical studies, but does not report test details. Assumed standard cylinder."
Szilágyi (2013a),T2/58,Hungary,Laboratory,,,Original Schmidt Type N,,Horizontal,10,38.2,Cylinder,,,,,,,44.30,44.30,44.30,"Data collected from other historical studies, but does not report test details. Assumed standard cylinder."
Szilágyi (2013a),T2/59,Hungary,Laboratory,,,Original Schmidt Type N,,Horizontal,10,42.4,Cylinder,,,,,,,47.40,47.40,47.40,"Data collected from other historical studies, but does not report test details. Assumed standard cylinder."
Szilágyi (2013a),T2/60,Hungary,Laboratory,,,Original Schmidt Type N,,Horizontal,10,43.1,Cylinder,,,,,,,43.30,43.30,43.30,"Data collected from other historical studies, but does not report test details. Assumed standard cylinder."
Szilágyi (2013a),T2/61,Hungary,Laboratory,,,Original Schmidt Type N,,Horizontal,10,39.3,Cylinder,,,,,,,33.60,33.60,33.60,"Data collected from other historical studies, but does not report test details. Assumed standard cylinder."
Szilágyi (2013a),T2/62,Hungary,Laboratory,,,Original Schmidt Type N,,Horizontal,10,38.1,Cylinder,,,,,,,33.10,33.10,33.10,"Data collected from other historical studies, but does not report test details. Assumed standard cylinder."
Szilágyi (2013a),T2/63,Hungary,Laboratory,,,Original Schmidt Type N,,Horizontal,10,39.4,Cylinder,,,,,,,33.10,33.10,33.10,"Data collected from other historical studies, but does not report test details. Assumed standard cylinder."
