Repository: bjhtud/MTL_in_MAT

# MTL_in_MAT

## 多任务情况

UHPC为核心数据集
测试集划分有两种方式：
1. 单任务测试集：针对每个任务，划分出该任务没有缺失标签的样本中的一部分作为测试集
   - 训练阶段：分任务训练，与其他任务(标签)的样本进行合并，这样就得到了一个训练集，这个训练集中特征和标签还是有缺失的
   - 训练出的模型：
     - 输入：特征 + 其他任务的标签
     - 输出：当前任务的标签
   - 测试阶段：使用该任务的测试集进行评估
   - 问题是：测试集中没有其他任务的标签，怎么办？

2. 多任务测试集：划分出所有任务都没有缺失标签的样本作为测试集
    - 训练阶段：使用其他样本作为训练集，这些样本中有缺失标签和缺失特征
    - 训练出的模型：
      - 输入：特征
      - 输出：所有任务的标签
    - 测试阶段：使用多任务测试集进行评估
    - 这样就能利用多个任务之间的关系进行预测
    - 缺点是：测试集会比较小，并且只能评估那些没有缺失标签的样本

##

File: data_set/Non_destructive/Complete RH Database.csv (part 8 of 39)
Literature,Specimen ID,Country,Specimen Type,Specimen Age (days),Rebar Present,RH Device Brand & Model,Standard,Orientation,No. Tests,"Median Rebound Number, RN",Core Specimen ,Height (mm),Width/Diameter (mm),Max Aggregate Size (mm),W/C Ratio,Strength Class,"Design Strength, fck (MPa)","fc,core (MPa)","fc,ref (MPa)","fc,cyl (MPa)",Notes
Szilágyi (2013a),T2/64,Hungary,Laboratory,,,Original Schmidt Type N,,Horizontal,10,38.2,Cylinder,,,,,,,33.60,33.60,33.60,"Data collected from other historical studies, but does not report test details. Assumed standard cylinder."
Szilágyi (2013a),T2/65,Hungary,Laboratory,,,Original Schmidt Type N,,Horizontal,10,40.5,Cylinder,,,,,,,39.20,39.20,39.20,"Data collected from other historical studies, but does not report test details. Assumed standard cylinder."
Szilágyi (2013a),T2/66,Hungary,Laboratory,,,Original Schmidt Type N,,Horizontal,10,39.1,Cylinder,,,,,,,38.20,38.20,38.20,"Data collected from other historical studies, but does not report test details. Assumed standard cylinder."
Szilágyi (2013a),T2/67,Hungary,Laboratory,,,Original Schmidt Type N,,Horizontal,10,43.8,Cylinder,,,,,,,41.80,41.80,41.80,"Data collected from other historical studies, but does not report test details. Assumed standard cylinder."
Szilágyi (2013a),T2/68,Hungary,Laboratory,,,Original Schmidt Type N,,Horizontal,10,42.4,Cylinder,,,,,,,42.80,42.80,42.80,"Data collected from other historical studies, but does not report test details. Assumed standard cylinder."
Szilágyi (2013a),T2/69,Hungary,Laboratory,,,Original Schmidt Type N,,Horizontal,10,42.8,Cylinder,,,,,,,43.80,43.80,43.80,"Data collected from other historical studies, but does not report test details. Assumed standard cylinder."
Szilágyi (2013a),T2/70,Hungary,Laboratory,,,Original Schmidt Type N,,Horizontal,10,43.4,Cylinder,,,,,,,44.30,44.30,44.30,"Data collected from other historical studies, but does not report test details. Assumed standard cylinder."
Szilágyi (2013a),T2/71,Hungary,Laboratory,,,Original Schmidt Type N,,Horizontal,10,43.3,Cylinder,,,,,,,47.40,47.40,47.40,"Data collected from other historical studies, but does not report test details. Assumed standard cylinder."
Szilágyi (2013a),T2/72,Hungary,Laboratory,,,Original Schmidt Type N,,Horizontal,10,42.4,Cylinder,,,,,,,43.30,43.30,43.30,"Data collected from other historical studies, but does not report test details. Assumed standard cylinder."
Szilágyi (2013a),T2/73,Hungary,Laboratory,,,Original Schmidt Type N,,Horizontal,10,33.5,Cylinder,,,,,,,22.90,22.90,22.90,"Data collected from other historical studies, but does not report test details. Assumed standard cylinder."
Szilágyi (2013a),T2/74,Hungary,Laboratory,,,Original Schmidt Type N,,Horizontal,10,33.1,Cylinder,,,,,,,23.40,23.40,23.40,"Data collected from other historical studies, but does not report test details. Assumed standard cylinder."
Szilágyi (2013a),T2/75,Hungary,Laboratory,,,Original Schmidt Type N,,Horizontal,10,31.7,Cylinder,,,,,,,22.40,22.40,22.40,"Data collected from other historical studies, but does not report test details. Assumed standard cylinder."
Szilágyi (2013a),T2/76,Hungary,Laboratory,,,Original Schmidt Type N,,Horizontal,10,34.4,Cylinder,,,,,,,26.00,26.00,26.00,"Data collected from other historical studies, but does not report test details. Assumed standard cylinder."
Szilágyi (2013a),T2/77,Hungary,Laboratory,,,Original Schmidt Type N,,Horizontal,10,35.2,Cylinder,,,,,,,25.50,25.50,25.50,"Data collected from other historical studies, but does not report test details. Assumed standard cylinder."
Szilágyi (2013a),T2/78,Hungary,Laboratory,,,Original Schmidt Type N,,Horizontal,10,33.3,Cylinder,,,,,,,26.00,26.00,26.00,"Data collected from other historical studies, but does not report test details. Assumed standard cylinder."
Szilágyi (2013a),T2/79,Hungary,Laboratory,,,Original Schmidt Type N,,Horizontal,10,32.9,Cylinder,,,,,,,29.60,29.60,29.60,"Data collected from other historical studies, but does not report test details. Assumed standard cylinder."
Szilágyi (2013a),T2/80,Hungary,Laboratory,,,Original Schmidt Type N,,Horizontal,10,37.6,Cylinder,,,,,,,29.10,29.10,29.10,"Data collected from other historical studies, but does not report test details. Assumed standard cylinder."
Szilágyi (2013a),T2/81,Hungary,Laboratory,,,Original Schmidt Type N,,Horizontal,10,35.8,Cylinder,,,,,,,30.10,30.10,30.10,"Data collected from other historical studies, but does not report test details. Assumed standard cylinder."
Szilágyi (2013a),T2/82,Hungary,Laboratory,,,Original Schmidt Type N,,Horizontal,10,39.2,Cylinder,,,,,,,33.60,33.60,33.60,"Data collected from other historical studies, but does not report test details. Assumed standard cylinder."
Szilágyi (2013a),T2/83,Hungary,Laboratory,,,Original Schmidt Type N,,Horizontal,10,38.4,Cylinder,,,,,,,32.60,32.60,32.60,"Data collected from other historical studies, but does not report test details. Assumed standard cylinder."
Szilágyi (2013a),T2/84,Hungary,Laboratory,,,Original Schmidt Type N,,Horizontal,10,39.2,Cylinder,,,,,,,33.60,33.60,33.60,"Data collected from other historical studies, but does not report test details. Assumed standard cylinder."
Szilágyi (2013a),T2/85,Hungary,Laboratory,,,Original Schmidt Type N,,Horizontal,10,38.8,Cylinder,,,,,,,22.90,22.90,22.90,"Data collected from other historical studies, but does not report test details. Assumed standard cylinder."
Szilágyi (2013a),T2/86,Hungary,Laboratory,,,Original Schmidt Type N,,Horizontal,10,34.0,Cylinder,,,,,,,23.40,23.40,23.40,"Data collected from other historical studies, but does not report test details. Assumed standard cylinder."
Szilágyi (2013a),T2/87,Hungary,Laboratory,,,Original Schmidt Type N,,Horizontal,10,36.7,Cylinder,,,,,,,22.40,22.40,22.40,"Data collected from other historical studies, but does not report test details. Assumed standard cylinder."
Szilágyi (2013a),T2/88,Hungary,Laboratory,,,Original Schmidt Type N,,Horizontal,10,38.3,Cylinder,,,,,,,26.00,26.00,26.00,"Data collected from other historical studies, but does not report test details. Assumed standard cylinder."
Szilágyi (2013a),T2/89,Hungary,Laboratory,,,Original Schmidt Type N,,Horizontal,10,38.2,Cylinder,,,,,,,25.50,25.50,25.50,"Data collected from other historical studies, but does not report test details. Assumed standard cylinder."
Szilágyi (2013a),T2/90,Hungary,Laboratory,,,Original Schmidt Type N,,Horizontal,10,37.0,Cylinder,,,,,,,26.00,26.00,26.00,"Data collected from other historical studies, but does not report test details. Assumed standard cylinder."
Szilágyi (2013a),T2/91,Hungary,Laboratory,,,Original Schmidt Type N,,Horizontal,10,40.2,Cylinder,,,,,,,29.60,29.60,29.60,"Data collected from other historical studies, but does not report test details. Assumed standard cylinder."
Szilágyi (2013a),T2/92,Hungary,Laboratory,,,Original Schmidt Type N,,Horizontal,10,40.6,Cylinder,,,,,,,29.10,29.10,29.10,"Data collected from other historical studies, but does not report test details. Assumed standard cylinder."
Szilágyi (2013a),T2/93,Hungary,Laboratory,,,Original Schmidt Type N,,Horizontal,10,40.3,Cylinder,,,,,,,30.10,30.10,30.10,"Data collected from other historical studies, but does not report test details. Assumed standard cylinder."
Szilágyi (2013a),T2/94,Hungary,Laboratory,,,Original Schmidt Type N,,Horizontal,10,39.8,Cylinder,,,,,,,33.60,33.60,33.60,"Data collected from other historical studies, but does not report test details. Assumed standard cylinder."
Szilágyi (2013a),T2/95,Hungary,Laboratory,,,Original Schmidt Type N,,Horizontal,10,39.1,Cylinder,,,,,,,32.60,32.60,32.60,"Data collected from other historical studies, but does not report test details. Assumed standard cylinder."
Szilágyi (2013a),T2/96,Hungary,Laboratory,,,Original Schmidt Type N,,Horizontal,10,39.5,Cylinder,,,,,,,33.60,33.60,33.60,"Data collected from other historical studies, but does not report test details. Assumed standard cylinder."
Szilágyi (2013a),T2/97,Hungary,Laboratory,,,Original Schmidt Type N,,Horizontal,10,33.2,Cylinder,,,,,,,35.70,35.70,35.70,"Data collected from other historical studies, but does not report test details. Assumed standard cylinder."
Szilágyi (2013a),T2/98,Hungary,Laboratory,,,Original Schmidt Type N,,Horizontal,10,33.7,Cylinder,,,,,,,35.20,35.20,35.20,"Data collected from other historical studies, but does not report test details. Assumed standard cylinder."
Szilágyi (2013a),T2/99,Hungary,Laboratory,,,Original Schmidt Type N,,Horizontal,10,32.8,Cylinder,,,,,,,31.60,31.60,31.60,"Data collected from other historical studies, but does not report test details. Assumed standard cylinder."
Szilágyi (2013a),T2/100,Hungary,Laboratory,,,Original Schmidt Type N,,Horizontal,10,35.9,Cylinder,,,,,,,34.10,34.10,34.10,"Data collected from other historical studies, but does not report test details. Assumed standard cylinder."
Szilágyi (2013a),T2/101,Hungary,Laboratory,,,Original Schmidt Type N,,Horizontal,10,34.9,Cylinder,,,,,,,35.70,35.70,35.70,"Data collected from other historical studies, but does not report test details. Assumed standard cylinder."
Szilágyi (2013a),T2/102,Hungary,Laboratory,,,Original Schmidt Type N,,Horizontal,10,35.9,Cylinder,,,,,,,35.70,35.70,35.70,"Data collected from other historical studies, but does not report test details. Assumed standard cylinder."
Szilágyi (2013a),T2/103,Hungary,Laboratory,,,Original Schmidt Type N,,Horizontal,10,36.8,Cylinder,,,,,,,37.20,37.20,37.20,"Data collected from other historical studies, but does not report test details. Assumed standard cylinder."
Szilágyi (2013a),T2/104,Hungary,Laboratory,,,Original Schmidt Type N,,Horizontal,10,41.1,Cylinder,,,,,,,40.80,40.80,40.80,"Data collected from other historical studies, but does not report test details. Assumed standard cylinder."
Szilágyi (2013a),T2/105,Hungary,Laboratory,,,Original Schmidt Type N,,Horizontal,10,35.2,Cylinder,,,,,,,38.70,38.70,38.70,"Data collected from other historical studies, but does not report test details. Assumed standard cylinder."
Szilágyi (2013a),T2/106,Hungary,Laboratory,,,Original Schmidt Type N,,Horizontal,10,39.9,Cylinder,,,,,,,38.20,38.20,38.20,"Data collected from other historical studies, but does not report test details. Assumed standard cylinder."
Szilágyi (2013a),T2/107,Hungary,Laboratory,,,Original Schmidt Type N,,Horizontal,10,40.0,Cylinder,,,,,,,39.20,39.20,39.20,"Data collected from other historical studies, but does not report test details. Assumed standard cylinder."
Szilágyi (2013a),T2/108,Hungary,Laboratory,,,Original Schmidt Type N,,Horizontal,10,40.3,Cylinder,,,,,,,40.30,40.30,40.30,"Data collected from other historical studies, but does not report test details. Assumed standard cylinder."
Szilágyi (2013a),T2/109,Hungary,Laboratory,,,Original Schmidt Type N,,Horizontal,10,37.9,Cylinder,,,,,,,35.70,35.70,35.70,"Data collected from other historical studies, but does not report test details. Assumed standard cylinder."
Szilágyi (2013a),T2/110,Hungary,Laboratory,,,Original Schmidt Type N,,Horizontal,10,39.3,Cylinder,,,,,,,35.20,35.20,35.20,"Data collected from other historical studies, but does not report test details. Assumed standard cylinder."
Szilágyi (2013a),T2/111,Hungary,Laboratory,,,Original Schmidt Type N,,Horizontal,10,39.5,Cylinder,,,,,,,31.60,31.60,31.60,"Data collected from other historical studies, but does not report test details. Assumed standard cylinder."
Szilágyi (2013a),T2/112,Hungary,Laboratory,,,Original Schmidt Type N,,Horizontal,10,40.2,Cylinder,,,,,,,34.10,34.10,34.10,"Data collected from other historical studies, but does not report test details. Assumed standard cylinder."
Szilágyi (2013a),T2/113,Hungary,Laboratory,,,Original Schmidt Type N,,Horizontal,10,42.1,Cylinder,,,,,,,35.70,35.70,35.70,"Data collected from other historical studies, but does not report test details. Assumed standard cylinder."
Szilágyi (2013a),T2/114,Hungary,Laboratory,,,Original Schmidt Type N,,Horizontal,10,41.7,Cylinder,,,,,,,35.70,35.70,35.70,"Data collected from other historical studies, but does not report test details. Assumed standard cylinder."
Szilágyi (2013a),T2/115,Hungary,Laboratory,,,Original Schmidt Type N,,Horizontal,10,41.5,Cylinder,,,,,,,37.20,37.20,37.20,"Data collected from other historical studies, but does not report test details. Assumed standard cylinder."
Szilágyi (2013a),T2/116,Hungary,Laboratory,,,Original Schmidt Type N,,Horizontal,10,41.7,Cylinder,,,,,,,40.80,40.80,40.80,"Data collected from other historical studies, but does not report test details. Assumed standard cylinder."
Szilágyi (2013a),T2/117,Hungary,Laboratory,,,Original Schmidt Type N,,Horizontal,10,40.5,Cylinder,,,,,,,38.70,38.70,38.70,"Data collected from other historical studies, but does not report test details. Assumed standard cylinder."
Szilágyi (2013a),T2/118,Hungary,Laboratory,,,Original Schmidt Type N,,Horizontal,10,41.5,Cylinder,,,,,,,38.20,38.20,38.20,"Data collected from other historical studies, but does not report test details. Assumed standard cylinder."
Szilágyi (2013a),T2/119,Hungary,Laboratory,,,Original Schmidt Type N,,Horizontal,10,39.6,Cylinder,,,,,,,39.20,39.20,39.20,"Data collected from other historical studies, but does not report test details. Assumed standard cylinder."
Szilágyi (2013a),T2/120,Hungary,Laboratory,,,Original Schmidt Type N,,Horizontal,10,40.5,Cylinder,,,,,,,40.30,40.30,40.30,"Data collected from other historical studies, but does not report test details. Assumed standard cylinder."
Szilágyi (2013a),T2/121,Hungary,Laboratory,,,Original Schmidt Type N,,Horizontal,10,41.1,Cylinder,,,,,,,33.10,33.10,33.10,"Data collected from other historical studies, but does not report test details. Assumed standard cylinder."
Szilágyi (2013a),T2/122,Hungary,Laboratory,,,Original Schmidt Type N,,Horizontal,10,41.8,Cylinder,,,,,,,33.10,33.10,33.10,"Data collected from other historical studies, but does not report test details. Assumed standard cylinder."
Szilágyi (2013a),T2/123,Hungary,Laboratory,,,Original Schmidt Type N,,Horizontal,10,41.2,Cylinder,,,,,,,33.10,33.10,33.10,"Data collected from other historical studies, but does not report test details. Assumed standard cylinder."
Szilágyi (2013a),T2/124,Hungary,Laboratory,,,Original Schmidt Type N,,Horizontal,10,39.4,Cylinder,,,,,,,34.70,34.70,34.70,"Data collected from other historical studies, but does not report test details. Assumed standard cylinder."
Szilágyi (2013a),T2/125,Hungary,Laboratory,,,Original Schmidt Type N,,Horizontal,10,40.9,Cylinder,,,,,,,37.20,37.20,37.20,"Data collected from other historical studies, but does not report test details. Assumed standard cylinder."
Szilágyi (2013a),T2/126,Hungary,Laboratory,,,Original Schmidt Type N,,Horizontal,10,41.5,Cylinder,,,,,,,34.70,34.70,34.70,"Data collected from other historical studies, but does not report test details. Assumed standard cylinder."
Szilágyi (2013a),T2/127,Hungary,Laboratory,,,Original Schmidt Type N,,Horizontal,10,41.6,Cylinder,,,,,,,38.70,38.70,38.70,"Data collected from other historical studies, but does not report test details. Assumed standard cylinder."
Szilágyi (2013a),T2/128,Hungary,Laboratory,,,Original Schmidt Type N,,Horizontal,10,41.7,Cylinder,,,,,,,38.20,38.20,38.20,"Data collected from other historical studies, but does not report test details. Assumed standard cylinder."
Szilágyi (2013a),T2/129,Hungary,Laboratory,,,Original Schmidt Type N,,Horizontal,10,41.9,Cylinder,,,,,,,36.70,36.70,36.70,"Data collected from other historical studies, but does not report test details. Assumed standard cylinder."
Szilágyi (2013a),T2/130,Hungary,Laboratory,,,Original Schmidt Type N,,Horizontal,10,44.3,Cylinder,,,,,,,43.80,43.80,43.80,"Data collected from other historical studies, but does not report test details. Assumed standard cylinder."
Szilágyi (2013a),T2/131,Hungary,Laboratory,,,Original Schmidt Type N,,Horizontal,10,41.6,Cylinder,,,,,,,43.30,43.30,43.30,"Data collected from other historical studies, but does not report test details. Assumed standard cylinder."
Szilágyi (2013a),T2/132,Hungary,Laboratory,,,Original Schmidt Type N,,Horizontal,10,41.5,Cylinder,,,,,,,42.80,42.80,42.80,"Data collected from other historical studies, but does not report test details. Assumed standard cylinder."
Szilágyi (2013a),T2/133,Hungary,Laboratory,,,Original Schmidt Type N,,Horizontal,10,41.4,Cylinder,,,,,,,33.10,33.10,33.10,"Data collected from other historical studies, but does not report test details. Assumed standard cylinder."
Szilágyi (2013a),T2/134,Hungary,Laboratory,,,Original Schmidt Type N,,Horizontal,10,39.6,Cylinder,,,,,,,33.10,33.10,33.10,"Data collected from other historical studies, but does not report test details. Assumed standard cylinder."
Szilágyi (2013a),T2/135,Hungary,Laboratory,,,Original Schmidt Type N,,Horizontal,10,40.6,Cylinder,,,,,,,33.10,33.10,33.10,"Data collected from other historical studies, but does not report test details. Assumed standard cylinder."
Szilágyi (2013a),T2/136,Hungary,Laboratory,,,Original Schmidt Type N,,Horizontal,10,41.3,Cylinder,,,,,,,34.70,34.70,34.70,"Data collected from other historical studies, but does not report test details. Assumed standard cylinder."
Szilágyi (2013a),T2/137,Hungary,Laboratory,,,Original Schmidt Type N,,Horizontal,10,38.5,Cylinder,,,,,,,37.20,37.20,37.20,"Data collected from other historical studies, but does not report test details. Assumed standard cylinder."
Szilágyi (2013a),T2/138,Hungary,Laboratory,,,Original Schmidt Type N,,Horizontal,10,40.9,Cylinder,,,,,,,34.70,34.70,34.70,"Data collected from other historical studies, but does not report test details. Assumed standard cylinder."
Szilágyi (2013a),T2/139,Hungary,Laboratory,,,Original Schmidt Type N,,Horizontal,10,41.6,Cylinder,,,,,,,38.70,38.70,38.70,"Data collected from other historical studies, but does not report test details. Assumed standard cylinder."
Szilágyi (2013a),T2/140,Hungary,Laboratory,,,Original Schmidt Type N,,Horizontal,10,41.0,Cylinder,,,,,,,38.20,38.20,38.20,"Data collected from other historical studies, but does not report test details. Assumed standard cylinder."
Szilágyi (2013a),T2/141,Hungary,Laboratory,,,Original Schmidt Type N,,Horizontal,10,41.5,Cylinder,,,,,,,36.70,36.70,36.70,"Data collected from other historical studies, but does not report test details. Assumed standard cylinder."
Szilágyi (2013a),T2/142,Hungary,Laboratory,,,Original Schmidt Type N,,Horizontal,10,41.8,Cylinder,,,,,,,43.80,43.80,43.80,"Data collected from other historical studies, but does not report test details. Assumed standard cylinder."
Szilágyi (2013a),T2/143,Hungary,Laboratory,,,Original Schmidt Type N,,Horizontal,10,40.8,Cylinder,,,,,,,43.30,43.30,43.30,"Data collected from other historical studies, but does not report test details. Assumed standard cylinder."
Szilágyi (2013a),T2/144,Hungary,Laboratory,,,Original Schmidt Type N,,Horizontal,10,41.4,Cylinder,,,,,,,42.80,42.80,42.80,"Data collected from other historical studies, but does not report test details. Assumed standard cylinder."
Szilágyi (2013a),T3/1,Hungary,In-situ,,,Original Schmidt Type N,,Horizontal,10,44.0,Cylinder,,,,,,,41.61,41.61,41.61,"Data collected from other historical studies, but does not report test details. Assumed standard cylinder."
Szilágyi (2013a),T3/2,Hungary,In-situ,,,Original Schmidt Type N,,Horizontal,10,42.1,Core,,,,,,,42.77,42.77,35.50,"Data collected from other historical studies, but does not report test details. Assumed standard cylinder."
Szilágyi (2013a),T3/3,Hungary,In-situ,,,Original Schmidt Type N,,Horizontal,10,44.0,Core,,,,,,,41.61,41.61,34.54,"Data collected from other historical studies, but does not report test details. Assumed standard cylinder."
Szilágyi (2013a),T3/4,Hungary,In-situ,,,Original Schmidt Type N,,Horizontal,10,45.0,Core,,,,,,,42.77,42.77,35.50,"Data collected from other historical studies, but does not report test details. Assumed standard cylinder."
Szilágyi (2013a),T3/5,Hungary,In-situ,,,Original Schmidt Type N,,Horizontal,10,42.5,Core,,,,,,,43.59,43.59,36.18,"Data collected from other historical studies, but does not report test details. Assumed standard cylinder."
Szilágyi (2013a),T3/6,Hungary,In-situ,,,Original Schmidt Type N,,Horizontal,10,41.9,Core,,,,,,,42.64,42.64,35.39,"Data collected from other historical studies, but does not report test details. Assumed standard cylinder."
Szilágyi (2013a),T3/7,Hungary,In-situ,,,Original Schmidt Type N,,Horizontal,10,45.1,Core,,,,,,,43.59,43.59,36.18,"Data collected from other historical studies, but does not report test details. Assumed standard cylinder."
Szilágyi (2013a),T3/8,Hungary,In-situ,,,Original Schmidt Type N,,Horizontal,10,44.2,Core,,,,,,,42.64,42.64,35.39,"Data collected from other historical studies, but does not report test details. Assumed standard cylinder."
Szilágyi (2013a),T3/9,Hungary,In-situ,,,Original Schmidt Type N,,Horizontal,10,48.8,Core,,,,,,,61.25,61.25,50.84,"Data collected from other historical studies, but does not report test details. Assumed standard cylinder."
Szilágyi (2013a),T3/10,Hungary,In-situ,,,Original Schmidt Type N,,Horizontal,10,48.3,Core,,,,,,,62.01,62.01,51.47,"Data collected from other historical studies, but does not report test details. Assumed standard cylinder."
Szilágyi (2013a),T3/11,Hungary,In-situ,,,Original Schmidt Type N,,Horizontal,10,50.7,Core,,,,,,,61.25,61.25,50.84,"Data collected from other historical studies, but does not report test details. Assumed standard cylinder."
Szilágyi (2013a),T3/12,Hungary,In-situ,,,Original Schmidt Type N,,Horizontal,10,50.9,Core,,,,,,,62.01,62.01,51.47,"Data collected from other historical studies, but does not report test details. Assumed standard cylinder."
Szilágyi (2013a),T3/13,Hungary,In-situ,,,Original Schmidt Type N,,Horizontal,10,50.3,Core,,,,,,,59.12,59.12,49.07,"Data collected from other historical studies, but does not report test details. Assumed standard cylinder."
Szilágyi (2013a),T3/14,Hungary,In-situ,,,Original Schmidt Type N,,Horizontal,10,52.2,Core,,,,,,,62.09,62.09,51.53,"Data collected from other historical studies, but does not report test details. Assumed standard cylinder."
Szilágyi (2013a),T3/15,Hungary,In-situ,,,Original Schmidt Type N,,Horizontal,10,53.1,Core,,,,,,,59.12,59.12,49.07,"Data collected from other historical studies, but does not report test details. Assumed standard cylinder."
Szilágyi (2013a),T3/16,Hungary,In-situ,,,Original Schmidt Type N,,Horizontal,10,51.6,Core,,,,,,,62.09,62.09,51.53,"Data collected from other historical studies, but does not report test details. Assumed standard cylinder."
Szilágyi (2013a),T3/17,Hungary,In-situ,,,Original Schmidt Type N,,Horizontal,10,48.0,Core,,,,,,,70.18,70.18,59.08,"Data collected from other historical studies, but does not report test details. Assumed standard cylinder."
Szilágyi (2013a),T3/18,Hungary,In-situ,,,Original Schmidt Type N,,Horizontal,10,51.4,Core,,,,,,,70.28,70.28,59.18,"Data collected from other historical studies, but does not report test details. Assumed standard cylinder."
Szilágyi (2013a),T3/19,Hungary,In-situ,,,Original Schmidt Type N,,Horizontal,10,49.0,Core,,,,,,,70.18,70.18,59.08,"Data collected from other historical studies, but does not report test details. Assumed standard cylinder."
Szilágyi (2013a),T3/20,Hungary,In-situ,,,Original Schmidt Type N,,Horizontal,10,49.2,Core,,,,,,,70.28,70.28,59.18,"Data collected from other historical studies, but does not report test details. Assumed standard cylinder."
Szilágyi (2013a),T3/21,Hungary,In-situ,,,Original Schmidt Type N,,Horizontal,10,48.2,Core,,,,,,,64.74,64.74,53.73,"Data collected from other historical studies, but does not report test details. Assumed standard cylinder."
Szilágyi (2013a),T3/22,Hungary,In-situ,,,Original Schmidt Type N,,Horizontal,10,46.9,Core,,,,,,,65.33,65.33,54.23,"Data collected from other historical studies, but does not report test details. Assumed standard cylinder."
Szilágyi (2013a),T3/23,Hungary,In-situ,,,Original Schmidt Type N,,Horizontal,10,51.8,Core,,,,,,,64.74,64.74,53.73,"Data collected from other historical studies, but does not report test details. Assumed standard cylinder."
Szilágyi (2013a),T3/24,Hungary,In-situ,,,Original Schmidt Type N,,Horizontal,10,51.6,Core,,,,,,,65.33,65.33,54.23,"Data collected from other historical studies, but does not report test details. Assumed standard cylinder."
Szilágyi (2013a),T3/25,Hungary,In-situ,,,Original Schmidt Type N,,Horizontal,10,46.1,Core,,,,,,,62.01,62.01,51.47,"Data collected from other historical studies, but does not report test details. Assumed standard cylinder."
Szilágyi (2013a),T3/26,Hungary,In-situ,,,Original Schmidt Type N,,Horizontal,10,54.5,Core,,,,,,,67.58,67.58,56.48,"Data collected from other historical studies, but does not report test details. Assumed standard cylinder."
Szilágyi (2013a),T3/27,Hungary,In-situ,,,Original Schmidt Type N,,Horizontal,10,51.9,Core,,,,,,,74.62,74.62,63.52,"Data collected from other historical studies, but does not report test details. Assumed standard cylinder."
Szilágyi (2013a),T3/28,Hungary,In-situ,,,Original Schmidt Type N,,Horizontal,10,47.9,Core,,,,,,,67.50,67.50,56.40,"Data collected from other historical studies, but does not report test details. Assumed standard cylinder."
Szilágyi (2013a),T3/29,Hungary,In-situ,,,Original Schmidt Type N,,Horizontal,10,46.1,Core,,,,,,,62.01,62.01,51.47,"Data collected from other historical studies, but does not report test details. Assumed standard cylinder."
Szilágyi (2013a),T3/30,Hungary,In-situ,,,Original Schmidt Type N,,Horizontal,10,54.6,Core,,,,,,,67.58,67.58,56.48,"Data collected from other historical studies, but does not report test details. Assumed standard cylinder."
Szilágyi (2013a),T3/31,Hungary,In-situ,,,Original Schmidt Type N,,Horizontal,10,51.2,Core,,,,,,,74.62,74.62,63.52,"Data collected from other historical studies, but does not report test details. Assumed standard cylinder."
Szilágyi (2013a),T3/32,Hungary,In-situ,,,Original Schmidt Type N,,Horizontal,10,50.0,Core,,,,,,,67.50,67.50,56.40,"Data collected from other historical studies, but does not report test details. Assumed standard cylinder."
Szilágyi (2013a),T3/33,Hungary,In-situ,,,Original Schmidt Type N,,Horizontal,10,48.7,Core,,,,,,,70.11,70.11,59.01,"Data collected from other historical studies, but does not report test details. Assumed standard cylinder."
Szilágyi (2013a),T3/34,Hungary,In-situ,,,Original Schmidt Type N,,Horizontal,10,48.3,Core,,,,,,,70.03,70.03,58.93,"Data collected from other historical studies, but does not report test details. Assumed standard cylinder."
Szilágyi (2013a),T3/35,Hungary,In-situ,,,Original Schmidt Type N,,Horizontal,10,48.3,Core,,,,,,,63.32,63.32,52.56,"Data collected from other historical studies, but does not report test details. Assumed standard cylinder."
Szilágyi (2013a),T3/36,Hungary,In-situ,,,Original Schmidt Type N,,Horizontal,10,47.1,Core,,,,,,,69.93,69.93,58.83,"Data collected from other historical studies, but does not report test details. Assumed standard cylinder."
Szilágyi (2013a),T3/37,Hungary,In-situ,,,Original Schmidt Type N,,Horizontal,10,47.3,Core,,,,,,,66.68,66.68,55.58,"Data collected from other historical studies, but does not report test details. Assumed standard cylinder."
Szilágyi (2013a),T3/38,Hungary,In-situ,,,Original Schmidt Type N,,Horizontal,10,47.9,Core,,,,,,,71.94,71.94,60.84,"Data collected from other historical studies, but does not report test details. Assumed standard cylinder."
Szilágyi (2013a),T3/39,Hungary,In-situ,,,Original Schmidt Type N,,Horizontal,10,48.3,Core,,,,,,,65.98,65.98,54.88,"Data collected from other historical studies, but does not report test details. Assumed standard cylinder."
Szilágyi (2013a),T3/40,Hungary,In-situ,,,Original Schmidt Type N,,Horizontal,10,48.5,Core,,,,,,,53.78,53.78,44.64,"Data collected from other historical studies, but does not report test details. Assumed standard cylinder."
Szilágyi (2013a),T3/41,Hungary,In-situ,,,Original Schmidt Type N,,Horizontal,10,49.5,Core,,,,,,,70.11,70.11,59.01,"Data collected from other historical studies, but does not report test details. Assumed standard cylinder."
Szilágyi (2013a),T3/42,Hungary,In-situ,,,Original Schmidt Type N,,Horizontal,10,47.8,Core,,,,,,,70.03,70.03,58.93,"Data collected from other historical studies, but does not report test details. Assumed standard cylinder."
Szilágyi (2013a),T3/43,Hungary,In-situ,,,Original Schmidt Type N,,Horizontal,10,48.3,Core,,,,,,,63.32,63.32,52.56,"Data collected from other historical studies, but does not report test details. Assumed standard cylinder."
Szilágyi (2013a),T3/44,Hungary,In-situ,,,Original Schmidt Type N,,Horizontal,10,48.0,Core,,,,,,,69.93,69.93,58.83,"Data collected from other historical studies, but does not report test details. Assumed standard cylinder."
Szilágyi (2013a),T3/45,Hungary,In-situ,,,Original Schmidt Type N,,Horizontal,10,47.0,Core,,,,,,,66.68,66.68,55.58,"Data collected from other historical studies, but does not report test details. Assumed standard cylinder."
Szilágyi (2013a),T3/46,Hungary,In-situ,,,Original Schmidt Type N,,Horizontal,10,48.0,Core,,,,,,,71.94,71.94,60.84,"Data collected from other historical studies, but does not report test details. Assumed standard cylinder."
Szilágyi (2013a),T3/47,Hungary,In-situ,,,Original Schmidt Type N,,Horizontal,10,47.8,Core,,,,,,,65.98,65.98,54.88,"Data collected from other historical studies, but does not report test details. Assumed standard cylinder."
Szilágyi (2013a),T3/48,Hungary,In-situ,,,Original Schmidt Type N,,Horizontal,10,47.8,Core,,,,,,,53.78,53.78,44.64,"Data collected from other historical studies, but does not report test details. Assumed standard cylinder."
Szilágyi (2013a),T3/49,Hungary,In-situ,,,Original Schmidt Type N,,Horizontal,10,42.4,Core,,,,,,,49.48,49.48,41.07,"Data collected from other historical studies, but does not report test details. Assumed standard cylinder."
Szilágyi (2013a),T3/50,Hungary,In-situ,,,Original Schmidt Type N,,Horizontal,10,45.7,Core,,,,,,,51.76,51.76,42.96,"Data collected from other historical studies, but does not report test details. Assumed standard cylinder."
Szilágyi (2013a),T3/51,Hungary,In-situ,,,Original Schmidt Type N,,Horizontal,10,46.1,Core,,,,,,,50.98,50.98,42.31,"Data collected from other historical studies, but does not report test details. Assumed standard cylinder."
Szilágyi (2013a),T3/52,Hungary,In-situ,,,Original Schmidt Type N,,Horizontal,10,41.8,Core,,,,,,,54.74,54.74,45.43,"Data collected from other historical studies, but does not report test details. Assumed standard cylinder."
Szilágyi (2013a),T3/53,Hungary,In-situ,,,Original Schmidt Type N,,Horizontal,10,44.0,Core,,,,,,,54.73,54.73,45.43,"Data collected from other historical studies, but does not report test details. Assumed standard cylinder."
Szilágyi (2013a),T3/54,Hungary,In-situ,,,Original Schmidt Type N,,Horizontal,10,42.9,Core,,,,,,,53.39,53.39,44.31,"Data collected from other historical studies, but does not report test details. Assumed standard cylinder."
Szilágyi (2013a),T3/55,Hungary,In-situ,,,Original Schmidt Type N,,Horizontal,10,41.5,Core,,,,,,,49.48,49.48,41.07,"Data collected from other historical studies, but does not report test details. Assumed standard cylinder."
Szilágyi (2013a),T3/56,Hungary,In-situ,,,Original Schmidt Type N,,Horizontal,10,45.9,Core,,,,,,,51.76,51.76,42.96,"Data collected from other historical studies, but does not report test details. Assumed standard cylinder."
Szilágyi (2013a),T3/57,Hungary,In-situ,,,Original Schmidt Type N,,Horizontal,10,45.4,Core,,,,,,,50.98,50.98,42.31,"Data collected from other historical studies, but does not report test details. Assumed standard cylinder."
Szilágyi (2013a),T3/58,Hungary,In-situ,,,Original Schmidt Type N,,Horizontal,10,46.6,Core,,,,,,,54.74,54.74,45.43,"Data collected from other historical studies, but does not report test details. Assumed standard cylinder."
Szilágyi (2013a),T3/59,Hungary,In-situ,,,Original Schmidt Type N,,Horizontal,10,44.0,Core,,,,,,,54.73,54.73,45.43,"Data collected from other historical studies, but does not report test details. Assumed standard cylinder."
Szilágyi (2013a),T3/60,Hungary,In-situ,,,Original Schmidt Type N,,Horizontal,10,45.5,Core,,,,,,,53.39,53.39,44.31,"Data collected from other historical studies, but does not report test details. Assumed standard cylinder."
Szilágyi (2013a),T3/61,Hungary,In-situ,,,Original Schmidt Type N,,Horizontal,10,43.5,Core,,,,,,,58.69,58.69,48.71,"Data collected from other historical studies, but does not report test details. Assumed standard cylinder."
Szilágyi (2013a),T3/62,Hungary,In-situ,,,Original Schmidt Type N,,Horizontal,10,44.4,Core,,,,,,,57.23,57.23,47.50,"Data collected from other historical studies, but does not report test details. Assumed standard cylinder."
Szilágyi (2013a),T3/63,Hungary,In-situ,,,Original Schmidt Type N,,Horizontal,10,45.5,Core,,,,,,,63.29,63.29,52.53,"Data collected from other historical studies, but does not report test details. Assumed standard cylinder."
Szilágyi (2013a),T3/64,Hungary,In-situ,,,Original Schmidt Type N,,Horizontal,10,44.7,Core,,,,,,,55.30,55.30,45.90,"Data collected from other historical studies, but does not report test details. Assumed standard cylinder."
Szilágyi (2013a),T3/65,Hungary,In-situ,,,Original Schmidt Type N,,Horizontal,10,46.7,Core,,,,,,,54.56,54.56,45.28,"Data collected from other historical studies, but does not report test details. Assumed standard cylinder."
Szilágyi (2013a),T3/66,Hungary,In-situ,,,Original Schmidt Type N,,Horizontal,10,47.9,Core,,,,,,,57.17,57.17,47.45,"Data collected from other historical studies, but does not report test details. Assumed standard cylinder."
Szilágyi (2013a),T3/67,Hungary,In-situ,,,Original Schmidt Type N,,Horizontal,10,46.4,Core,,,,,,,60.23,60.23,49.99,"Data collected from other historical studies, but does not report test details. Assumed standard cylinder."
Szilágyi (2013a),T3/68,Hungary,In-situ,,,Original Schmidt Type N,,Horizontal,10,46.4,Core,,,,,,,51.77,51.77,42.97,"Data collected from other historical studies, but does not report test details. Assumed standard cylinder."
Szilágyi (2013a),T3/69,Hungary,In-situ,,,Original Schmidt Type N,,Horizontal,10,45.8,Core,,,,,,,52.04,52.04,43.19,"Data collected from other historical studies, but does not report test details. Assumed standard cylinder."
Szilágyi (2013a),T3/70,Hungary,In-situ,,,Original Schmidt Type N,,Horizontal,10,46.1,Core,,,,,,,58.69,58.69,48.71,"Data collected from other historical studies, but does not report test details. Assumed standard cylinder."
Szilágyi (2013a),T3/71,Hungary,In-situ,,,Original Schmidt Type N,,Horizontal,10,45.1,Core,,,,,,,57.23,57.23,47.50,"Data collected from other historical studies, but does not report test details. Assumed standard cylinder."
Szilágyi (2013a),T3/72,Hungary,In-situ,,,Original Schmidt Type N,,Horizontal,10,46.3,Core,,,,,,,63.29,63.29,52.53,"Data collected from other historical studies, but does not report test details. Assumed standard cylinder."
Szilágyi (2013a),T3/73,Hungary,In-situ,,,Original Schmidt Type N,,Horizontal,10,46.1,Core,,,,,,,55.30,55.30,45.90,"Data collected from other historical studies, but does not report test details. Assumed standard cylinder."
Szilágyi (2013a),T3/74,Hungary,In-situ,,,Original Schmidt Type N,,Horizontal,10,47.8,Core,,,,,,,54.56,54.56,45.28,"Data collected from other historical studies, but does not report test details. Assumed standard cylinder."
Szilágyi (2013a),T3/75,Hungary,In-situ,,,Original Schmidt Type N,,Horizontal,10,44.9,Core,,,,,,,57.17,57.17,47.45,"Data collected from other historical studies, but does not report test details. Assumed standard cylinder."
Szilágyi (2013a),T3/76,Hungary,In-situ,,,Original Schmidt Type N,,Horizontal,10,45.8,Core,,,,,,,60.23,60.23,49.99,"Data collected from other historical studies, but does not report test details. Assumed standard cylinder."
Szilágyi (2013a),T3/77,Hungary,In-situ,,,Original Schmidt Type N,,Horizontal,10,47.9,Core,,,,,,,51.77,51.77,42.97,"Data collected from other historical studies, but does not report test details. Assumed standard cylinder."
Szilágyi (2013a),T3/78,Hungary,In-situ,,,Original Schmidt Type N,,Horizontal,10,48.1,Core,,,,,,,52.04,52.04,43.19,"Data collected from other historical studies, but does not report test details. Assumed standard cylinder."
Szilágyi (2013a),T3/79,Hungary,In-situ,,,Original Schmidt Type N,,Horizontal,10,49.9,Core,,,,,,,69.56,69.56,58.46,"Data collected from other historical studies, but does not report test details. Assumed standard cylinder."
Szilágyi (2013a),T3/80,Hungary,In-situ,,,Original Schmidt Type N,,Horizontal,10,51.2,Core,,,,,,,69.71,69.71,58.61,"Data collected from other historical studies, but does not report test details. Assumed standard cylinder."
Szilágyi (2013a),T3/81,Hungary,In-situ,,,Original Schmidt Type N,,Horizontal,10,51.6,Core,,,,,,,70.69,70.69,59.59,"Data collected from other historical studies, but does not report test details. Assumed standard cylinder."
Szilágyi (2013a),T3/82,Hungary,In-situ,,,Original Schmidt Type N,,Horizontal,10,50.8,Core,,,,,,,69.56,69.56,58.46,"Data collected from other historical studies, but does not report test details. Assumed standard cylinder."
Szilágyi (2013a),T3/83,Hungary,In-situ,,,Original Schmidt Type N,,Horizontal,10,51.4,Core,,,,,,,69.71,69.71,58.61,"Data collected from other historical studies, but does not report test details. Assumed standard cylinder."
Szilágyi (2013a),T3/84,Hungary,In-situ,,,Original Schmidt Type N,,Horizontal,10,49.8,Core,,,,,,,70.69,70.69,59.59,"Data collected from other historical studies, but does not report test details. Assumed standard cylinder."
Szilágyi (2013a),T3/85,Hungary,In-situ,,,Original Schmidt Type N,,Horizontal,10,46.6,Core,,,,,,,64.97,64.97,53.93,"Data collected from other historical studies, but does not report test details. Assumed standard cylinder."
Szilágyi (2013a),T3/86,Hungary,In-situ,,,Original Schmidt Type N,,Horizontal,10,46.5,Core,,,,,,,68.01,68.01,56.91,"Data collected from other historical studies, but does not report test details. Assumed standard cylinder."
Szilágyi (2013a),T3/87,Hungary,In-situ,,,Original Schmidt Type N,,Horizontal,10,46.2,Core,,,,,,,64.34,64.34,53.40,"Data collected from other historical studies, but does not report test details. Assumed standard cylinder."
Szilágyi (2013a),T3/88,Hungary,In-situ,,,Original Schmidt Type N,,Horizontal,10,49.7,Core,,,,,,,71.89,71.89,60.79,"Data collected from other historical studies, but does not report test details. Assumed standard cylinder."
Szilágyi (2013a),T3/89,Hungary,In-situ,,,Original Schmidt Type N,,Horizontal,10,48.6,Core,,,,,,,64.97,64.97,53.93,"Data collected from other historical studies, but does not report test details. Assumed standard cylinder."
Szilágyi (2013a),T3/90,Hungary,In-situ,,,Original Schmidt Type N,,Horizontal,10,48.7,Core,,,,,,,68.01,68.01,56.91,"Data collected from other historical studies, but does not report test details. Assumed standard cylinder."
Szilágyi (2013a),T3/91,Hungary,In-situ,,,Original Schmidt Type N,,Horizontal,10,47.6,Core,,,,,,,64.34,64.34,53.40,"Data collected from other historical studies, but does not report test details. Assumed standard cylinder."
Szilágyi (2013a),T3/92,Hungary,In-situ,,,Original Schmidt Type N,,Horizontal,10,49.5,Core,,,,,,,71.89,71.89,60.79,"Data collected from other historical studies, but does not report test details. Assumed standard cylinder."
Szilágyi (2013a),T3/93,Hungary,In-situ,,,Original Schmidt Type N,,Horizontal,10,53.8,Core,,,,,,,80.12,80.12,69.02,"Data collected from other historical studies, but does not report test details. Assumed standard cylinder."
Szilágyi (2013a),T3/94,Hungary,In-situ,,,Original Schmidt Type N,,Horizontal,10,52.9,Core,,,,,,,83.89,83.89,72.79,"Data collected from other historical studies, but does not report test details. Assumed standard cylinder."
Szilágyi (2013a),T3/95,Hungary,In-situ,,,Original Schmidt Type N,,Horizontal,10,52.7,Core,,,,,,,82.28,82.28,71.18,"Data collected from other historical studies, but does not report test details. Assumed standard cylinder."
