Repository: bjhtud/MTL_in_MAT

# MTL_in_MAT

## 多任务情况

UHPC为核心数据集
测试集划分有两种方式：
1. 单任务测试集：针对每个任务，划分出该任务没有缺失标签的样本中的一部分作为测试集
   - 训练阶段：分任务训练，与其他任务(标签)的样本进行合并，这样就得到了一个训练集，这个训练集中特征和标签还是有缺失的
   - 训练出的模型：
     - 输入：特征 + 其他任务的标签
     - 输出：当前任务的标签
   - 测试阶段：使用该任务的测试集进行评估
   - 问题是：测试集中没有其他任务的标签，怎么办？

2. 多任务测试集：划分出所有任务都没有缺失标签的样本作为测试集
    - 训练阶段：使用其他样本作为训练集，这些样本中有缺失标签和缺失特征
    - 训练出的模型：
      - 输入：特征
      - 输出：所有任务的标签
    - 测试阶段：使用多任务测试集进行评估
    - 这样就能利用多个任务之间的关系进行预测
    - 缺点是：测试集会比较小，并且只能评估那些没有缺失标签的样本

##

File: data_set/Non_destructive/Complete RH Database.csv (part 9 of 39)
Literature,Specimen ID,Country,Specimen Type,Specimen Age (days),Rebar Present,RH Device Brand & Model,Standard,Orientation,No. Tests,"Median Rebound Number, RN",Core Specimen ,Height (mm),Width/Diameter (mm),Max Aggregate Size (mm),W/C Ratio,Strength Class,"Design Strength, fck (MPa)","fc,core (MPa)","fc,ref (MPa)","fc,cyl (MPa)",Notes
Szilágyi (2013a),T3/96,Hungary,In-situ,,,Original Schmidt Type N,,Horizontal,10,52.0,Core,,,,,,,82.88,82.88,71.78,"Data collected from other historical studies, but does not report test details. Assumed standard cylinder."
Szilágyi (2013a),T3/97,Hungary,In-situ,,,Original Schmidt Type N,,Horizontal,10,51.8,Core,,,,,,,83.41,83.41,72.31,"Data collected from other historical studies, but does not report test details. Assumed standard cylinder."
Szilágyi (2013a),T3/98,Hungary,In-situ,,,Original Schmidt Type N,,Horizontal,10,51.2,Core,,,,,,,81.45,81.45,70.35,"Data collected from other historical studies, but does not report test details. Assumed standard cylinder."
Szilágyi (2013a),T3/99,Hungary,In-situ,,,Original Schmidt Type N,,Horizontal,10,50.9,Core,,,,,,,84.01,84.01,72.91,"Data collected from other historical studies, but does not report test details. Assumed standard cylinder."
Szilágyi (2013a),T3/100,Hungary,In-situ,,,Original Schmidt Type N,,Horizontal,10,49.9,Core,,,,,,,78.69,78.69,67.59,"Data collected from other historical studies, but does not report test details. Assumed standard cylinder."
Szilágyi (2013a),T3/101,Hungary,In-situ,,,Original Schmidt Type N,,Horizontal,10,57.4,Core,,,,,,,80.12,80.12,69.02,"Data collected from other historical studies, but does not report test details. Assumed standard cylinder."
Szilágyi (2013a),T3/102,Hungary,In-situ,,,Original Schmidt Type N,,Horizontal,10,56.6,Core,,,,,,,83.89,83.89,72.79,"Data collected from other historical studies, but does not report test details. Assumed standard cylinder."
Szilágyi (2013a),T3/103,Hungary,In-situ,,,Original Schmidt Type N,,Horizontal,10,55.3,Core,,,,,,,82.28,82.28,71.18,"Data collected from other historical studies, but does not report test details. Assumed standard cylinder."
Szilágyi (2013a),T3/104,Hungary,In-situ,,,Original Schmidt Type N,,Horizontal,10,54.6,Core,,,,,,,82.88,82.88,71.78,"Data collected from other historical studies, but does not report test details. Assumed standard cylinder."
Szilágyi (2013a),T3/105,Hungary,In-situ,,,Original Schmidt Type N,,Horizontal,10,49.2,Core,,,,,,,83.41,83.41,72.31,"Data collected from other historical studies, but does not report test details. Assumed standard cylinder."
Szilágyi (2013a),T3/106,Hungary,In-situ,,,Original Schmidt Type N,,Horizontal,10,54.4,Core,,,,,,,81.45,81.45,70.35,"Data collected from other historical studies, but does not report test details. Assumed standard cylinder."
Szilágyi (2013a),T3/107,Hungary,In-situ,,,Original Schmidt Type N,,Horizontal,10,53.4,Core,,,,,,,84.01,84.01,72.91,"Data collected from other historical studies, but does not report test details. Assumed standard cylinder."
Szilágyi (2013a),T3/108,Hungary,In-situ,,,Original Schmidt Type N,,Horizontal,10,52.0,Core,,,,,,,78.69,78.69,67.59,"Data collected from other historical studies, but does not report test details. Assumed standard cylinder."
Szilágyi (2013a),T3/109,Hungary,In-situ,,,Original Schmidt Type N,,Horizontal,10,55.2,Core,,,,,,,88.14,88.14,77.04,"Data collected from other historical studies, but does not report test details. Assumed standard cylinder."
Szilágyi (2013a),T3/110,Hungary,In-situ,,,Original Schmidt Type N,,Horizontal,10,56.5,Core,,,,,,,88.14,88.14,77.04,"Data collected from other historical studies, but does not report test details. Assumed standard cylinder."
Szilágyi (2013a),T3/111,Hungary,In-situ,,,Original Schmidt Type N,,Horizontal,10,39.5,Core,,,,,,,47.73,47.73,39.62,"Data collected from other historical studies, but does not report test details. Assumed standard cylinder."
Szilágyi (2013a),T3/112,Hungary,In-situ,,,Original Schmidt Type N,,Horizontal,10,42.4,Core,,,,,,,50.73,50.73,42.11,"Data collected from other historical studies, but does not report test details. Assumed standard cylinder."
Szilágyi (2013a),T3/113,Hungary,In-situ,,,Original Schmidt Type N,,Horizontal,10,44.8,Core,,,,,,,49.74,49.74,41.28,"Data collected from other historical studies, but does not report test details. Assumed standard cylinder."
Szilágyi (2013a),T3/114,Hungary,In-situ,,,Original Schmidt Type N,,Horizontal,10,43.7,Core,,,,,,,48.30,48.30,40.09,"Data collected from other historical studies, but does not report test details. Assumed standard cylinder."
Szilágyi (2013a),T3/115,Hungary,In-situ,,,Original Schmidt Type N,,Horizontal,10,45.4,Core,,,,,,,47.73,47.73,39.62,"Data collected from other historical studies, but does not report test details. Assumed standard cylinder."
Szilágyi (2013a),T3/116,Hungary,In-situ,,,Original Schmidt Type N,,Horizontal,10,47.1,Core,,,,,,,50.73,50.73,42.11,"Data collected from other historical studies, but does not report test details. Assumed standard cylinder."
Szilágyi (2013a),T3/117,Hungary,In-situ,,,Original Schmidt Type N,,Horizontal,10,44.6,Core,,,,,,,49.74,49.74,41.28,"Data collected from other historical studies, but does not report test details. Assumed standard cylinder."
Szilágyi (2013a),T3/118,Hungary,In-situ,,,Original Schmidt Type N,,Horizontal,10,42.6,Core,,,,,,,48.30,48.30,40.09,"Data collected from other historical studies, but does not report test details. Assumed standard cylinder."
Szilágyi (2013a),T3/119,Hungary,In-situ,,,Original Schmidt Type N,,Horizontal,10,48.4,Core,,,,,,,71.11,71.11,60.01,"Data collected from other historical studies, but does not report test details. Assumed standard cylinder."
Szilágyi (2013a),T3/120,Hungary,In-situ,,,Original Schmidt Type N,,Horizontal,10,48.8,Core,,,,,,,70.39,70.39,59.29,"Data collected from other historical studies, but does not report test details. Assumed standard cylinder."
Szilágyi (2013a),T3/121,Hungary,In-situ,,,Original Schmidt Type N,,Horizontal,10,51.7,Core,,,,,,,71.11,71.11,60.01,"Data collected from other historical studies, but does not report test details. Assumed standard cylinder."
Szilágyi (2013a),T3/122,Hungary,In-situ,,,Original Schmidt Type N,,Horizontal,10,50.8,Core,,,,,,,70.39,70.39,59.29,"Data collected from other historical studies, but does not report test details. Assumed standard cylinder."
Szilágyi (2013a),T3/123,Hungary,In-situ,,,Original Schmidt Type N,,Horizontal,10,40.4,Core,,,,,,,36.89,36.89,30.62,"Data collected from other historical studies, but does not report test details. Assumed standard cylinder."
Szilágyi (2013a),T3/124,Hungary,In-situ,,,Original Schmidt Type N,,Horizontal,10,40.4,Core,,,,,,,37.73,37.73,31.32,"Data collected from other historical studies, but does not report test details. Assumed standard cylinder."
Szilágyi (2013a),T3/125,Hungary,In-situ,,,Original Schmidt Type N,,Horizontal,10,39.6,Core,,,,,,,38.96,38.96,32.34,"Data collected from other historical studies, but does not report test details. Assumed standard cylinder."
Szilágyi (2013a),T3/126,Hungary,In-situ,,,Original Schmidt Type N,,Horizontal,10,42.2,Core,,,,,,,36.89,36.89,30.62,"Data collected from other historical studies, but does not report test details. Assumed standard cylinder."
Szilágyi (2013a),T3/127,Hungary,In-situ,,,Original Schmidt Type N,,Horizontal,10,40.9,Core,,,,,,,37.73,37.73,31.32,"Data collected from other historical studies, but does not report test details. Assumed standard cylinder."
Szilágyi (2013a),T3/128,Hungary,In-situ,,,Original Schmidt Type N,,Horizontal,10,44.6,Core,,,,,,,38.96,38.96,32.34,"Data collected from other historical studies, but does not report test details. Assumed standard cylinder."
Szilágyi (2013a),T3/129,Hungary,In-situ,,,Original Schmidt Type N,,Horizontal,10,39.1,Core,,,,,,,32.68,32.68,27.12,"Data collected from other historical studies, but does not report test details. Assumed standard cylinder."
Szilágyi (2013a),T3/130,Hungary,In-situ,,,Original Schmidt Type N,,Horizontal,10,38.9,Core,,,,,,,34.45,34.45,28.59,"Data collected from other historical studies, but does not report test details. Assumed standard cylinder."
Szilágyi (2013a),T3/131,Hungary,In-situ,,,Original Schmidt Type N,,Horizontal,10,40.0,Core,,,,,,,32.68,32.68,27.12,"Data collected from other historical studies, but does not report test details. Assumed standard cylinder."
Szilágyi (2013a),T3/132,Hungary,In-situ,,,Original Schmidt Type N,,Horizontal,10,40.5,Core,,,,,,,34.45,34.45,28.59,"Data collected from other historical studies, but does not report test details. Assumed standard cylinder."
Szilágyi (2013a),T3/133,Hungary,In-situ,,,Original Schmidt Type N,,Horizontal,10,52.2,Core,,,,,,,63.49,63.49,52.70,"Data collected from other historical studies, but does not report test details. Assumed standard cylinder."
Szilágyi (2013a),T3/134,Hungary,In-situ,,,Original Schmidt Type N,,Horizontal,10,51.9,Core,,,,,,,81.02,81.02,69.92,"Data collected from other historical studies, but does not report test details. Assumed standard cylinder."
Szilágyi (2013a),T3/135,Hungary,In-situ,,,Original Schmidt Type N,,Horizontal,10,52.9,Core,,,,,,,83.37,83.37,72.27,"Data collected from other historical studies, but does not report test details. Assumed standard cylinder."
Szilágyi (2013a),T3/136,Hungary,In-situ,,,Original Schmidt Type N,,Horizontal,10,50.2,Core,,,,,,,80.04,80.04,68.94,"Data collected from other historical studies, but does not report test details. Assumed standard cylinder."
Szilágyi (2013a),T3/137,Hungary,In-situ,,,Original Schmidt Type N,,Horizontal,10,53.3,Core,,,,,,,86.40,86.40,75.30,"Data collected from other historical studies, but does not report test details. Assumed standard cylinder."
Szilágyi (2013a),T3/138,Hungary,In-situ,,,Original Schmidt Type N,,Horizontal,10,49.9,Core,,,,,,,80.09,80.09,68.99,"Data collected from other historical studies, but does not report test details. Assumed standard cylinder."
Szilágyi (2013a),T3/139,Hungary,In-situ,,,Original Schmidt Type N,,Horizontal,10,51.7,Core,,,,,,,76.50,76.50,65.40,"Data collected from other historical studies, but does not report test details. Assumed standard cylinder."
Szilágyi (2013a),T3/140,Hungary,In-situ,,,Original Schmidt Type N,,Horizontal,10,52.1,Core,,,,,,,63.49,63.49,52.70,"Data collected from other historical studies, but does not report test details. Assumed standard cylinder."
Szilágyi (2013a),T3/141,Hungary,In-situ,,,Original Schmidt Type N,,Horizontal,10,54.6,Core,,,,,,,81.02,81.02,69.92,"Data collected from other historical studies, but does not report test details. Assumed standard cylinder."
Szilágyi (2013a),T3/142,Hungary,In-situ,,,Original Schmidt Type N,,Horizontal,10,53.7,Core,,,,,,,83.37,83.37,72.27,"Data collected from other historical studies, but does not report test details. Assumed standard cylinder."
Szilágyi (2013a),T3/143,Hungary,In-situ,,,Original Schmidt Type N,,Horizontal,10,51.8,Core,,,,,,,80.04,80.04,68.94,"Data collected from other historical studies, but does not report test details. Assumed standard cylinder."
Szilágyi (2013a),T3/144,Hungary,In-situ,,,Original Schmidt Type N,,Horizontal,10,53.4,Core,,,,,,,86.40,86.40,75.30,"Data collected from other historical studies, but does not report test details. Assumed standard cylinder."
Szilágyi (2013a),T3/145,Hungary,In-situ,,,Original Schmidt Type N,,Horizontal,10,50.4,Core,,,,,,,80.09,80.09,68.99,"Data collected from other historical studies, but does not report test details. Assumed standard cylinder."
Szilágyi (2013a),T3/146,Hungary,In-situ,,,Original Schmidt Type N,,Horizontal,10,52.6,Core,,,,,,,76.50,76.50,65.40,"Data collected from other historical studies, but does not report test details. Assumed standard cylinder."
Szilágyi (2013a),T3/147,Hungary,In-situ,,,Original Schmidt Type N,,Horizontal,10,43.0,Core,,,,,,,32.24,32.24,26.76,"Data collected from other historical studies, but does not report test details. Assumed standard cylinder."
Szilágyi (2013a),T3/148,Hungary,In-situ,,,Original Schmidt Type N,,Horizontal,10,43.4,Core,,,,,,,32.17,32.17,26.70,"Data collected from other historical studies, but does not report test details. Assumed standard cylinder."
Szilágyi (2013a),T3/149,Hungary,In-situ,,,Original Schmidt Type N,,Horizontal,10,44.4,Core,,,,,,,30.85,30.85,25.61,"Data collected from other historical studies, but does not report test details. Assumed standard cylinder."
Szilágyi (2013a),T3/150,Hungary,In-situ,,,Original Schmidt Type N,,Horizontal,10,42.3,Core,,,,,,,30.85,30.85,25.61,"Data collected from other historical studies, but does not report test details. Assumed standard cylinder."
Szilágyi (2013a),T3/151,Hungary,In-situ,,,Original Schmidt Type N,,Horizontal,10,43.4,Core,,,,,,,29.88,29.88,24.80,"Data collected from other historical studies, but does not report test details. Assumed standard cylinder."
Szilágyi (2013a),T3/152,Hungary,In-situ,,,Original Schmidt Type N,,Horizontal,10,43.2,Core,,,,,,,30.89,30.89,25.64,"Data collected from other historical studies, but does not report test details. Assumed standard cylinder."
Szilágyi (2013a),T3/153,Hungary,In-situ,,,Original Schmidt Type N,,Horizontal,10,37.4,Core,,,,,,,37.31,37.31,30.97,"Data collected from other historical studies, but does not report test details. Assumed standard cylinder."
Szilágyi (2013a),T3/154,Hungary,In-situ,,,Original Schmidt Type N,,Horizontal,10,38.9,Core,,,,,,,39.44,39.44,32.74,"Data collected from other historical studies, but does not report test details. Assumed standard cylinder."
Szilágyi (2013a),T3/155,Hungary,In-situ,,,Original Schmidt Type N,,Horizontal,10,42.9,Core,,,,,,,32.24,32.24,26.76,"Data collected from other historical studies, but does not report test details. Assumed standard cylinder."
Szilágyi (2013a),T3/156,Hungary,In-situ,,,Original Schmidt Type N,,Horizontal,10,42.7,Core,,,,,,,32.17,32.17,26.70,"Data collected from other historical studies, but does not report test details. Assumed standard cylinder."
Szilágyi (2013a),T3/157,Hungary,In-situ,,,Original Schmidt Type N,,Horizontal,10,44.4,Core,,,,,,,30.85,30.85,25.61,"Data collected from other historical studies, but does not report test details. Assumed standard cylinder."
Szilágyi (2013a),T3/158,Hungary,In-situ,,,Original Schmidt Type N,,Horizontal,10,42.5,Core,,,,,,,30.85,30.85,25.61,"Data collected from other historical studies, but does not report test details. Assumed standard cylinder."
Szilágyi (2013a),T3/159,Hungary,In-situ,,,Original Schmidt Type N,,Horizontal,10,43.0,Core,,,,,,,29.88,29.88,24.80,"Data collected from other historical studies, but does not report test details. Assumed standard cylinder."
Szilágyi (2013a),T3/160,Hungary,In-situ,,,Original Schmidt Type N,,Horizontal,10,43.7,Core,,,,,,,30.89,30.89,25.64,"Data collected from other historical studies, but does not report test details. Assumed standard cylinder."
Szilágyi (2013a),T3/161,Hungary,In-situ,,,Original Schmidt Type N,,Horizontal,10,40.1,Core,,,,,,,37.31,37.31,30.97,"Data collected from other historical studies, but does not report test details. Assumed standard cylinder."
Szilágyi (2013a),T3/162,Hungary,In-situ,,,Original Schmidt Type N,,Horizontal,10,43.2,Core,,,,,,,39.44,39.44,32.74,"Data collected from other historical studies, but does not report test details. Assumed standard cylinder."
Szilágyi (2013a),T3/163,Hungary,In-situ,,,Original Schmidt Type N,,Horizontal,10,41.1,Core,,,,,,,27.03,27.03,22.43,"Data collected from other historical studies, but does not report test details. Assumed standard cylinder."
Szilágyi (2013a),T3/164,Hungary,In-situ,,,Original Schmidt Type N,,Horizontal,10,40.6,Core,,,,,,,33.46,33.46,27.77,"Data collected from other historical studies, but does not report test details. Assumed standard cylinder."
Szilágyi (2013a),T3/165,Hungary,In-situ,,,Original Schmidt Type N,,Horizontal,10,40.0,Core,,,,,,,31.89,31.89,26.47,"Data collected from other historical studies, but does not report test details. Assumed standard cylinder."
Szilágyi (2013a),T3/166,Hungary,In-situ,,,Original Schmidt Type N,,Horizontal,10,40.1,Core,,,,,,,34.51,34.51,28.64,"Data collected from other historical studies, but does not report test details. Assumed standard cylinder."
Szilágyi (2013a),T3/167,Hungary,In-situ,,,Original Schmidt Type N,,Horizontal,10,43.7,Core,,,,,,,34.49,34.49,28.63,"Data collected from other historical studies, but does not report test details. Assumed standard cylinder."
Szilágyi (2013a),T3/168,Hungary,In-situ,,,Original Schmidt Type N,,Horizontal,10,42.8,Core,,,,,,,27.03,27.03,22.43,"Data collected from other historical studies, but does not report test details. Assumed standard cylinder."
Szilágyi (2013a),T3/169,Hungary,In-situ,,,Original Schmidt Type N,,Horizontal,10,44.9,Core,,,,,,,33.46,33.46,27.77,"Data collected from other historical studies, but does not report test details. Assumed standard cylinder."
Szilágyi (2013a),T3/170,Hungary,In-situ,,,Original Schmidt Type N,,Horizontal,10,40.9,Core,,,,,,,31.89,31.89,26.47,"Data collected from other historical studies, but does not report test details. Assumed standard cylinder."
Szilágyi (2013a),T3/171,Hungary,In-situ,,,Original Schmidt Type N,,Horizontal,10,40.5,Core,,,,,,,34.51,34.51,28.64,"Data collected from other historical studies, but does not report test details. Assumed standard cylinder."
Szilágyi (2013a),T3/172,Hungary,In-situ,,,Original Schmidt Type N,,Horizontal,10,43.9,Core,,,,,,,34.49,34.49,28.63,"Data collected from other historical studies, but does not report test details. Assumed standard cylinder."
Szilágyi (2013a),T3/173,Hungary,In-situ,,,Original Schmidt Type N,,Horizontal,10,40.3,Core,,,,,,,30.64,30.64,25.43,"Data collected from other historical studies, but does not report test details. Assumed standard cylinder."
Szilágyi (2013a),T3/174,Hungary,In-situ,,,Original Schmidt Type N,,Horizontal,10,40.3,Core,,,,,,,30.47,30.47,25.29,"Data collected from other historical studies, but does not report test details. Assumed standard cylinder."
Szilágyi (2013a),T3/175,Hungary,In-situ,,,Original Schmidt Type N,,Horizontal,10,38.8,Core,,,,,,,29.78,29.78,24.72,"Data collected from other historical studies, but does not report test details. Assumed standard cylinder."
Szilágyi (2013a),T3/176,Hungary,In-situ,,,Original Schmidt Type N,,Horizontal,10,40.0,Core,,,,,,,30.64,30.64,25.43,"Data collected from other historical studies, but does not report test details. Assumed standard cylinder."
Szilágyi (2013a),T3/177,Hungary,In-situ,,,Original Schmidt Type N,,Horizontal,10,37.9,Core,,,,,,,30.47,30.47,25.29,"Data collected from other historical studies, but does not report test details. Assumed standard cylinder."
Szilágyi (2013a),T3/178,Hungary,In-situ,,,Original Schmidt Type N,,Horizontal,10,38.2,Core,,,,,,,29.78,29.78,24.72,"Data collected from other historical studies, but does not report test details. Assumed standard cylinder."
Szilágyi (2013a),T3/179,Hungary,In-situ,,,Original Schmidt Type N,,Horizontal,10,53.6,Core,,,,,,,81.89,81.89,70.79,"Data collected from other historical studies, but does not report test details. Assumed standard cylinder."
Szilágyi (2013a),T3/180,Hungary,In-situ,,,Original Schmidt Type N,,Horizontal,10,52.8,Core,,,,,,,76.57,76.57,65.47,"Data collected from other historical studies, but does not report test details. Assumed standard cylinder."
Szilágyi (2013a),T3/181,Hungary,In-situ,,,Original Schmidt Type N,,Horizontal,10,52.9,Core,,,,,,,82.16,82.16,71.06,"Data collected from other historical studies, but does not report test details. Assumed standard cylinder."
Szilágyi (2013a),T3/182,Hungary,In-situ,,,Original Schmidt Type N,,Horizontal,10,53.7,Core,,,,,,,83.13,83.13,72.03,"Data collected from other historical studies, but does not report test details. Assumed standard cylinder."
Szilágyi (2013a),T3/183,Hungary,In-situ,,,Original Schmidt Type N,,Horizontal,10,52.1,Core,,,,,,,80.28,80.28,69.18,"Data collected from other historical studies, but does not report test details. Assumed standard cylinder."
Szilágyi (2013a),T3/184,Hungary,In-situ,,,Original Schmidt Type N,,Horizontal,10,55.9,Core,,,,,,,81.89,81.89,70.79,"Data collected from other historical studies, but does not report test details. Assumed standard cylinder."
Szilágyi (2013a),T3/185,Hungary,In-situ,,,Original Schmidt Type N,,Horizontal,10,56.3,Core,,,,,,,76.57,76.57,65.47,"Data collected from other historical studies, but does not report test details. Assumed standard cylinder."
Szilágyi (2013a),T3/186,Hungary,In-situ,,,Original Schmidt Type N,,Horizontal,10,54.8,Core,,,,,,,82.16,82.16,71.06,"Data collected from other historical studies, but does not report test details. Assumed standard cylinder."
Szilágyi (2013a),T3/187,Hungary,In-situ,,,Original Schmidt Type N,,Horizontal,10,55.4,Core,,,,,,,83.13,83.13,72.03,"Data collected from other historical studies, but does not report test details. Assumed standard cylinder."
Szilágyi (2013a),T3/188,Hungary,In-situ,,,Original Schmidt Type N,,Horizontal,10,55.5,Core,,,,,,,80.28,80.28,69.18,"Data collected from other historical studies, but does not report test details. Assumed standard cylinder."
Szilágyi (2013a),T3/189,Hungary,In-situ,,,Original Schmidt Type N,,Horizontal,10,35.4,Core,,,,,,,23.84,23.84,19.79,"Data collected from other historical studies, but does not report test details. Assumed standard cylinder."
Szilágyi (2013a),T3/190,Hungary,In-situ,,,Original Schmidt Type N,,Horizontal,10,35.5,Core,,,,,,,25.02,25.02,20.77,"Data collected from other historical studies, but does not report test details. Assumed standard cylinder."
Szilágyi (2013a),T3/191,Hungary,In-situ,,,Original Schmidt Type N,,Horizontal,10,35.0,Core,,,,,,,23.84,23.84,19.79,"Data collected from other historical studies, but does not report test details. Assumed standard cylinder."
Szilágyi (2013a),T3/192,Hungary,In-situ,,,Original Schmidt Type N,,Horizontal,10,35.8,Core,,,,,,,25.02,25.02,20.77,"Data collected from other historical studies, but does not report test details. Assumed standard cylinder."
Szilágyi (2013a),T3/193,Hungary,In-situ,,,Original Schmidt Type N,,Horizontal,10,54.6,Core,,,,,,,92.83,92.83,81.73,"Data collected from other historical studies, but does not report test details. Assumed standard cylinder."
Szilágyi (2013a),T3/194,Hungary,In-situ,,,Original Schmidt Type N,,Horizontal,10,54.2,Core,,,,,,,92.05,92.05,80.95,"Data collected from other historical studies, but does not report test details. Assumed standard cylinder."
Szilágyi (2013a),T3/195,Hungary,In-situ,,,Original Schmidt Type N,,Horizontal,10,54.1,Core,,,,,,,92.90,92.90,81.80,"Data collected from other historical studies, but does not report test details. Assumed standard cylinder."
Szilágyi (2013a),T3/196,Hungary,In-situ,,,Original Schmidt Type N,,Horizontal,10,54.2,Core,,,,,,,92.83,92.83,81.73,"Data collected from other historical studies, but does not report test details. Assumed standard cylinder."
Szilágyi (2013a),T3/197,Hungary,In-situ,,,Original Schmidt Type N,,Horizontal,10,54.9,Core,,,,,,,92.05,92.05,80.95,"Data collected from other historical studies, but does not report test details. Assumed standard cylinder."
Szilágyi (2013a),T3/198,Hungary,In-situ,,,Original Schmidt Type N,,Horizontal,10,53.5,Core,,,,,,,92.90,92.90,81.80,"Data collected from other historical studies, but does not report test details. Assumed standard cylinder."
Szilágyi (2013a),T3/199,Hungary,In-situ,,,Original Schmidt Type N,,Horizontal,10,52.5,Core,,,,,,,92.11,92.11,81.01,"Data collected from other historical studies, but does not report test details. Assumed standard cylinder."
Szilágyi (2013a),T3/200,Hungary,In-situ,,,Original Schmidt Type N,,Horizontal,10,51.7,Core,,,,,,,92.41,92.41,81.31,"Data collected from other historical studies, but does not report test details. Assumed standard cylinder."
Szilágyi (2013a),T3/201,Hungary,In-situ,,,Original Schmidt Type N,,Horizontal,10,56.1,Core,,,,,,,90.48,90.48,79.38,"Data collected from other historical studies, but does not report test details. Assumed standard cylinder."
Szilágyi (2013a),T3/202,Hungary,In-situ,,,Original Schmidt Type N,,Horizontal,10,55.0,Core,,,,,,,92.11,92.11,81.01,"Data collected from other historical studies, but does not report test details. Assumed standard cylinder."
Szilágyi (2013a),T3/203,Hungary,In-situ,,,Original Schmidt Type N,,Horizontal,10,51.6,Core,,,,,,,92.41,92.41,81.31,"Data collected from other historical studies, but does not report test details. Assumed standard cylinder."
Szilágyi (2013a),T3/204,Hungary,In-situ,,,Original Schmidt Type N,,Horizontal,10,54.2,Core,,,,,,,90.48,90.48,79.38,"Data collected from other historical studies, but does not report test details. Assumed standard cylinder."
Szilágyi (2013a),T3/205,Hungary,In-situ,,,Original Schmidt Type N,,Horizontal,10,39.5,Core,,,,,,,31.89,31.89,26.47,"Data collected from other historical studies, but does not report test details. Assumed standard cylinder."
Szilágyi (2013a),T3/206,Hungary,In-situ,,,Original Schmidt Type N,,Horizontal,10,40.0,Core,,,,,,,31.82,31.82,26.41,"Data collected from other historical studies, but does not report test details. Assumed standard cylinder."
Szilágyi (2013a),T3/207,Hungary,In-situ,,,Original Schmidt Type N,,Horizontal,10,42.9,Core,,,,,,,31.89,31.89,26.47,"Data collected from other historical studies, but does not report test details. Assumed standard cylinder."
Szilágyi (2013a),T3/208,Hungary,In-situ,,,Original Schmidt Type N,,Horizontal,10,41.6,Core,,,,,,,31.82,31.82,26.41,"Data collected from other historical studies, but does not report test details. Assumed standard cylinder."
Szilágyi (2013a),T3/209,Hungary,In-situ,,,Original Schmidt Type N,,Horizontal,10,49.1,Core,,,,,,,59.16,59.16,49.10,"Data collected from other historical studies, but does not report test details. Assumed standard cylinder."
Szilágyi (2013a),T3/210,Hungary,In-situ,,,Original Schmidt Type N,,Horizontal,10,49.8,Core,,,,,,,59.02,59.02,48.99,"Data collected from other historical studies, but does not report test details. Assumed standard cylinder."
Szilágyi (2013a),T3/211,Hungary,In-situ,,,Original Schmidt Type N,,Horizontal,10,50.0,Core,,,,,,,59.16,59.16,49.10,"Data collected from other historical studies, but does not report test details. Assumed standard cylinder."
Szilágyi (2013a),T3/212,Hungary,In-situ,,,Original Schmidt Type N,,Horizontal,10,49.2,Core,,,,,,,59.02,59.02,48.99,"Data collected from other historical studies, but does not report test details. Assumed standard cylinder."
Szilágyi (2013a),T3/213,Hungary,In-situ,,,Original Schmidt Type N,,Horizontal,10,49.6,Core,,,,,,,84.69,84.69,73.59,"Data collected from other historical studies, but does not report test details. Assumed standard cylinder."
Szilágyi (2013a),T3/214,Hungary,In-situ,,,Original Schmidt Type N,,Horizontal,10,53.6,Core,,,,,,,80.33,80.33,69.23,"Data collected from other historical studies, but does not report test details. Assumed standard cylinder."
Szilágyi (2013a),T3/215,Hungary,In-situ,,,Original Schmidt Type N,,Horizontal,10,54.2,Core,,,,,,,84.69,84.69,73.59,"Data collected from other historical studies, but does not report test details. Assumed standard cylinder."
Szilágyi (2013a),T3/216,Hungary,In-situ,,,Original Schmidt Type N,,Horizontal,10,53.0,Core,,,,,,,80.33,80.33,69.23,"Data collected from other historical studies, but does not report test details. Assumed standard cylinder."
Szilágyi (2013a),T3/217,Hungary,In-situ,,,Original Schmidt Type N,,Horizontal,10,55.8,Core,,,,,,,90.62,90.62,79.52,"Data collected from other historical studies, but does not report test details. Assumed standard cylinder."
Szilágyi (2013a),T3/218,Hungary,In-situ,,,Original Schmidt Type N,,Horizontal,10,55.2,Core,,,,,,,84.17,84.17,73.07,"Data collected from other historical studies, but does not report test details. Assumed standard cylinder."
Szilágyi (2013a),T3/219,Hungary,In-situ,,,Original Schmidt Type N,,Horizontal,10,55.0,Core,,,,,,,90.62,90.62,79.52,"Data collected from other historical studies, but does not report test details. Assumed standard cylinder."
Szilágyi (2013a),T3/220,Hungary,In-situ,,,Original Schmidt Type N,,Horizontal,10,54.0,Core,,,,,,,84.17,84.17,73.07,"Data collected from other historical studies, but does not report test details. Assumed standard cylinder."
Szilágyi (2013a),T3/221,Hungary,In-situ,,,Original Schmidt Type N,,Horizontal,10,54.0,Core,,,,,,,87.54,87.54,76.44,"Data collected from other historical studies, but does not report test details. Assumed standard cylinder."
Szilágyi (2013a),T3/222,Hungary,In-situ,,,Original Schmidt Type N,,Horizontal,10,54.3,Core,,,,,,,90.87,90.87,79.77,"Data collected from other historical studies, but does not report test details. Assumed standard cylinder."
Szilágyi (2013a),T3/223,Hungary,In-situ,,,Original Schmidt Type N,,Horizontal,10,52.4,Core,,,,,,,87.54,87.54,76.44,"Data collected from other historical studies, but does not report test details. Assumed standard cylinder."
Szilágyi (2013a),T3/224,Hungary,In-situ,,,Original Schmidt Type N,,Horizontal,10,52.3,Core,,,,,,,90.87,90.87,79.77,"Data collected from other historical studies, but does not report test details. Assumed standard cylinder."
Szilágyi (2013a),T3/225,Hungary,In-situ,,,Original Schmidt Type N,,Horizontal,10,51.3,Core,,,,,,,65.05,65.05,53.95,"Data collected from other historical studies, but does not report test details. Assumed standard cylinder."
Szilágyi (2013a),T3/226,Hungary,In-situ,,,Original Schmidt Type N,,Horizontal,10,48.4,Core,,,,,,,63.75,63.75,52.91,"Data collected from other historical studies, but does not report test details. Assumed standard cylinder."
Szilágyi (2013a),T3/227,Hungary,In-situ,,,Original Schmidt Type N,,Horizontal,10,50.3,Core,,,,,,,66.99,66.99,55.89,"Data collected from other historical studies, but does not report test details. Assumed standard cylinder."
Szilágyi (2013a),T3/228,Hungary,In-situ,,,Original Schmidt Type N,,Horizontal,10,49.0,Core,,,,,,,69.35,69.35,58.25,"Data collected from other historical studies, but does not report test details. Assumed standard cylinder."
Szilágyi (2013a),T3/229,Hungary,In-situ,,,Original Schmidt Type N,,Horizontal,10,48.8,Core,,,,,,,70.50,70.50,59.40,"Data collected from other historical studies, but does not report test details. Assumed standard cylinder."
Szilágyi (2013a),T3/230,Hungary,In-situ,,,Original Schmidt Type N,,Horizontal,10,48.5,Core,,,,,,,69.56,69.56,58.46,"Data collected from other historical studies, but does not report test details. Assumed standard cylinder."
Szilágyi (2013a),T3/231,Hungary,In-situ,,,Original Schmidt Type N,,Horizontal,10,48.5,Core,,,,,,,56.64,56.64,47.01,"Data collected from other historical studies, but does not report test details. Assumed standard cylinder."
Szilágyi (2013a),T3/232,Hungary,In-situ,,,Original Schmidt Type N,,Horizontal,10,49.0,Core,,,,,,,64.91,64.91,53.88,"Data collected from other historical studies, but does not report test details. Assumed standard cylinder."
Szilágyi (2013a),T3/233,Hungary,In-situ,,,Original Schmidt Type N,,Horizontal,10,51.5,Core,,,,,,,65.05,65.05,53.95,"Data collected from other historical studies, but does not report test details. Assumed standard cylinder."
Szilágyi (2013a),T3/234,Hungary,In-situ,,,Original Schmidt Type N,,Horizontal,10,50.1,Core,,,,,,,63.75,63.75,52.91,"Data collected from other historical studies, but does not report test details. Assumed standard cylinder."
Szilágyi (2013a),T3/235,Hungary,In-situ,,,Original Schmidt Type N,,Horizontal,10,49.8,Core,,,,,,,66.99,66.99,55.89,"Data collected from other historical studies, but does not report test details. Assumed standard cylinder."
Szilágyi (2013a),T3/236,Hungary,In-situ,,,Original Schmidt Type N,,Horizontal,10,51.7,Core,,,,,,,69.35,69.35,58.25,"Data collected from other historical studies, but does not report test details. Assumed standard cylinder."
Szilágyi (2013a),T3/237,Hungary,In-situ,,,Original Schmidt Type N,,Horizontal,10,49.8,Core,,,,,,,70.50,70.50,59.40,"Data collected from other historical studies, but does not report test details. Assumed standard cylinder."
Szilágyi (2013a),T3/238,Hungary,In-situ,,,Original Schmidt Type N,,Horizontal,10,50.8,Core,,,,,,,69.56,69.56,58.46,"Data collected from other historical studies, but does not report test details. Assumed standard cylinder."
Szilágyi (2013a),T3/239,Hungary,In-situ,,,Original Schmidt Type N,,Horizontal,10,49.8,Core,,,,,,,56.64,56.64,47.01,"Data collected from other historical studies, but does not report test details. Assumed standard cylinder."
Szilágyi (2013a),T3/240,Hungary,In-situ,,,Original Schmidt Type N,,Horizontal,10,50.0,Core,,,,,,,64.91,64.91,53.88,"Data collected from other historical studies, but does not report test details. Assumed standard cylinder."
Szilágyi (2013a),T3/241,Hungary,In-situ,,,Original Schmidt Type N,,Horizontal,10,55.2,Core,,,,,,,83.84,83.84,72.74,"Data collected from other historical studies, but does not report test details. Assumed standard cylinder."
Szilágyi (2013a),T3/242,Hungary,In-situ,,,Original Schmidt Type N,,Horizontal,10,56.5,Core,,,,,,,91.57,91.57,80.47,"Data collected from other historical studies, but does not report test details. Assumed standard cylinder."
Szilágyi (2013a),T3/243,Hungary,In-situ,,,Original Schmidt Type N,,Horizontal,10,57.3,Core,,,,,,,94.51,94.51,83.41,"Data collected from other historical studies, but does not report test details. Assumed standard cylinder."
Szilágyi (2013a),T3/244,Hungary,In-situ,,,Original Schmidt Type N,,Horizontal,10,56.6,Core,,,,,,,88.08,88.08,76.98,"Data collected from other historical studies, but does not report test details. Assumed standard cylinder."
Szilágyi (2013a),T3/245,Hungary,In-situ,,,Original Schmidt Type N,,Horizontal,10,53.4,Core,,,,,,,80.79,80.79,69.69,"Data collected from other historical studies, but does not report test details. Assumed standard cylinder."
Szilágyi (2013a),T3/246,Hungary,In-situ,,,Original Schmidt Type N,,Horizontal,10,54.7,Core,,,,,,,90.86,90.86,79.76,"Data collected from other historical studies, but does not report test details. Assumed standard cylinder."
Szilágyi (2013a),T3/247,Hungary,In-situ,,,Original Schmidt Type N,,Horizontal,10,54.5,Core,,,,,,,79.06,79.06,67.96,"Data collected from other historical studies, but does not report test details. Assumed standard cylinder."
Szilágyi (2013a),T3/248,Hungary,In-situ,,,Original Schmidt Type N,,Horizontal,10,54.7,Core,,,,,,,79.99,79.99,68.89,"Data collected from other historical studies, but does not report test details. Assumed standard cylinder."
Szilágyi (2013a),T3/249,Hungary,In-situ,,,Original Schmidt Type N,,Horizontal,10,54.9,Core,,,,,,,83.84,83.84,72.74,"Data collected from other historical studies, but does not report test details. Assumed standard cylinder."
Szilágyi (2013a),T3/250,Hungary,In-situ,,,Original Schmidt Type N,,Horizontal,10,56.4,Core,,,,,,,91.57,91.57,80.47,"Data collected from other historical studies, but does not report test details. Assumed standard cylinder."
Szilágyi (2013a),T3/251,Hungary,In-situ,,,Original Schmidt Type N,,Horizontal,10,55.6,Core,,,,,,,94.51,94.51,83.41,"Data collected from other historical studies, but does not report test details. Assumed standard cylinder."
Szilágyi (2013a),T3/252,Hungary,In-situ,,,Original Schmidt Type N,,Horizontal,10,53.7,Core,,,,,,,88.08,88.08,76.98,"Data collected from other historical studies, but does not report test details. Assumed standard cylinder."
Szilágyi (2013a),T3/253,Hungary,In-situ,,,Original Schmidt Type N,,Horizontal,10,56.1,Core,,,,,,,80.79,80.79,69.69,"Data collected from other historical studies, but does not report test details. Assumed standard cylinder."
Szilágyi (2013a),T3/254,Hungary,In-situ,,,Original Schmidt Type N,,Horizontal,10,57.7,Core,,,,,,,90.86,90.86,79.76,"Data collected from other historical studies, but does not report test details. Assumed standard cylinder."
Szilágyi (2013a),T3/255,Hungary,In-situ,,,Original Schmidt Type N,,Horizontal,10,55.0,Core,,,,,,,79.06,79.06,67.96,"Data collected from other historical studies, but does not report test details. Assumed standard cylinder."
Szilágyi (2013a),T3/256,Hungary,In-situ,,,Original Schmidt Type N,,Horizontal,10,57.2,Core,,,,,,,79.99,79.99,68.89,"Data collected from other historical studies, but does not report test details. Assumed standard cylinder."
Szilágyi (2013a),T3/257,Hungary,In-situ,,,Original Schmidt Type N,,Horizontal,10,49.1,Core,,,,,,,64.55,64.55,53.58,"Data collected from other historical studies, but does not report test details. Assumed standard cylinder."
Szilágyi (2013a),T3/258,Hungary,In-situ,,,Original Schmidt Type N,,Horizontal,10,49.7,Core,,,,,,,64.89,64.89,53.86,"Data collected from other historical studies, but does not report test details. Assumed standard cylinder."
Szilágyi (2013a),T3/259,Hungary,In-situ,,,Original Schmidt Type N,,Horizontal,10,51.7,Core,,,,,,,65.74,65.74,54.64,"Data collected from other historical studies, but does not report test details. Assumed standard cylinder."
Szilágyi (2013a),T3/260,Hungary,In-situ,,,Original Schmidt Type N,,Horizontal,10,51.8,Core,,,,,,,65.81,65.81,54.71,"Data collected from other historical studies, but does not report test details. Assumed standard cylinder."
Szilágyi (2013a),T3/261,Hungary,In-situ,,,Original Schmidt Type N,,Horizontal,10,51.2,Core,,,,,,,58.82,58.82,48.82,"Data collected from other historical studies, but does not report test details. Assumed standard cylinder."
Szilágyi (2013a),T3/262,Hungary,In-situ,,,Original Schmidt Type N,,Horizontal,10,50.3,Core,,,,,,,64.55,64.55,53.58,"Data collected from other historical studies, but does not report test details. Assumed standard cylinder."
Szilágyi (2013a),T3/263,Hungary,In-situ,,,Original Schmidt Type N,,Horizontal,10,50.7,Core,,,,,,,64.89,64.89,53.86,"Data collected from other historical studies, but does not report test details. Assumed standard cylinder."
Szilágyi (2013a),T3/264,Hungary,In-situ,,,Original Schmidt Type N,,Horizontal,10,51.3,Core,,,,,,,65.74,65.74,54.64,"Data collected from other historical studies, but does not report test details. Assumed standard cylinder."
Szilágyi (2013a),T3/265,Hungary,In-situ,,,Original Schmidt Type N,,Horizontal,10,52.8,Core,,,,,,,65.81,65.81,54.71,"Data collected from other historical studies, but does not report test details. Assumed standard cylinder."
Szilágyi (2013a),T3/266,Hungary,In-situ,,,Original Schmidt Type N,,Horizontal,10,51.9,Core,,,,,,,58.82,58.82,48.82,"Data collected from other historical studies, but does not report test details. Assumed standard cylinder."
Szilágyi (2013a),T3/267,Hungary,In-situ,,,Original Schmidt Type N,,Horizontal,10,55.0,Core,,,,,,,78.33,78.33,67.23,"Data collected from other historical studies, but does not report test details. Assumed standard cylinder."
Szilágyi (2013a),T3/268,Hungary,In-situ,,,Original Schmidt Type N,,Horizontal,10,52.9,Core,,,,,,,80.73,80.73,69.63,"Data collected from other historical studies, but does not report test details. Assumed standard cylinder."
Szilágyi (2013a),T3/269,Hungary,In-situ,,,Original Schmidt Type N,,Horizontal,10,54.1,Core,,,,,,,80.29,80.29,69.19,"Data collected from other historical studies, but does not report test details. Assumed standard cylinder."
Szilágyi (2013a),T3/270,Hungary,In-situ,,,Original Schmidt Type N,,Horizontal,10,56.7,Core,,,,,,,89.89,89.89,78.79,"Data collected from other historical studies, but does not report test details. Assumed standard cylinder."
Szilágyi (2013a),T3/271,Hungary,In-situ,,,Original Schmidt Type N,,Horizontal,10,56.5,Core,,,,,,,78.33,78.33,67.23,"Data collected from other historical studies, but does not report test details. Assumed standard cylinder."
Szilágyi (2013a),T3/272,Hungary,In-situ,,,Original Schmidt Type N,,Horizontal,10,53.9,Core,,,,,,,80.73,80.73,69.63,"Data collected from other historical studies, but does not report test details. Assumed standard cylinder."
Szilágyi (2013a),T3/273,Hungary,In-situ,,,Original Schmidt Type N,,Horizontal,10,57.4,Core,,,,,,,80.29,80.29,69.19,"Data collected from other historical studies, but does not report test details. Assumed standard cylinder."
