Repository: bjhtud/MTL_in_MAT

# MTL_in_MAT

## 多任务情况

UHPC为核心数据集
测试集划分有两种方式：
1. 单任务测试集：针对每个任务，划分出该任务没有缺失标签的样本中的一部分作为测试集
   - 训练阶段：分任务训练，与其他任务(标签)的样本进行合并，这样就得到了一个训练集，这个训练集中特征和标签还是有缺失的
   - 训练出的模型：
     - 输入：特征 + 其他任务的标签
     - 输出：当前任务的标签
   - 测试阶段：使用该任务的测试集进行评估
   - 问题是：测试集中没有其他任务的标签，怎么办？

2. 多任务测试集：划分出所有任务都没有缺失标签的样本作为测试集
    - 训练阶段：使用其他样本作为训练集，这些样本中有缺失标签和缺失特征
    - 训练出的模型：
      - 输入：特征
      - 输出：所有任务的标签
    - 测试阶段：使用多任务测试集进行评估
    - 这样就能利用多个任务之间的关系进行预测
    - 缺点是：测试集会比较小，并且只能评估那些没有缺失标签的样本

##

File: data_set/Non_destructive/Complete RH Database.csv (part 10 of 39)
Literature,Specimen ID,Country,Specimen Type,Specimen Age (days),Rebar Present,RH Device Brand & Model,Standard,Orientation,No. Tests,"Median Rebound Number, RN",Core Specimen ,Height (mm),Width/Diameter (mm),Max Aggregate Size (mm),W/C Ratio,Strength Class,"Design Strength, fck (MPa)","fc,core (MPa)","fc,ref (MPa)","fc,cyl (MPa)",Notes
Szilágyi (2013a),T3/274,Hungary,In-situ,,,Original Schmidt Type N,,Horizontal,10,55.6,Core,,,,,,,89.89,89.89,78.79,"Data collected from other historical studies, but does not report test details. Assumed standard cylinder."
Szilágyi (2013a),T3/275,Hungary,In-situ,,,Original Schmidt Type N,,Horizontal,10,38.5,Core,,,,,,,29.92,29.92,24.83,"Data collected from other historical studies, but does not report test details. Assumed standard cylinder."
Szilágyi (2013a),T3/276,Hungary,In-situ,,,Original Schmidt Type N,,Horizontal,10,37.3,Core,,,,,,,27.68,27.68,22.97,"Data collected from other historical studies, but does not report test details. Assumed standard cylinder."
Szilágyi (2013a),T3/277,Hungary,In-situ,,,Original Schmidt Type N,,Horizontal,10,39.2,Core,,,,,,,29.92,29.92,24.83,"Data collected from other historical studies, but does not report test details. Assumed standard cylinder."
Szilágyi (2013a),T3/278,Hungary,In-situ,,,Original Schmidt Type N,,Horizontal,10,38.6,Core,,,,,,,27.68,27.68,22.97,"Data collected from other historical studies, but does not report test details. Assumed standard cylinder."
Szilágyi (2013a),T3/279,Hungary,In-situ,,,Original Schmidt Type N,,Horizontal,10,48.6,Core,,,,,,,61.69,61.69,51.20,"Data collected from other historical studies, but does not report test details. Assumed standard cylinder."
Szilágyi (2013a),T3/280,Hungary,In-situ,,,Original Schmidt Type N,,Horizontal,10,47.4,Core,,,,,,,61.44,61.44,51.00,"Data collected from other historical studies, but does not report test details. Assumed standard cylinder."
Szilágyi (2013a),T3/281,Hungary,In-situ,,,Original Schmidt Type N,,Horizontal,10,49.5,Core,,,,,,,61.69,61.69,51.20,"Data collected from other historical studies, but does not report test details. Assumed standard cylinder."
Szilágyi (2013a),T3/282,Hungary,In-situ,,,Original Schmidt Type N,,Horizontal,10,47.9,Core,,,,,,,61.44,61.44,51.00,"Data collected from other historical studies, but does not report test details. Assumed standard cylinder."
Szilágyi (2013a),T3/283,Hungary,In-situ,,,Original Schmidt Type N,,Horizontal,10,51.5,Core,,,,,,,85.91,85.91,74.81,"Data collected from other historical studies, but does not report test details. Assumed standard cylinder."
Szilágyi (2013a),T3/284,Hungary,In-situ,,,Original Schmidt Type N,,Horizontal,10,52.8,Core,,,,,,,86.24,86.24,75.14,"Data collected from other historical studies, but does not report test details. Assumed standard cylinder."
Szilágyi (2013a),T3/285,Hungary,In-situ,,,Original Schmidt Type N,,Horizontal,10,53.1,Core,,,,,,,85.91,85.91,74.81,"Data collected from other historical studies, but does not report test details. Assumed standard cylinder."
Szilágyi (2013a),T3/286,Hungary,In-situ,,,Original Schmidt Type N,,Horizontal,10,52.0,Core,,,,,,,86.24,86.24,75.14,"Data collected from other historical studies, but does not report test details. Assumed standard cylinder."
Szilágyi (2013a),T3/287,Hungary,In-situ,,,Original Schmidt Type N,,Horizontal,10,38.4,Core,,,,,,,37.57,37.57,31.18,"Data collected from other historical studies, but does not report test details. Assumed standard cylinder."
Szilágyi (2013a),T3/288,Hungary,In-situ,,,Original Schmidt Type N,,Horizontal,10,36.5,Core,,,,,,,36.80,36.80,30.54,"Data collected from other historical studies, but does not report test details. Assumed standard cylinder."
Szilágyi (2013a),T3/289,Hungary,In-situ,,,Original Schmidt Type N,,Horizontal,10,38.5,Core,,,,,,,38.40,38.40,31.87,"Data collected from other historical studies, but does not report test details. Assumed standard cylinder."
Szilágyi (2013a),T3/290,Hungary,In-situ,,,Original Schmidt Type N,,Horizontal,10,37.1,Core,,,,,,,38.63,38.63,32.06,"Data collected from other historical studies, but does not report test details. Assumed standard cylinder."
Szilágyi (2013a),T3/291,Hungary,In-situ,,,Original Schmidt Type N,,Horizontal,10,39.7,Core,,,,,,,37.57,37.57,31.18,"Data collected from other historical studies, but does not report test details. Assumed standard cylinder."
Szilágyi (2013a),T3/292,Hungary,In-situ,,,Original Schmidt Type N,,Horizontal,10,37.8,Core,,,,,,,36.80,36.80,30.54,"Data collected from other historical studies, but does not report test details. Assumed standard cylinder."
Szilágyi (2013a),T3/293,Hungary,In-situ,,,Original Schmidt Type N,,Horizontal,10,38.5,Core,,,,,,,38.40,38.40,31.87,"Data collected from other historical studies, but does not report test details. Assumed standard cylinder."
Szilágyi (2013a),T3/294,Hungary,In-situ,,,Original Schmidt Type N,,Horizontal,10,37.4,Core,,,,,,,38.63,38.63,32.06,"Data collected from other historical studies, but does not report test details. Assumed standard cylinder."
Szilágyi (2013a),T3/295,Hungary,In-situ,,,Original Schmidt Type N,,Horizontal,10,51.5,Core,,,,,,,77.50,77.50,66.40,"Data collected from other historical studies, but does not report test details. Assumed standard cylinder."
Szilágyi (2013a),T3/296,Hungary,In-situ,,,Original Schmidt Type N,,Horizontal,10,51.3,Core,,,,,,,75.07,75.07,63.97,"Data collected from other historical studies, but does not report test details. Assumed standard cylinder."
Szilágyi (2013a),T3/297,Hungary,In-situ,,,Original Schmidt Type N,,Horizontal,10,51.3,Core,,,,,,,77.50,77.50,66.40,"Data collected from other historical studies, but does not report test details. Assumed standard cylinder."
Szilágyi (2013a),T3/298,Hungary,In-situ,,,Original Schmidt Type N,,Horizontal,10,52.3,Core,,,,,,,75.07,75.07,63.97,"Data collected from other historical studies, but does not report test details. Assumed standard cylinder."
Szilágyi (2013a),T4/1,Hungary,In-situ,,,Original Schmidt Type N,,Horizontal,10,25.5,Core,,,,,,,11.60,11.60,9.63,"Data collected from other historical studies, but does not report test details. Assumed standard cylinder."
Szilágyi (2013a),T4/2,Hungary,In-situ,,,Original Schmidt Type N,,Horizontal,10,27.2,Core,,,,,,,14.27,14.27,11.84,"Data collected from other historical studies, but does not report test details. Assumed standard cylinder."
Szilágyi (2013a),T4/3,Hungary,In-situ,,,Original Schmidt Type N,,Horizontal,10,29.8,Core,,,,,,,14.90,14.90,12.37,"Data collected from other historical studies, but does not report test details. Assumed standard cylinder."
Szilágyi (2013a),T4/4,Hungary,In-situ,,,Original Schmidt Type N,,Horizontal,10,19.4,Core,,,,,,,6.12,6.12,5.08,"Data collected from other historical studies, but does not report test details. Assumed standard cylinder."
Szilágyi (2013a),T4/5,Hungary,In-situ,,,Original Schmidt Type N,,Horizontal,10,17.4,Core,,,,,,,5.35,5.35,4.44,"Data collected from other historical studies, but does not report test details. Assumed standard cylinder."
Szilágyi (2013a),T4/6,Hungary,In-situ,,,Original Schmidt Type N,,Horizontal,10,15.7,Core,,,,,,,4.08,4.08,3.39,"Data collected from other historical studies, but does not report test details. Assumed standard cylinder."
Szilágyi (2013a),T4/7,Hungary,In-situ,,,Original Schmidt Type N,,Horizontal,10,19.6,Core,,,,,,,5.99,5.99,4.97,"Data collected from other historical studies, but does not report test details. Assumed standard cylinder."
Szilágyi (2013a),T4/8,Hungary,In-situ,,,Original Schmidt Type N,,Horizontal,10,20.9,Core,,,,,,,7.65,7.65,6.35,"Data collected from other historical studies, but does not report test details. Assumed standard cylinder."
Szilágyi (2013a),T4/9,Hungary,In-situ,,,Original Schmidt Type N,,Horizontal,10,24.7,Core,,,,,,,8.66,8.66,7.19,"Data collected from other historical studies, but does not report test details. Assumed standard cylinder."
Szilágyi (2013a),T4/10,Hungary,In-situ,,,Original Schmidt Type N,,Horizontal,10,21.6,Core,,,,,,,25.48,25.48,21.15,"Data collected from other historical studies, but does not report test details. Assumed standard cylinder."
Szilágyi (2013a),T4/11,Hungary,In-situ,,,Original Schmidt Type N,,Horizontal,10,31.3,Core,,,,,,,35.91,35.91,29.81,"Data collected from other historical studies, but does not report test details. Assumed standard cylinder."
Szilágyi (2013a),T4/12,Hungary,In-situ,,,Original Schmidt Type N,,Horizontal,10,32.3,Core,,,,,,,35.55,35.55,29.51,"Data collected from other historical studies, but does not report test details. Assumed standard cylinder."
Szilágyi (2013a),T4/13,Hungary,In-situ,,,Original Schmidt Type N,,Horizontal,10,29.9,Core,,,,,,,31.99,31.99,26.55,"Data collected from other historical studies, but does not report test details. Assumed standard cylinder."
Szilágyi (2013a),T4/14,Hungary,In-situ,,,Original Schmidt Type N,,Horizontal,10,36.5,Core,,,,,,,43.02,43.02,35.71,"Data collected from other historical studies, but does not report test details. Assumed standard cylinder."
Szilágyi (2013a),T4/15,Hungary,In-situ,,,Original Schmidt Type N,,Horizontal,10,41.3,Core,,,,,,,44.46,44.46,36.90,"Data collected from other historical studies, but does not report test details. Assumed standard cylinder."
Szilágyi (2013a),T4/16,Hungary,In-situ,,,Original Schmidt Type N,,Horizontal,10,26.5,Core,,,,,,,22.17,22.17,18.40,"Data collected from other historical studies, but does not report test details. Assumed standard cylinder."
Szilágyi (2013a),T4/17,Hungary,In-situ,,,Original Schmidt Type N,,Horizontal,10,37.0,Core,,,,,,,38.33,38.33,31.81,"Data collected from other historical studies, but does not report test details. Assumed standard cylinder."
Szilágyi (2013a),T4/18,Hungary,In-situ,,,Original Schmidt Type N,,Horizontal,10,40.1,Core,,,,,,,40.90,40.90,33.95,"Data collected from other historical studies, but does not report test details. Assumed standard cylinder."
Szilágyi (2013a),T4/19,Hungary,In-situ,,,Original Schmidt Type N,,Horizontal,10,26.4,Core,,,,,,,19.11,19.11,15.86,"Data collected from other historical studies, but does not report test details. Assumed standard cylinder."
Szilágyi (2013a),T4/20,Hungary,In-situ,,,Original Schmidt Type N,,Horizontal,10,33.1,Core,,,,,,,28.67,28.67,23.80,"Data collected from other historical studies, but does not report test details. Assumed standard cylinder."
Szilágyi (2013a),T4/21,Hungary,In-situ,,,Original Schmidt Type N,,Horizontal,10,33.3,Core,,,,,,,18.09,18.09,15.01,"Data collected from other historical studies, but does not report test details. Assumed standard cylinder."
Szilágyi (2013a),T4/22,Hungary,In-situ,,,Original Schmidt Type N,,Horizontal,10,29.4,Core,,,,,,,38.23,38.23,31.73,"Data collected from other historical studies, but does not report test details. Assumed standard cylinder."
Szilágyi (2013a),T4/23,Hungary,In-situ,,,Original Schmidt Type N,,Horizontal,10,33.0,Core,,,,,,,50.56,50.56,41.96,"Data collected from other historical studies, but does not report test details. Assumed standard cylinder."
Szilágyi (2013a),T4/24,Hungary,In-situ,,,Original Schmidt Type N,,Horizontal,10,35.4,Core,,,,,,,52.09,52.09,43.23,"Data collected from other historical studies, but does not report test details. Assumed standard cylinder."
Szilágyi (2013a),T4/25,Hungary,In-situ,,,Original Schmidt Type N,,Horizontal,10,29.5,Core,,,,,,,23.45,23.45,19.46,"Data collected from other historical studies, but does not report test details. Assumed standard cylinder."
Szilágyi (2013a),T4/26,Hungary,In-situ,,,Original Schmidt Type N,,Horizontal,10,33.4,Core,,,,,,,31.09,31.09,25.80,"Data collected from other historical studies, but does not report test details. Assumed standard cylinder."
Szilágyi (2013a),T4/27,Hungary,In-situ,,,Original Schmidt Type N,,Horizontal,10,35.0,Core,,,,,,,31.22,31.22,25.91,"Data collected from other historical studies, but does not report test details. Assumed standard cylinder."
Szilágyi (2013a),T4/28,Hungary,In-situ,,,Original Schmidt Type N,,Horizontal,10,27.1,Core,,,,,,,27.78,27.78,23.06,"Data collected from other historical studies, but does not report test details. Assumed standard cylinder."
Szilágyi (2013a),T4/29,Hungary,In-situ,,,Original Schmidt Type N,,Horizontal,10,31.9,Core,,,,,,,39.37,39.37,32.68,"Data collected from other historical studies, but does not report test details. Assumed standard cylinder."
Szilágyi (2013a),T4/30,Hungary,In-situ,,,Original Schmidt Type N,,Horizontal,10,36.4,Core,,,,,,,42.56,42.56,35.32,"Data collected from other historical studies, but does not report test details. Assumed standard cylinder."
Szilágyi (2013a),T4/31,Hungary,In-situ,,,Original Schmidt Type N,,Horizontal,10,28.2,Core,,,,,,,21.15,21.15,17.55,"Data collected from other historical studies, but does not report test details. Assumed standard cylinder."
Szilágyi (2013a),T4/32,Hungary,In-situ,,,Original Schmidt Type N,,Horizontal,10,29.9,Core,,,,,,,24.21,24.21,20.09,"Data collected from other historical studies, but does not report test details. Assumed standard cylinder."
Szilágyi (2013a),T4/33,Hungary,In-situ,,,Original Schmidt Type N,,Horizontal,10,34.6,Core,,,,,,,26.12,26.12,21.68,"Data collected from other historical studies, but does not report test details. Assumed standard cylinder."
Szilágyi (2013a),T4/34,Hungary,In-situ,,,Original Schmidt Type N,,Horizontal,10,28.9,Core,,,,,,,20.13,20.13,16.71,"Data collected from other historical studies, but does not report test details. Assumed standard cylinder."
Szilágyi (2013a),T4/35,Hungary,In-situ,,,Original Schmidt Type N,,Horizontal,10,32.7,Core,,,,,,,35.55,35.55,29.51,"Data collected from other historical studies, but does not report test details. Assumed standard cylinder."
Szilágyi (2013a),T4/36,Hungary,In-situ,,,Original Schmidt Type N,,Horizontal,10,36.6,Core,,,,,,,41.16,41.16,34.16,"Data collected from other historical studies, but does not report test details. Assumed standard cylinder."
Szilágyi (2013a),T4/37,Hungary,In-situ,,,Original Schmidt Type N,,Horizontal,10,26.6,Core,,,,,,,11.21,11.21,9.30,"Data collected from other historical studies, but does not report test details. Assumed standard cylinder."
Szilágyi (2013a),T4/38,Hungary,In-situ,,,Original Schmidt Type N,,Horizontal,10,27.2,Core,,,,,,,13.89,13.89,11.53,"Data collected from other historical studies, but does not report test details. Assumed standard cylinder."
Szilágyi (2013a),T4/39,Hungary,In-situ,,,Original Schmidt Type N,,Horizontal,10,28.8,Core,,,,,,,15.42,15.42,12.80,"Data collected from other historical studies, but does not report test details. Assumed standard cylinder."
Szilágyi (2013a),T4/40,Hungary,In-situ,,,Original Schmidt Type N,,Horizontal,10,12.7,Core,,,,,,,3.31,3.31,2.75,"Data collected from other historical studies, but does not report test details. Assumed standard cylinder."
Szilágyi (2013a),T4/41,Hungary,In-situ,,,Original Schmidt Type N,,Horizontal,10,14.1,Core,,,,,,,4.97,4.97,4.13,"Data collected from other historical studies, but does not report test details. Assumed standard cylinder."
Szilágyi (2013a),T4/42,Hungary,In-situ,,,Original Schmidt Type N,,Horizontal,10,18.0,Core,,,,,,,6.37,6.37,5.29,"Data collected from other historical studies, but does not report test details. Assumed standard cylinder."
Szilágyi (2013a),T4/43,Hungary,In-situ,,,Original Schmidt Type N,,Horizontal,10,24.7,Core,,,,,,,15.29,15.29,12.69,"Data collected from other historical studies, but does not report test details. Assumed standard cylinder."
Szilágyi (2013a),T4/44,Hungary,In-situ,,,Original Schmidt Type N,,Horizontal,10,25.5,Core,,,,,,,19.50,19.50,16.19,"Data collected from other historical studies, but does not report test details. Assumed standard cylinder."
Szilágyi (2013a),T4/45,Hungary,In-situ,,,Original Schmidt Type N,,Horizontal,10,28.2,Core,,,,,,,21.79,21.79,18.09,"Data collected from other historical studies, but does not report test details. Assumed standard cylinder."
Szilágyi (2013a),T4/46,Hungary,In-situ,,,Original Schmidt Type N,,Horizontal,10,21.9,Core,,,,,,,11.85,11.85,9.84,"Data collected from other historical studies, but does not report test details. Assumed standard cylinder."
Szilágyi (2013a),T4/47,Hungary,In-situ,,,Original Schmidt Type N,,Horizontal,10,23.0,Core,,,,,,,17.33,17.33,14.38,"Data collected from other historical studies, but does not report test details. Assumed standard cylinder."
Szilágyi (2013a),T4/48,Hungary,In-situ,,,Original Schmidt Type N,,Horizontal,10,28.2,Core,,,,,,,18.35,18.35,15.23,"Data collected from other historical studies, but does not report test details. Assumed standard cylinder."
Szilágyi (2013a),T4/49,Hungary,In-situ,,,Original Schmidt Type N,,Horizontal,10,18.9,Core,,,,,,,8.54,8.54,7.09,"Data collected from other historical studies, but does not report test details. Assumed standard cylinder."
Szilágyi (2013a),T4/50,Hungary,In-situ,,,Original Schmidt Type N,,Horizontal,10,21.3,Core,,,,,,,16.06,16.06,13.33,"Data collected from other historical studies, but does not report test details. Assumed standard cylinder."
Szilágyi (2013a),T4/51,Hungary,In-situ,,,Original Schmidt Type N,,Horizontal,10,26.2,Core,,,,,,,18.35,18.35,15.23,"Data collected from other historical studies, but does not report test details. Assumed standard cylinder."
Szilágyi (2013a),T4/52,Hungary,In-situ,,,Original Schmidt Type N,,Horizontal,10,25.5,Core,,,,,,,10.19,10.19,8.46,"Data collected from other historical studies, but does not report test details. Assumed standard cylinder."
Szilágyi (2013a),T4/53,Hungary,In-situ,,,Original Schmidt Type N,,Horizontal,10,26.8,Core,,,,,,,12.87,12.87,10.68,"Data collected from other historical studies, but does not report test details. Assumed standard cylinder."
Szilágyi (2013a),T4/54,Hungary,In-situ,,,Original Schmidt Type N,,Horizontal,10,28.8,Core,,,,,,,13.00,13.00,10.79,"Data collected from other historical studies, but does not report test details. Assumed standard cylinder."
Szilágyi (2013a),T4/55,Hungary,In-situ,,,Original Schmidt Type N,,Horizontal,10,26.2,Core,,,,,,,10.96,10.96,9.10,"Data collected from other historical studies, but does not report test details. Assumed standard cylinder."
Szilágyi (2013a),T4/56,Hungary,In-situ,,,Original Schmidt Type N,,Horizontal,10,28.6,Core,,,,,,,15.93,15.93,13.22,"Data collected from other historical studies, but does not report test details. Assumed standard cylinder."
Szilágyi (2013a),T4/57,Hungary,In-situ,,,Original Schmidt Type N,,Horizontal,10,31.4,Core,,,,,,,18.60,18.60,15.44,"Data collected from other historical studies, but does not report test details. Assumed standard cylinder."
Szilágyi (2013a),T4/58,Hungary,In-situ,,,Original Schmidt Type N,,Horizontal,10,25.2,Core,,,,,,,16.31,16.31,13.54,"Data collected from other historical studies, but does not report test details. Assumed standard cylinder."
Szilágyi (2013a),T4/59,Hungary,In-situ,,,Original Schmidt Type N,,Horizontal,10,26.1,Core,,,,,,,20.13,20.13,16.71,"Data collected from other historical studies, but does not report test details. Assumed standard cylinder."
Szilágyi (2013a),T4/60,Hungary,In-situ,,,Original Schmidt Type N,,Horizontal,10,28.6,Core,,,,,,,22.55,22.55,18.72,"Data collected from other historical studies, but does not report test details. Assumed standard cylinder."
Szilágyi (2013a),T4/61,Hungary,In-situ,,,Original Schmidt Type N,,Horizontal,10,16.6,Core,,,,,,,6.37,6.37,5.29,"Data collected from other historical studies, but does not report test details. Assumed standard cylinder."
Szilágyi (2013a),T4/62,Hungary,In-situ,,,Original Schmidt Type N,,Horizontal,10,18.7,Core,,,,,,,7.65,7.65,6.35,"Data collected from other historical studies, but does not report test details. Assumed standard cylinder."
Szilágyi (2013a),T4/63,Hungary,In-situ,,,Original Schmidt Type N,,Horizontal,10,20.2,Core,,,,,,,7.65,7.65,6.35,"Data collected from other historical studies, but does not report test details. Assumed standard cylinder."
Szilágyi (2013a),T4/64,Hungary,In-situ,,,Original Schmidt Type N,,Horizontal,10,18.5,Core,,,,,,,6.50,6.50,5.40,"Data collected from other historical studies, but does not report test details. Assumed standard cylinder."
Szilágyi (2013a),T4/65,Hungary,In-situ,,,Original Schmidt Type N,,Horizontal,10,19.7,Core,,,,,,,8.92,8.92,7.40,"Data collected from other historical studies, but does not report test details. Assumed standard cylinder."
Szilágyi (2013a),T4/66,Hungary,In-situ,,,Original Schmidt Type N,,Horizontal,10,22.1,Core,,,,,,,9.17,9.17,7.61,"Data collected from other historical studies, but does not report test details. Assumed standard cylinder."
Szilágyi (2013a),T4/67,Hungary,In-situ,,,Original Schmidt Type N,,Horizontal,10,13.3,Core,,,,,,,7.26,7.26,6.03,"Data collected from other historical studies, but does not report test details. Assumed standard cylinder."
Szilágyi (2013a),T4/68,Hungary,In-situ,,,Original Schmidt Type N,,Horizontal,10,16.9,Core,,,,,,,10.32,10.32,8.57,"Data collected from other historical studies, but does not report test details. Assumed standard cylinder."
Szilágyi (2013a),T4/69,Hungary,In-situ,,,Original Schmidt Type N,,Horizontal,10,19.9,Core,,,,,,,10.83,10.83,8.99,"Data collected from other historical studies, but does not report test details. Assumed standard cylinder."
Szilágyi (2013a),T4/70,Hungary,In-situ,,,Original Schmidt Type N,,Horizontal,10,33.5,Core,,,,,,,33.89,33.89,28.13,"Data collected from other historical studies, but does not report test details. Assumed standard cylinder."
Szilágyi (2013a),T4/71,Hungary,In-situ,,,Original Schmidt Type N,,Horizontal,10,34.3,Core,,,,,,,43.58,43.58,36.17,"Data collected from other historical studies, but does not report test details. Assumed standard cylinder."
Szilágyi (2013a),T4/72,Hungary,In-situ,,,Original Schmidt Type N,,Horizontal,10,39.3,Core,,,,,,,55.05,55.05,45.69,"Data collected from other historical studies, but does not report test details. Assumed standard cylinder."
Szilágyi (2013a),T4/73,Hungary,In-situ,,,Original Schmidt Type N,,Horizontal,10,34.0,Core,,,,,,,38.74,38.74,32.15,"Data collected from other historical studies, but does not report test details. Assumed standard cylinder."
Szilágyi (2013a),T4/74,Hungary,In-situ,,,Original Schmidt Type N,,Horizontal,10,34.5,Core,,,,,,,46.38,46.38,38.50,"Data collected from other historical studies, but does not report test details. Assumed standard cylinder."
Szilágyi (2013a),T4/75,Hungary,In-situ,,,Original Schmidt Type N,,Horizontal,10,37.6,Core,,,,,,,51.73,51.73,42.94,"Data collected from other historical studies, but does not report test details. Assumed standard cylinder."
Szilágyi (2013a),T4/76,Hungary,In-situ,,,Original Schmidt Type N,,Horizontal,10,22.0,Core,,,,,,,15.55,15.55,12.91,"Data collected from other historical studies, but does not report test details. Assumed standard cylinder."
Szilágyi (2013a),T4/77,Hungary,In-situ,,,Original Schmidt Type N,,Horizontal,10,24.8,Core,,,,,,,18.35,18.35,15.23,"Data collected from other historical studies, but does not report test details. Assumed standard cylinder."
Szilágyi (2013a),T4/78,Hungary,In-situ,,,Original Schmidt Type N,,Horizontal,10,26.3,Core,,,,,,,18.99,18.99,15.76,"Data collected from other historical studies, but does not report test details. Assumed standard cylinder."
Szilágyi (2013a),T4/79,Hungary,In-situ,,,Original Schmidt Type N,,Horizontal,10,23.4,Core,,,,,,,16.18,16.18,13.43,"Data collected from other historical studies, but does not report test details. Assumed standard cylinder."
Szilágyi (2013a),T4/80,Hungary,In-situ,,,Original Schmidt Type N,,Horizontal,10,25.3,Core,,,,,,,23.57,23.57,19.56,"Data collected from other historical studies, but does not report test details. Assumed standard cylinder."
Szilágyi (2013a),T4/81,Hungary,In-situ,,,Original Schmidt Type N,,Horizontal,10,29.3,Core,,,,,,,29.31,29.31,24.33,"Data collected from other historical studies, but does not report test details. Assumed standard cylinder."
Szilágyi (2013a),T4/82,Hungary,In-situ,,,Original Schmidt Type N,,Horizontal,10,23.3,Core,,,,,,,11.60,11.60,9.63,"Data collected from other historical studies, but does not report test details. Assumed standard cylinder."
Szilágyi (2013a),T4/83,Hungary,In-situ,,,Original Schmidt Type N,,Horizontal,10,24.5,Core,,,,,,,15.55,15.55,12.91,"Data collected from other historical studies, but does not report test details. Assumed standard cylinder."
Szilágyi (2013a),T4/84,Hungary,In-situ,,,Original Schmidt Type N,,Horizontal,10,29.9,Core,,,,,,,18.86,18.86,15.65,"Data collected from other historical studies, but does not report test details. Assumed standard cylinder."
Szilágyi (2013a),T4/85,Hungary,In-situ,,,Original Schmidt Type N,,Horizontal,10,28.4,Core,,,,,,,13.76,13.76,11.42,"Data collected from other historical studies, but does not report test details. Assumed standard cylinder."
Szilágyi (2013a),T4/86,Hungary,In-situ,,,Original Schmidt Type N,,Horizontal,10,28.8,Core,,,,,,,18.35,18.35,15.23,"Data collected from other historical studies, but does not report test details. Assumed standard cylinder."
Szilágyi (2013a),T4/87,Hungary,In-situ,,,Original Schmidt Type N,,Horizontal,10,34.1,Core,,,,,,,20.01,20.01,16.61,"Data collected from other historical studies, but does not report test details. Assumed standard cylinder."
Szilágyi (2013a),T4/88,Hungary,In-situ,,,Original Schmidt Type N,,Horizontal,10,13.3,Core,,,,,,,4.71,4.71,3.91,"Data collected from other historical studies, but does not report test details. Assumed standard cylinder."
Szilágyi (2013a),T4/89,Hungary,In-situ,,,Original Schmidt Type N,,Horizontal,10,16.5,Core,,,,,,,8.79,8.79,7.30,"Data collected from other historical studies, but does not report test details. Assumed standard cylinder."
Szilágyi (2013a),T4/90,Hungary,In-situ,,,Original Schmidt Type N,,Horizontal,10,22.1,Core,,,,,,,9.56,9.56,7.93,"Data collected from other historical studies, but does not report test details. Assumed standard cylinder."
Szilágyi (2013a),T4/91,Hungary,In-situ,,,Original Schmidt Type N,,Horizontal,10,28.2,Core,,,,,,,33.89,33.89,28.13,"Data collected from other historical studies, but does not report test details. Assumed standard cylinder."
Szilágyi (2013a),T4/92,Hungary,In-situ,,,Original Schmidt Type N,,Horizontal,10,31.7,Core,,,,,,,42.81,42.81,35.53,"Data collected from other historical studies, but does not report test details. Assumed standard cylinder."
Szilágyi (2013a),T4/93,Hungary,In-situ,,,Original Schmidt Type N,,Horizontal,10,33.5,Core,,,,,,,43.83,43.83,36.38,"Data collected from other historical studies, but does not report test details. Assumed standard cylinder."
Szilágyi (2013a),T4/94,Hungary,In-situ,,,Original Schmidt Type N,,Horizontal,10,24.8,Core,,,,,,,7.01,7.01,5.82,"Data collected from other historical studies, but does not report test details. Assumed standard cylinder."
Szilágyi (2013a),T4/95,Hungary,In-situ,,,Original Schmidt Type N,,Horizontal,10,25.2,Core,,,,,,,8.79,8.79,7.30,"Data collected from other historical studies, but does not report test details. Assumed standard cylinder."
Szilágyi (2013a),T4/96,Hungary,In-situ,,,Original Schmidt Type N,,Horizontal,10,29.2,Core,,,,,,,12.10,12.10,10.04,"Data collected from other historical studies, but does not report test details. Assumed standard cylinder."
Szilágyi (2013a),T4/97,Hungary,In-situ,,,Original Schmidt Type N,,Horizontal,10,17.0,Core,,,,,,,4.33,4.33,3.59,"Data collected from other historical studies, but does not report test details. Assumed standard cylinder."
Szilágyi (2013a),T4/98,Hungary,In-situ,,,Original Schmidt Type N,,Horizontal,10,17.8,Core,,,,,,,5.61,5.61,4.66,"Data collected from other historical studies, but does not report test details. Assumed standard cylinder."
Szilágyi (2013a),T4/99,Hungary,In-situ,,,Original Schmidt Type N,,Horizontal,10,21.0,Core,,,,,,,7.14,7.14,5.93,"Data collected from other historical studies, but does not report test details. Assumed standard cylinder."
Szilágyi (2013a),T4/100,Hungary,In-situ,,,Original Schmidt Type N,,Horizontal,10,27.7,Core,,,,,,,19.50,19.50,16.19,"Data collected from other historical studies, but does not report test details. Assumed standard cylinder."
Szilágyi (2013a),T4/101,Hungary,In-situ,,,Original Schmidt Type N,,Horizontal,10,30.9,Core,,,,,,,25.87,25.87,21.47,"Data collected from other historical studies, but does not report test details. Assumed standard cylinder."
Szilágyi (2013a),T4/102,Hungary,In-situ,,,Original Schmidt Type N,,Horizontal,10,32.7,Core,,,,,,,25.87,25.87,21.47,"Data collected from other historical studies, but does not report test details. Assumed standard cylinder."
Szilágyi (2013a),T4/103,Hungary,In-situ,,,Original Schmidt Type N,,Horizontal,10,20.7,Core,,,,,,,11.47,11.47,9.52,"Data collected from other historical studies, but does not report test details. Assumed standard cylinder."
Szilágyi (2013a),T4/104,Hungary,In-situ,,,Original Schmidt Type N,,Horizontal,10,23.4,Core,,,,,,,15.42,15.42,12.80,"Data collected from other historical studies, but does not report test details. Assumed standard cylinder."
Szilágyi (2013a),T4/105,Hungary,In-situ,,,Original Schmidt Type N,,Horizontal,10,24.7,Core,,,,,,,14.91,14.91,12.38,"Data collected from other historical studies, but does not report test details. Assumed standard cylinder."
Szilágyi (2013a),T4/106,Hungary,In-situ,,,Original Schmidt Type N,,Horizontal,10,26.3,Core,,,,,,,16.56,16.56,13.74,"Data collected from other historical studies, but does not report test details. Assumed standard cylinder."
Szilágyi (2013a),T4/107,Hungary,In-situ,,,Original Schmidt Type N,,Horizontal,10,30.0,Core,,,,,,,23.27,23.27,19.31,"Data collected from other historical studies, but does not report test details. Assumed standard cylinder."
Szilágyi (2013a),T4/108,Hungary,In-situ,,,Original Schmidt Type N,,Horizontal,10,34.0,Core,,,,,,,25.99,25.99,21.57,"Data collected from other historical studies, but does not report test details. Assumed standard cylinder."
Szilágyi (2013a),T5/1,Hungary,Laboratory,,,Original Schmidt Type N,,Horizontal,10,38.0,Cylinder,,,,,,,55.47,55.47,55.47,"Data collected from other historical studies, but does not report test details. Assumed standard cylinder."
Szilágyi (2013a),T5/2,Hungary,Laboratory,,,Original Schmidt Type N,,Horizontal,10,33.3,Cylinder,,,,,,,40.71,40.71,40.71,"Data collected from other historical studies, but does not report test details. Assumed standard cylinder."
Szilágyi (2013a),T5/3,Hungary,Laboratory,,,Original Schmidt Type N,,Horizontal,10,32.6,Cylinder,,,,,,,50.67,50.67,50.67,"Data collected from other historical studies, but does not report test details. Assumed standard cylinder."
Szilágyi (2013a),T5/4,Hungary,Laboratory,,,Original Schmidt Type N,,Horizontal,10,32.1,Cylinder,,,,,,,42.22,42.22,42.22,"Data collected from other historical studies, but does not report test details. Assumed standard cylinder."
Szilágyi (2013a),T5/5,Hungary,Laboratory,,,Original Schmidt Type N,,Horizontal,10,35.2,Cylinder,,,,,,,35.87,35.87,35.87,"Data collected from other historical studies, but does not report test details. Assumed standard cylinder."
Szilágyi (2013a),T5/6,Hungary,Laboratory,,,Original Schmidt Type N,,Horizontal,10,34.2,Cylinder,,,,,,,40.53,40.53,40.53,"Data collected from other historical studies, but does not report test details. Assumed standard cylinder."
Szilágyi (2013a),T5/7,Hungary,Laboratory,,,Original Schmidt Type N,,Horizontal,10,32.2,Cylinder,,,,,,,50.27,50.27,50.27,"Data collected from other historical studies, but does not report test details. Assumed standard cylinder."
Szilágyi (2013a),T5/8,Hungary,Laboratory,,,Original Schmidt Type N,,Horizontal,10,34.3,Cylinder,,,,,,,48.89,48.89,48.89,"Data collected from other historical studies, but does not report test details. Assumed standard cylinder."
Szilágyi (2013a),T5/9,Hungary,Laboratory,,,Original Schmidt Type N,,Horizontal,10,36.4,Cylinder,,,,,,,34.22,34.22,34.22,"Data collected from other historical studies, but does not report test details. Assumed standard cylinder."
Szilágyi (2013a),T5/10,Hungary,Laboratory,,,Original Schmidt Type N,,Horizontal,10,33.7,Cylinder,,,,,,,52.67,52.67,52.67,"Data collected from other historical studies, but does not report test details. Assumed standard cylinder."
Szilágyi (2013a),T5/11,Hungary,Laboratory,,,Original Schmidt Type N,,Horizontal,10,30.6,Cylinder,,,,,,,52.98,52.98,52.98,"Data collected from other historical studies, but does not report test details. Assumed standard cylinder."
Szilágyi (2013a),T5/12,Hungary,Laboratory,,,Original Schmidt Type N,,Horizontal,10,36.7,Cylinder,,,,,,,37.78,37.78,37.78,"Data collected from other historical studies, but does not report test details. Assumed standard cylinder."
Szilágyi (2013a),T5/13,Hungary,Laboratory,,,Original Schmidt Type N,,Horizontal,10,33.5,Cylinder,,,,,,,53.73,53.73,53.73,"Data collected from other historical studies, but does not report test details. Assumed standard cylinder."
Szilágyi (2013a),T5/14,Hungary,Laboratory,,,Original Schmidt Type N,,Horizontal,10,33.4,Cylinder,,,,,,,46.58,46.58,46.58,"Data collected from other historical studies, but does not report test details. Assumed standard cylinder."
Szilágyi (2013a),T5/15,Hungary,Laboratory,,,Original Schmidt Type N,,Horizontal,10,32.2,Cylinder,,,,,,,45.78,45.78,45.78,"Data collected from other historical studies, but does not report test details. Assumed standard cylinder."
Szilágyi (2013a),T5/16,Hungary,Laboratory,,,Original Schmidt Type N,,Horizontal,10,36.7,Cylinder,,,,,,,31.47,31.47,31.47,"Data collected from other historical studies, but does not report test details. Assumed standard cylinder."
Szilágyi (2013a),T5/17,Hungary,Laboratory,,,Original Schmidt Type N,,Horizontal,10,34.8,Cylinder,,,,,,,51.29,51.29,51.29,"Data collected from other historical studies, but does not report test details. Assumed standard cylinder."
Szilágyi (2013a),T5/18,Hungary,Laboratory,,,Original Schmidt Type N,,Horizontal,10,36.5,Cylinder,,,,,,,45.47,45.47,45.47,"Data collected from other historical studies, but does not report test details. Assumed standard cylinder."
Szilágyi (2013a),T5/19,Hungary,Laboratory,,,Original Schmidt Type N,,Horizontal,10,32.2,Cylinder,,,,,,,50.89,50.89,50.89,"Data collected from other historical studies, but does not report test details. Assumed standard cylinder."
Szilágyi (2013a),T5/20,Hungary,Laboratory,,,Original Schmidt Type N,,Horizontal,10,36.4,Cylinder,,,,,,,37.78,37.78,37.78,"Data collected from other historical studies, but does not report test details. Assumed standard cylinder."
Szilágyi (2013a),T5/21,Hungary,Laboratory,,,Original Schmidt Type N,,Horizontal,10,37.7,Cylinder,,,,,,,59.02,59.02,59.02,"Data collected from other historical studies, but does not report test details. Assumed standard cylinder."
Szilágyi (2013a),T5/22,Hungary,Laboratory,,,Original Schmidt Type N,,Horizontal,10,35.5,Cylinder,,,,,,,58.58,58.58,58.58,"Data collected from other historical studies, but does not report test details. Assumed standard cylinder."
Szilágyi (2013a),T5/23,Hungary,Laboratory,,,Original Schmidt Type N,,Horizontal,10,36.3,Cylinder,,,,,,,60.04,60.04,60.04,"Data collected from other historical studies, but does not report test details. Assumed standard cylinder."
Szilágyi (2013a),T5/24,Hungary,Laboratory,,,Original Schmidt Type N,,Horizontal,10,36.8,Cylinder,,,,,,,58.49,58.49,58.49,"Data collected from other historical studies, but does not report test details. Assumed standard cylinder."
Szilágyi (2013a),T5/25,Hungary,Laboratory,,,Original Schmidt Type N,,Horizontal,10,35.7,Cylinder,,,,,,,45.07,45.07,45.07,"Data collected from other historical studies, but does not report test details. Assumed standard cylinder."
Szilágyi (2013a),T5/26,Hungary,Laboratory,,,Original Schmidt Type N,,Horizontal,10,34.6,Cylinder,,,,,,,48.00,48.00,48.00,"Data collected from other historical studies, but does not report test details. Assumed standard cylinder."
Szilágyi (2013a),T5/27,Hungary,Laboratory,,,Original Schmidt Type N,,Horizontal,10,33.9,Cylinder,,,,,,,37.78,37.78,37.78,"Data collected from other historical studies, but does not report test details. Assumed standard cylinder."
Szilágyi (2013a),T5/28,Hungary,Laboratory,,,Original Schmidt Type N,,Horizontal,10,31.6,Cylinder,,,,,,,48.13,48.13,48.13,"Data collected from other historical studies, but does not report test details. Assumed standard cylinder."
Szilágyi (2013a),T5/29,Hungary,Laboratory,,,Original Schmidt Type N,,Horizontal,10,33.4,Cylinder,,,,,,,46.09,46.09,46.09,"Data collected from other historical studies, but does not report test details. Assumed standard cylinder."
Szilágyi (2013a),T5/30,Hungary,Laboratory,,,Original Schmidt Type N,,Horizontal,10,31.2,Cylinder,,,,,,,47.87,47.87,47.87,"Data collected from other historical studies, but does not report test details. Assumed standard cylinder."
Szilágyi (2013a),T5/31,Hungary,Laboratory,,,Original Schmidt Type N,,Horizontal,10,31.8,Cylinder,,,,,,,45.29,45.29,45.29,"Data collected from other historical studies, but does not report test details. Assumed standard cylinder."
Szilágyi (2013a),T5/32,Hungary,Laboratory,,,Original Schmidt Type N,,Horizontal,10,32.6,Cylinder,,,,,,,48.09,48.09,48.09,"Data collected from other historical studies, but does not report test details. Assumed standard cylinder."
Szilágyi (2013a),T5/33,Hungary,Laboratory,,,Original Schmidt Type N,,Horizontal,10,32.0,Cylinder,,,,,,,46.62,46.62,46.62,"Data collected from other historical studies, but does not report test details. Assumed standard cylinder."
Szilágyi (2013a),T5/34,Hungary,Laboratory,,,Original Schmidt Type N,,Horizontal,10,30.2,Cylinder,,,,,,,47.56,47.56,47.56,"Data collected from other historical studies, but does not report test details. Assumed standard cylinder."
Szilágyi (2013a),T5/35,Hungary,Laboratory,,,Original Schmidt Type N,,Horizontal,10,32.6,Cylinder,,,,,,,46.13,46.13,46.13,"Data collected from other historical studies, but does not report test details. Assumed standard cylinder."
Szilágyi (2013a),T5/36,Hungary,Laboratory,,,Original Schmidt Type N,,Horizontal,10,31.2,Cylinder,,,,,,,45.91,45.91,45.91,"Data collected from other historical studies, but does not report test details. Assumed standard cylinder."
Szilágyi (2013a),T5/37,Hungary,Laboratory,,,Original Schmidt Type N,,Horizontal,10,33.2,Cylinder,,,,,,,47.47,47.47,47.47,"Data collected from other historical studies, but does not report test details. Assumed standard cylinder."
Szilágyi (2013a),T5/38,Hungary,Laboratory,,,Original Schmidt Type N,,Horizontal,10,31.1,Cylinder,,,,,,,33.16,33.16,33.16,"Data collected from other historical studies, but does not report test details. Assumed standard cylinder."
Szilágyi (2013a),T5/39,Hungary,Laboratory,,,Original Schmidt Type N,,Horizontal,10,30.6,Cylinder,,,,,,,33.56,33.56,33.56,"Data collected from other historical studies, but does not report test details. Assumed standard cylinder."
Szilágyi (2013a),T5/40,Hungary,Laboratory,,,Original Schmidt Type N,,Horizontal,10,31.4,Cylinder,,,,,,,33.02,33.02,33.02,"Data collected from other historical studies, but does not report test details. Assumed standard cylinder."
Szilágyi (2013a),T5/41,Hungary,Laboratory,,,Original Schmidt Type N,,Horizontal,10,30.7,Cylinder,,,,,,,33.60,33.60,33.60,"Data collected from other historical studies, but does not report test details. Assumed standard cylinder."
Szilágyi (2013a),T5/42,Hungary,Laboratory,,,Original Schmidt Type N,,Horizontal,10,31.4,Cylinder,,,,,,,31.42,31.42,31.42,"Data collected from other historical studies, but does not report test details. Assumed standard cylinder."
Szilágyi (2013a),T5/43,Hungary,Laboratory,,,Original Schmidt Type N,,Horizontal,10,30.4,Cylinder,,,,,,,35.51,35.51,35.51,"Data collected from other historical studies, but does not report test details. Assumed standard cylinder."
Szilágyi (2013a),T5/44,Hungary,Laboratory,,,Original Schmidt Type N,,Horizontal,10,27.2,Cylinder,,,,,,,35.07,35.07,35.07,"Data collected from other historical studies, but does not report test details. Assumed standard cylinder."
Szilágyi (2013a),T5/45,Hungary,Laboratory,,,Original Schmidt Type N,,Horizontal,10,31.2,Cylinder,,,,,,,35.20,35.20,35.20,"Data collected from other historical studies, but does not report test details. Assumed standard cylinder."
