Repository: bjhtud/MTL_in_MAT

# MTL_in_MAT

## 多任务情况

UHPC为核心数据集
测试集划分有两种方式：
1. 单任务测试集：针对每个任务，划分出该任务没有缺失标签的样本中的一部分作为测试集
   - 训练阶段：分任务训练，与其他任务(标签)的样本进行合并，这样就得到了一个训练集，这个训练集中特征和标签还是有缺失的
   - 训练出的模型：
     - 输入：特征 + 其他任务的标签
     - 输出：当前任务的标签
   - 测试阶段：使用该任务的测试集进行评估
   - 问题是：测试集中没有其他任务的标签，怎么办？

2. 多任务测试集：划分出所有任务都没有缺失标签的样本作为测试集
    - 训练阶段：使用其他样本作为训练集，这些样本中有缺失标签和缺失特征
    - 训练出的模型：
      - 输入：特征
      - 输出：所有任务的标签
    - 测试阶段：使用多任务测试集进行评估
    - 这样就能利用多个任务之间的关系进行预测
    - 缺点是：测试集会比较小，并且只能评估那些没有缺失标签的样本

##

File: data_set/Non_destructive/Complete RH Database.csv (part 11 of 39)
Literature,Specimen ID,Country,Specimen Type,Specimen Age (days),Rebar Present,RH Device Brand & Model,Standard,Orientation,No. Tests,"Median Rebound Number, RN",Core Specimen ,Height (mm),Width/Diameter (mm),Max Aggregate Size (mm),W/C Ratio,Strength Class,"Design Strength, fck (MPa)","fc,core (MPa)","fc,ref (MPa)","fc,cyl (MPa)",Notes
Szilágyi (2013a),T5/46,Hungary,Laboratory,,,Original Schmidt Type N,,Horizontal,10,30.8,Cylinder,,,,,,,37.64,37.64,37.64,"Data collected from other historical studies, but does not report test details. Assumed standard cylinder."
Szilágyi (2013a),T5/47,Hungary,Laboratory,,,Original Schmidt Type N,,Horizontal,10,29.4,Cylinder,,,,,,,35.16,35.16,35.16,"Data collected from other historical studies, but does not report test details. Assumed standard cylinder."
Szilágyi (2013a),T5/48,Hungary,Laboratory,,,Original Schmidt Type N,,Horizontal,10,29.0,Cylinder,,,,,,,24.13,24.13,24.13,"Data collected from other historical studies, but does not report test details. Assumed standard cylinder."
Szilágyi (2013a),T5/49,Hungary,Laboratory,,,Original Schmidt Type N,,Horizontal,10,29.6,Cylinder,,,,,,,28.49,28.49,28.49,"Data collected from other historical studies, but does not report test details. Assumed standard cylinder."
Szilágyi (2013a),T5/50,Hungary,Laboratory,,,Original Schmidt Type N,,Horizontal,10,27.5,Cylinder,,,,,,,28.13,28.13,28.13,"Data collected from other historical studies, but does not report test details. Assumed standard cylinder."
Szilágyi (2013a),T5/51,Hungary,Laboratory,,,Original Schmidt Type N,,Horizontal,10,28.0,Cylinder,,,,,,,28.98,28.98,28.98,"Data collected from other historical studies, but does not report test details. Assumed standard cylinder."
Szilágyi (2013a),T5/52,Hungary,Laboratory,,,Original Schmidt Type N,,Horizontal,10,27.4,Cylinder,,,,,,,27.64,27.64,27.64,"Data collected from other historical studies, but does not report test details. Assumed standard cylinder."
Szilágyi (2013a),T5/53,Hungary,Laboratory,,,Original Schmidt Type N,,Horizontal,10,29.5,Cylinder,,,,,,,30.62,30.62,30.62,"Data collected from other historical studies, but does not report test details. Assumed standard cylinder."
Szilágyi (2013a),T5/54,Hungary,Laboratory,,,Original Schmidt Type N,,Horizontal,10,31.0,Cylinder,,,,,,,31.78,31.78,31.78,"Data collected from other historical studies, but does not report test details. Assumed standard cylinder."
Szilágyi (2013a),T5/55,Hungary,Laboratory,,,Original Schmidt Type N,,Horizontal,10,27.5,Cylinder,,,,,,,31.16,31.16,31.16,"Data collected from other historical studies, but does not report test details. Assumed standard cylinder."
Szilágyi (2013a),T5/56,Hungary,Laboratory,,,Original Schmidt Type N,,Horizontal,10,30.6,Cylinder,,,,,,,31.42,31.42,31.42,"Data collected from other historical studies, but does not report test details. Assumed standard cylinder."
Szilágyi (2013a),T5/57,Hungary,Laboratory,,,Original Schmidt Type N,,Horizontal,10,30.2,Cylinder,,,,,,,31.24,31.24,31.24,"Data collected from other historical studies, but does not report test details. Assumed standard cylinder."
Szilágyi (2013a),T5/58,Hungary,Laboratory,,,Original Schmidt Type N,,Horizontal,10,35.6,Cylinder,,,,,,,55.47,55.47,55.47,"Data collected from other historical studies, but does not report test details. Assumed standard cylinder."
Szilágyi (2013a),T5/59,Hungary,Laboratory,,,Original Schmidt Type N,,Horizontal,10,33.1,Cylinder,,,,,,,40.71,40.71,40.71,"Data collected from other historical studies, but does not report test details. Assumed standard cylinder."
Szilágyi (2013a),T5/60,Hungary,Laboratory,,,Original Schmidt Type N,,Horizontal,10,34.1,Cylinder,,,,,,,50.67,50.67,50.67,"Data collected from other historical studies, but does not report test details. Assumed standard cylinder."
Szilágyi (2013a),T5/61,Hungary,Laboratory,,,Original Schmidt Type N,,Horizontal,10,31.8,Cylinder,,,,,,,42.22,42.22,42.22,"Data collected from other historical studies, but does not report test details. Assumed standard cylinder."
Szilágyi (2013a),T5/62,Hungary,Laboratory,,,Original Schmidt Type N,,Horizontal,10,33.2,Cylinder,,,,,,,35.87,35.87,35.87,"Data collected from other historical studies, but does not report test details. Assumed standard cylinder."
Szilágyi (2013a),T5/63,Hungary,Laboratory,,,Original Schmidt Type N,,Horizontal,10,34.8,Cylinder,,,,,,,40.53,40.53,40.53,"Data collected from other historical studies, but does not report test details. Assumed standard cylinder."
Szilágyi (2013a),T5/64,Hungary,Laboratory,,,Original Schmidt Type N,,Horizontal,10,31.3,Cylinder,,,,,,,50.27,50.27,50.27,"Data collected from other historical studies, but does not report test details. Assumed standard cylinder."
Szilágyi (2013a),T5/65,Hungary,Laboratory,,,Original Schmidt Type N,,Horizontal,10,33.1,Cylinder,,,,,,,48.89,48.89,48.89,"Data collected from other historical studies, but does not report test details. Assumed standard cylinder."
Szilágyi (2013a),T5/66,Hungary,Laboratory,,,Original Schmidt Type N,,Horizontal,10,36.2,Cylinder,,,,,,,34.22,34.22,34.22,"Data collected from other historical studies, but does not report test details. Assumed standard cylinder."
Szilágyi (2013a),T5/67,Hungary,Laboratory,,,Original Schmidt Type N,,Horizontal,10,30.9,Cylinder,,,,,,,52.67,52.67,52.67,"Data collected from other historical studies, but does not report test details. Assumed standard cylinder."
Szilágyi (2013a),T5/68,Hungary,Laboratory,,,Original Schmidt Type N,,Horizontal,10,32.4,Cylinder,,,,,,,52.98,52.98,52.98,"Data collected from other historical studies, but does not report test details. Assumed standard cylinder."
Szilágyi (2013a),T5/69,Hungary,Laboratory,,,Original Schmidt Type N,,Horizontal,10,36.1,Cylinder,,,,,,,37.78,37.78,37.78,"Data collected from other historical studies, but does not report test details. Assumed standard cylinder."
Szilágyi (2013a),T5/70,Hungary,Laboratory,,,Original Schmidt Type N,,Horizontal,10,33.3,Cylinder,,,,,,,53.73,53.73,53.73,"Data collected from other historical studies, but does not report test details. Assumed standard cylinder."
Szilágyi (2013a),T5/71,Hungary,Laboratory,,,Original Schmidt Type N,,Horizontal,10,32.9,Cylinder,,,,,,,46.58,46.58,46.58,"Data collected from other historical studies, but does not report test details. Assumed standard cylinder."
Szilágyi (2013a),T5/72,Hungary,Laboratory,,,Original Schmidt Type N,,Horizontal,10,33.8,Cylinder,,,,,,,45.78,45.78,45.78,"Data collected from other historical studies, but does not report test details. Assumed standard cylinder."
Szilágyi (2013a),T5/73,Hungary,Laboratory,,,Original Schmidt Type N,,Horizontal,10,35.3,Cylinder,,,,,,,31.47,31.47,31.47,"Data collected from other historical studies, but does not report test details. Assumed standard cylinder."
Szilágyi (2013a),T5/74,Hungary,Laboratory,,,Original Schmidt Type N,,Horizontal,10,31.8,Cylinder,,,,,,,51.29,51.29,51.29,"Data collected from other historical studies, but does not report test details. Assumed standard cylinder."
Szilágyi (2013a),T5/75,Hungary,Laboratory,,,Original Schmidt Type N,,Horizontal,10,35.3,Cylinder,,,,,,,45.47,45.47,45.47,"Data collected from other historical studies, but does not report test details. Assumed standard cylinder."
Szilágyi (2013a),T5/76,Hungary,Laboratory,,,Original Schmidt Type N,,Horizontal,10,33.0,Cylinder,,,,,,,50.89,50.89,50.89,"Data collected from other historical studies, but does not report test details. Assumed standard cylinder."
Szilágyi (2013a),T5/77,Hungary,Laboratory,,,Original Schmidt Type N,,Horizontal,10,35.9,Cylinder,,,,,,,37.78,37.78,37.78,"Data collected from other historical studies, but does not report test details. Assumed standard cylinder."
Szilágyi (2013a),T5/78,Hungary,Laboratory,,,Original Schmidt Type N,,Horizontal,10,34.3,Cylinder,,,,,,,59.02,59.02,59.02,"Data collected from other historical studies, but does not report test details. Assumed standard cylinder."
Szilágyi (2013a),T5/79,Hungary,Laboratory,,,Original Schmidt Type N,,Horizontal,10,35.8,Cylinder,,,,,,,58.58,58.58,58.58,"Data collected from other historical studies, but does not report test details. Assumed standard cylinder."
Szilágyi (2013a),T5/80,Hungary,Laboratory,,,Original Schmidt Type N,,Horizontal,10,36.7,Cylinder,,,,,,,60.04,60.04,60.04,"Data collected from other historical studies, but does not report test details. Assumed standard cylinder."
Szilágyi (2013a),T5/81,Hungary,Laboratory,,,Original Schmidt Type N,,Horizontal,10,34.7,Cylinder,,,,,,,58.49,58.49,58.49,"Data collected from other historical studies, but does not report test details. Assumed standard cylinder."
Szilágyi (2013a),T5/82,Hungary,Laboratory,,,Original Schmidt Type N,,Horizontal,10,35.2,Cylinder,,,,,,,45.07,45.07,45.07,"Data collected from other historical studies, but does not report test details. Assumed standard cylinder."
Szilágyi (2013a),T5/83,Hungary,Laboratory,,,Original Schmidt Type N,,Horizontal,10,32.6,Cylinder,,,,,,,48.00,48.00,48.00,"Data collected from other historical studies, but does not report test details. Assumed standard cylinder."
Szilágyi (2013a),T5/84,Hungary,Laboratory,,,Original Schmidt Type N,,Horizontal,10,37.9,Cylinder,,,,,,,37.78,37.78,37.78,"Data collected from other historical studies, but does not report test details. Assumed standard cylinder."
Szilágyi (2013a),T5/85,Hungary,Laboratory,,,Original Schmidt Type N,,Horizontal,10,30.4,Cylinder,,,,,,,48.13,48.13,48.13,"Data collected from other historical studies, but does not report test details. Assumed standard cylinder."
Szilágyi (2013a),T5/86,Hungary,Laboratory,,,Original Schmidt Type N,,Horizontal,10,32.4,Cylinder,,,,,,,46.09,46.09,46.09,"Data collected from other historical studies, but does not report test details. Assumed standard cylinder."
Szilágyi (2013a),T5/87,Hungary,Laboratory,,,Original Schmidt Type N,,Horizontal,10,32.8,Cylinder,,,,,,,47.87,47.87,47.87,"Data collected from other historical studies, but does not report test details. Assumed standard cylinder."
Szilágyi (2013a),T5/88,Hungary,Laboratory,,,Original Schmidt Type N,,Horizontal,10,31.6,Cylinder,,,,,,,45.29,45.29,45.29,"Data collected from other historical studies, but does not report test details. Assumed standard cylinder."
Szilágyi (2013a),T5/89,Hungary,Laboratory,,,Original Schmidt Type N,,Horizontal,10,31.6,Cylinder,,,,,,,48.09,48.09,48.09,"Data collected from other historical studies, but does not report test details. Assumed standard cylinder."
Szilágyi (2013a),T5/90,Hungary,Laboratory,,,Original Schmidt Type N,,Horizontal,10,31.8,Cylinder,,,,,,,46.62,46.62,46.62,"Data collected from other historical studies, but does not report test details. Assumed standard cylinder."
Szilágyi (2013a),T5/91,Hungary,Laboratory,,,Original Schmidt Type N,,Horizontal,10,32.0,Cylinder,,,,,,,47.56,47.56,47.56,"Data collected from other historical studies, but does not report test details. Assumed standard cylinder."
Szilágyi (2013a),T5/92,Hungary,Laboratory,,,Original Schmidt Type N,,Horizontal,10,31.2,Cylinder,,,,,,,46.13,46.13,46.13,"Data collected from other historical studies, but does not report test details. Assumed standard cylinder."
Szilágyi (2013a),T5/93,Hungary,Laboratory,,,Original Schmidt Type N,,Horizontal,10,32.2,Cylinder,,,,,,,45.91,45.91,45.91,"Data collected from other historical studies, but does not report test details. Assumed standard cylinder."
Szilágyi (2013a),T5/94,Hungary,Laboratory,,,Original Schmidt Type N,,Horizontal,10,31.8,Cylinder,,,,,,,47.47,47.47,47.47,"Data collected from other historical studies, but does not report test details. Assumed standard cylinder."
Szilágyi (2013a),T5/95,Hungary,Laboratory,,,Original Schmidt Type N,,Horizontal,10,30.4,Cylinder,,,,,,,33.16,33.16,33.16,"Data collected from other historical studies, but does not report test details. Assumed standard cylinder."
Szilágyi (2013a),T5/96,Hungary,Laboratory,,,Original Schmidt Type N,,Horizontal,10,33.5,Cylinder,,,,,,,33.56,33.56,33.56,"Data collected from other historical studies, but does not report test details. Assumed standard cylinder."
Szilágyi (2013a),T5/97,Hungary,Laboratory,,,Original Schmidt Type N,,Horizontal,10,29.9,Cylinder,,,,,,,33.02,33.02,33.02,"Data collected from other historical studies, but does not report test details. Assumed standard cylinder."
Szilágyi (2013a),T5/98,Hungary,Laboratory,,,Original Schmidt Type N,,Horizontal,10,30.8,Cylinder,,,,,,,33.60,33.60,33.60,"Data collected from other historical studies, but does not report test details. Assumed standard cylinder."
Szilágyi (2013a),T5/99,Hungary,Laboratory,,,Original Schmidt Type N,,Horizontal,10,29.1,Cylinder,,,,,,,31.42,31.42,31.42,"Data collected from other historical studies, but does not report test details. Assumed standard cylinder."
Szilágyi (2013a),T5/100,Hungary,Laboratory,,,Original Schmidt Type N,,Horizontal,10,29.1,Cylinder,,,,,,,35.51,35.51,35.51,"Data collected from other historical studies, but does not report test details. Assumed standard cylinder."
Szilágyi (2013a),T5/101,Hungary,Laboratory,,,Original Schmidt Type N,,Horizontal,10,30.2,Cylinder,,,,,,,35.07,35.07,35.07,"Data collected from other historical studies, but does not report test details. Assumed standard cylinder."
Szilágyi (2013a),T5/102,Hungary,Laboratory,,,Original Schmidt Type N,,Horizontal,10,29.8,Cylinder,,,,,,,35.20,35.20,35.20,"Data collected from other historical studies, but does not report test details. Assumed standard cylinder."
Szilágyi (2013a),T5/103,Hungary,Laboratory,,,Original Schmidt Type N,,Horizontal,10,31.6,Cylinder,,,,,,,37.64,37.64,37.64,"Data collected from other historical studies, but does not report test details. Assumed standard cylinder."
Szilágyi (2013a),T5/104,Hungary,Laboratory,,,Original Schmidt Type N,,Horizontal,10,32.8,Cylinder,,,,,,,35.16,35.16,35.16,"Data collected from other historical studies, but does not report test details. Assumed standard cylinder."
Szilágyi (2013a),T5/105,Hungary,Laboratory,,,Original Schmidt Type N,,Horizontal,10,27.9,Cylinder,,,,,,,24.13,24.13,24.13,"Data collected from other historical studies, but does not report test details. Assumed standard cylinder."
Szilágyi (2013a),T5/106,Hungary,Laboratory,,,Original Schmidt Type N,,Horizontal,10,28.5,Cylinder,,,,,,,28.49,28.49,28.49,"Data collected from other historical studies, but does not report test details. Assumed standard cylinder."
Szilágyi (2013a),T5/107,Hungary,Laboratory,,,Original Schmidt Type N,,Horizontal,10,27.6,Cylinder,,,,,,,28.13,28.13,28.13,"Data collected from other historical studies, but does not report test details. Assumed standard cylinder."
Szilágyi (2013a),T5/108,Hungary,Laboratory,,,Original Schmidt Type N,,Horizontal,10,27.7,Cylinder,,,,,,,28.98,28.98,28.98,"Data collected from other historical studies, but does not report test details. Assumed standard cylinder."
Szilágyi (2013a),T5/109,Hungary,Laboratory,,,Original Schmidt Type N,,Horizontal,10,28.5,Cylinder,,,,,,,27.64,27.64,27.64,"Data collected from other historical studies, but does not report test details. Assumed standard cylinder."
Szilágyi (2013a),T5/110,Hungary,Laboratory,,,Original Schmidt Type N,,Horizontal,10,28.3,Cylinder,,,,,,,30.62,30.62,30.62,"Data collected from other historical studies, but does not report test details. Assumed standard cylinder."
Szilágyi (2013a),T5/111,Hungary,Laboratory,,,Original Schmidt Type N,,Horizontal,10,29.4,Cylinder,,,,,,,31.78,31.78,31.78,"Data collected from other historical studies, but does not report test details. Assumed standard cylinder."
Szilágyi (2013a),T5/112,Hungary,Laboratory,,,Original Schmidt Type N,,Horizontal,10,31.8,Cylinder,,,,,,,31.16,31.16,31.16,"Data collected from other historical studies, but does not report test details. Assumed standard cylinder."
Szilágyi (2013a),T5/113,Hungary,Laboratory,,,Original Schmidt Type N,,Horizontal,10,30.2,Cylinder,,,,,,,31.42,31.42,31.42,"Data collected from other historical studies, but does not report test details. Assumed standard cylinder."
Szilágyi (2013a),T5/114,Hungary,Laboratory,,,Original Schmidt Type N,,Horizontal,10,30.8,Cylinder,,,,,,,31.24,31.24,31.24,"Data collected from other historical studies, but does not report test details. Assumed standard cylinder."
Szilágyi (2013a),T6/1,Hungary,In-situ,,,Original Schmidt Type N,,Horizontal,10,44.9,Core,,,,,,,65.56,65.56,54.46,"Data collected from other historical studies, but does not report test details. Assumed standard cylinder."
Szilágyi (2013a),T6/2,Hungary,In-situ,,,Original Schmidt Type N,,Horizontal,10,46.7,Core,,,,,,,67.35,67.35,56.25,"Data collected from other historical studies, but does not report test details. Assumed standard cylinder."
Szilágyi (2013a),T6/3,Hungary,In-situ,,,Original Schmidt Type N,,Horizontal,10,46.3,Core,,,,,,,80.01,80.01,68.91,"Data collected from other historical studies, but does not report test details. Assumed standard cylinder."
Szilágyi (2013a),T6/4,Hungary,In-situ,,,Original Schmidt Type N,,Horizontal,10,45.9,Core,,,,,,,77.57,77.57,66.47,"Data collected from other historical studies, but does not report test details. Assumed standard cylinder."
Szilágyi (2013a),T6/5,Hungary,In-situ,,,Original Schmidt Type N,,Horizontal,10,46.9,Core,,,,,,,88.94,88.94,77.84,"Data collected from other historical studies, but does not report test details. Assumed standard cylinder."
Szilágyi (2013a),T6/6,Hungary,In-situ,,,Original Schmidt Type N,,Horizontal,10,47.2,Core,,,,,,,88.83,88.83,77.73,"Data collected from other historical studies, but does not report test details. Assumed standard cylinder."
Szilágyi (2013a),T6/7,Hungary,In-situ,,,Original Schmidt Type N,,Horizontal,10,48.7,Core,,,,,,,103.30,103.30,92.20,"Data collected from other historical studies, but does not report test details. Assumed standard cylinder."
Szilágyi (2013a),T6/8,Hungary,In-situ,,,Original Schmidt Type N,,Horizontal,10,51.2,Core,,,,,,,94.62,94.62,83.52,"Data collected from other historical studies, but does not report test details. Assumed standard cylinder."
Szilágyi (2013a),T6/9,Hungary,In-situ,,,Original Schmidt Type N,,Horizontal,10,52.8,Core,,,,,,,99.55,99.55,88.45,"Data collected from other historical studies, but does not report test details. Assumed standard cylinder."
Szilágyi (2013a),T6/10,Hungary,In-situ,,,Original Schmidt Type N,,Horizontal,10,51.1,Core,,,,,,,101.99,101.99,90.89,"Data collected from other historical studies, but does not report test details. Assumed standard cylinder."
Szilágyi (2013a),T6/11,Hungary,In-situ,,,Original Schmidt Type N,,Horizontal,10,51.5,Core,,,,,,,105.25,105.25,94.15,"Data collected from other historical studies, but does not report test details. Assumed standard cylinder."
Szilágyi (2013a),T6/12,Hungary,In-situ,,,Original Schmidt Type N,,Horizontal,10,50.9,Core,,,,,,,101.52,101.52,90.42,"Data collected from other historical studies, but does not report test details. Assumed standard cylinder."
Szilágyi (2013a),T6/13,Hungary,In-situ,,,Original Schmidt Type N,,Horizontal,10,48.9,Core,,,,,,,66.35,66.35,55.25,"Data collected from other historical studies, but does not report test details. Assumed standard cylinder."
Szilágyi (2013a),T6/14,Hungary,In-situ,,,Original Schmidt Type N,,Horizontal,10,48.3,Core,,,,,,,68.24,68.24,57.14,"Data collected from other historical studies, but does not report test details. Assumed standard cylinder."
Szilágyi (2013a),T6/15,Hungary,In-situ,,,Original Schmidt Type N,,Horizontal,10,49.0,Core,,,,,,,80.05,80.05,68.95,"Data collected from other historical studies, but does not report test details. Assumed standard cylinder."
Szilágyi (2013a),T6/16,Hungary,In-situ,,,Original Schmidt Type N,,Horizontal,10,49.3,Core,,,,,,,74.69,74.69,63.59,"Data collected from other historical studies, but does not report test details. Assumed standard cylinder."
Szilágyi (2013a),T6/17,Hungary,In-situ,,,Original Schmidt Type N,,Horizontal,10,49.8,Core,,,,,,,88.59,88.59,77.49,"Data collected from other historical studies, but does not report test details. Assumed standard cylinder."
Szilágyi (2013a),T6/18,Hungary,In-situ,,,Original Schmidt Type N,,Horizontal,10,49.3,Core,,,,,,,88.54,88.54,77.44,"Data collected from other historical studies, but does not report test details. Assumed standard cylinder."
Szilágyi (2013a),T6/19,Hungary,In-situ,,,Original Schmidt Type N,,Horizontal,10,50.2,Core,,,,,,,102.35,102.35,91.25,"Data collected from other historical studies, but does not report test details. Assumed standard cylinder."
Szilágyi (2013a),T6/20,Hungary,In-situ,,,Original Schmidt Type N,,Horizontal,10,50.6,Core,,,,,,,97.37,97.37,86.27,"Data collected from other historical studies, but does not report test details. Assumed standard cylinder."
Szilágyi (2013a),T6/21,Hungary,In-situ,,,Original Schmidt Type N,,Horizontal,10,51.7,Core,,,,,,,99.39,99.39,88.29,"Data collected from other historical studies, but does not report test details. Assumed standard cylinder."
Szilágyi (2013a),T6/22,Hungary,In-situ,,,Original Schmidt Type N,,Horizontal,10,51.1,Core,,,,,,,102.61,102.61,91.51,"Data collected from other historical studies, but does not report test details. Assumed standard cylinder."
Szilágyi (2013a),T6/23,Hungary,In-situ,,,Original Schmidt Type N,,Horizontal,10,51.0,Core,,,,,,,103.61,103.61,92.51,"Data collected from other historical studies, but does not report test details. Assumed standard cylinder."
Szilágyi (2013a),T6/24,Hungary,In-situ,,,Original Schmidt Type N,,Horizontal,10,50.6,Core,,,,,,,99.80,99.80,88.70,"Data collected from other historical studies, but does not report test details. Assumed standard cylinder."
Szilágyi (2013a),T6/25,Hungary,In-situ,,,Original Schmidt Type N,,Horizontal,10,47.9,Core,,,,,,,67.21,67.21,56.11,"Data collected from other historical studies, but does not report test details. Assumed standard cylinder."
Szilágyi (2013a),T6/26,Hungary,In-situ,,,Original Schmidt Type N,,Horizontal,10,48.7,Core,,,,,,,68.57,68.57,57.47,"Data collected from other historical studies, but does not report test details. Assumed standard cylinder."
Szilágyi (2013a),T6/27,Hungary,In-situ,,,Original Schmidt Type N,,Horizontal,10,48.3,Core,,,,,,,75.71,75.71,64.61,"Data collected from other historical studies, but does not report test details. Assumed standard cylinder."
Szilágyi (2013a),T6/28,Hungary,In-situ,,,Original Schmidt Type N,,Horizontal,10,48.5,Core,,,,,,,77.74,77.74,66.64,"Data collected from other historical studies, but does not report test details. Assumed standard cylinder."
Szilágyi (2013a),T6/29,Hungary,In-situ,,,Original Schmidt Type N,,Horizontal,10,50.0,Core,,,,,,,87.11,87.11,76.01,"Data collected from other historical studies, but does not report test details. Assumed standard cylinder."
Szilágyi (2013a),T6/30,Hungary,In-situ,,,Original Schmidt Type N,,Horizontal,10,49.9,Core,,,,,,,85.18,85.18,74.08,"Data collected from other historical studies, but does not report test details. Assumed standard cylinder."
Szilágyi (2013a),T6/31,Hungary,In-situ,,,Original Schmidt Type N,,Horizontal,10,54.8,Core,,,,,,,90.27,90.27,79.17,"Data collected from other historical studies, but does not report test details. Assumed standard cylinder."
Szilágyi (2013a),T6/32,Hungary,In-situ,,,Original Schmidt Type N,,Horizontal,10,49.2,Core,,,,,,,93.45,93.45,82.35,"Data collected from other historical studies, but does not report test details. Assumed standard cylinder."
Szilágyi (2013a),T6/33,Hungary,In-situ,,,Original Schmidt Type N,,Horizontal,10,51.0,Core,,,,,,,94.35,94.35,83.25,"Data collected from other historical studies, but does not report test details. Assumed standard cylinder."
Szilágyi (2013a),T6/34,Hungary,In-situ,,,Original Schmidt Type N,,Horizontal,10,51.1,Core,,,,,,,95.52,95.52,84.42,"Data collected from other historical studies, but does not report test details. Assumed standard cylinder."
Szilágyi (2013a),T6/35,Hungary,In-situ,,,Original Schmidt Type N,,Horizontal,10,52.7,Core,,,,,,,97.05,97.05,85.95,"Data collected from other historical studies, but does not report test details. Assumed standard cylinder."
Szilágyi (2013a),T6/36,Hungary,In-situ,,,Original Schmidt Type N,,Horizontal,10,52.2,Core,,,,,,,95.96,95.96,84.86,"Data collected from other historical studies, but does not report test details. Assumed standard cylinder."
Szilágyi (2013a),T6/37,Hungary,In-situ,,,Original Schmidt Type N,,Horizontal,10,48.1,Core,,,,,,,68.41,68.41,57.31,"Data collected from other historical studies, but does not report test details. Assumed standard cylinder."
Szilágyi (2013a),T6/38,Hungary,In-situ,,,Original Schmidt Type N,,Horizontal,10,47.9,Core,,,,,,,69.57,69.57,58.47,"Data collected from other historical studies, but does not report test details. Assumed standard cylinder."
Szilágyi (2013a),T6/39,Hungary,In-situ,,,Original Schmidt Type N,,Horizontal,10,49.2,Core,,,,,,,75.76,75.76,64.66,"Data collected from other historical studies, but does not report test details. Assumed standard cylinder."
Szilágyi (2013a),T6/40,Hungary,In-situ,,,Original Schmidt Type N,,Horizontal,10,48.4,Core,,,,,,,76.48,76.48,65.38,"Data collected from other historical studies, but does not report test details. Assumed standard cylinder."
Szilágyi (2013a),T6/41,Hungary,In-situ,,,Original Schmidt Type N,,Horizontal,10,49.9,Core,,,,,,,87.54,87.54,76.44,"Data collected from other historical studies, but does not report test details. Assumed standard cylinder."
Szilágyi (2013a),T6/42,Hungary,In-situ,,,Original Schmidt Type N,,Horizontal,10,48.8,Core,,,,,,,85.59,85.59,74.49,"Data collected from other historical studies, but does not report test details. Assumed standard cylinder."
Szilágyi (2013a),T6/43,Hungary,In-situ,,,Original Schmidt Type N,,Horizontal,10,50.2,Core,,,,,,,91.14,91.14,80.04,"Data collected from other historical studies, but does not report test details. Assumed standard cylinder."
Szilágyi (2013a),T6/44,Hungary,In-situ,,,Original Schmidt Type N,,Horizontal,10,49.6,Core,,,,,,,91.08,91.08,79.98,"Data collected from other historical studies, but does not report test details. Assumed standard cylinder."
Szilágyi (2013a),T6/45,Hungary,In-situ,,,Original Schmidt Type N,,Horizontal,10,50.7,Core,,,,,,,95.14,95.14,84.04,"Data collected from other historical studies, but does not report test details. Assumed standard cylinder."
Szilágyi (2013a),T6/46,Hungary,In-situ,,,Original Schmidt Type N,,Horizontal,10,51.0,Core,,,,,,,97.60,97.60,86.50,"Data collected from other historical studies, but does not report test details. Assumed standard cylinder."
Szilágyi (2013a),T6/47,Hungary,In-situ,,,Original Schmidt Type N,,Horizontal,10,51.1,Core,,,,,,,95.67,95.67,84.57,"Data collected from other historical studies, but does not report test details. Assumed standard cylinder."
Szilágyi (2013a),T6/48,Hungary,In-situ,,,Original Schmidt Type N,,Horizontal,10,50.4,Core,,,,,,,97.44,97.44,86.34,"Data collected from other historical studies, but does not report test details. Assumed standard cylinder."
Szilágyi (2013a),T6/49,Hungary,In-situ,,,Original Schmidt Type N,,Horizontal,10,45.7,Core,,,,,,,62.65,62.65,52.00,"Data collected from other historical studies, but does not report test details. Assumed standard cylinder."
Szilágyi (2013a),T6/50,Hungary,In-situ,,,Original Schmidt Type N,,Horizontal,10,47.2,Core,,,,,,,63.76,63.76,52.92,"Data collected from other historical studies, but does not report test details. Assumed standard cylinder."
Szilágyi (2013a),T6/51,Hungary,In-situ,,,Original Schmidt Type N,,Horizontal,10,46.9,Core,,,,,,,72.63,72.63,61.53,"Data collected from other historical studies, but does not report test details. Assumed standard cylinder."
Szilágyi (2013a),T6/52,Hungary,In-situ,,,Original Schmidt Type N,,Horizontal,10,47.6,Core,,,,,,,71.42,71.42,60.32,"Data collected from other historical studies, but does not report test details. Assumed standard cylinder."
Szilágyi (2013a),T6/53,Hungary,In-situ,,,Original Schmidt Type N,,Horizontal,10,48.9,Core,,,,,,,76.12,76.12,65.02,"Data collected from other historical studies, but does not report test details. Assumed standard cylinder."
Szilágyi (2013a),T6/54,Hungary,In-situ,,,Original Schmidt Type N,,Horizontal,10,47.6,Core,,,,,,,77.31,77.31,66.21,"Data collected from other historical studies, but does not report test details. Assumed standard cylinder."
Szilágyi (2013a),T6/55,Hungary,In-situ,,,Original Schmidt Type N,,Horizontal,10,49.2,Core,,,,,,,83.19,83.19,72.09,"Data collected from other historical studies, but does not report test details. Assumed standard cylinder."
Szilágyi (2013a),T6/56,Hungary,In-situ,,,Original Schmidt Type N,,Horizontal,10,48.6,Core,,,,,,,80.08,80.08,68.98,"Data collected from other historical studies, but does not report test details. Assumed standard cylinder."
Szilágyi (2013a),T6/57,Hungary,In-situ,,,Original Schmidt Type N,,Horizontal,10,48.9,Core,,,,,,,84.59,84.59,73.49,"Data collected from other historical studies, but does not report test details. Assumed standard cylinder."
Szilágyi (2013a),T6/58,Hungary,In-situ,,,Original Schmidt Type N,,Horizontal,10,49.1,Core,,,,,,,81.91,81.91,70.81,"Data collected from other historical studies, but does not report test details. Assumed standard cylinder."
Szilágyi (2013a),T6/59,Hungary,In-situ,,,Original Schmidt Type N,,Horizontal,10,49.2,Core,,,,,,,83.62,83.62,72.52,"Data collected from other historical studies, but does not report test details. Assumed standard cylinder."
Szilágyi (2013a),T6/60,Hungary,In-situ,,,Original Schmidt Type N,,Horizontal,10,50.1,Core,,,,,,,87.28,87.28,76.18,"Data collected from other historical studies, but does not report test details. Assumed standard cylinder."
Szilágyi (2013a),T6/61,Hungary,In-situ,,,Original Schmidt Type N,,Horizontal,10,48.0,Core,,,,,,,65.05,65.05,53.95,"Data collected from other historical studies, but does not report test details. Assumed standard cylinder."
Szilágyi (2013a),T6/62,Hungary,In-situ,,,Original Schmidt Type N,,Horizontal,10,47.3,Core,,,,,,,65.82,65.82,54.72,"Data collected from other historical studies, but does not report test details. Assumed standard cylinder."
Szilágyi (2013a),T6/63,Hungary,In-situ,,,Original Schmidt Type N,,Horizontal,10,47.8,Core,,,,,,,74.76,74.76,63.66,"Data collected from other historical studies, but does not report test details. Assumed standard cylinder."
Szilágyi (2013a),T6/64,Hungary,In-situ,,,Original Schmidt Type N,,Horizontal,10,48.4,Core,,,,,,,70.83,70.83,59.73,"Data collected from other historical studies, but does not report test details. Assumed standard cylinder."
Szilágyi (2013a),T6/65,Hungary,In-situ,,,Original Schmidt Type N,,Horizontal,10,49.5,Core,,,,,,,74.95,74.95,63.85,"Data collected from other historical studies, but does not report test details. Assumed standard cylinder."
Szilágyi (2013a),T6/66,Hungary,In-situ,,,Original Schmidt Type N,,Horizontal,10,49.5,Core,,,,,,,76.26,76.26,65.16,"Data collected from other historical studies, but does not report test details. Assumed standard cylinder."
Szilágyi (2013a),T6/67,Hungary,In-situ,,,Original Schmidt Type N,,Horizontal,10,50.2,Core,,,,,,,84.33,84.33,73.23,"Data collected from other historical studies, but does not report test details. Assumed standard cylinder."
Szilágyi (2013a),T6/68,Hungary,In-situ,,,Original Schmidt Type N,,Horizontal,10,50.9,Core,,,,,,,78.14,78.14,67.04,"Data collected from other historical studies, but does not report test details. Assumed standard cylinder."
Szilágyi (2013a),T6/69,Hungary,In-situ,,,Original Schmidt Type N,,Horizontal,10,50.7,Core,,,,,,,82.81,82.81,71.71,"Data collected from other historical studies, but does not report test details. Assumed standard cylinder."
Szilágyi (2013a),T6/70,Hungary,In-situ,,,Original Schmidt Type N,,Horizontal,10,50.2,Core,,,,,,,84.68,84.68,73.58,"Data collected from other historical studies, but does not report test details. Assumed standard cylinder."
Szilágyi (2013a),T6/71,Hungary,In-situ,,,Original Schmidt Type N,,Horizontal,10,51.3,Core,,,,,,,82.89,82.89,71.79,"Data collected from other historical studies, but does not report test details. Assumed standard cylinder."
Szilágyi (2013a),T6/72,Hungary,In-situ,,,Original Schmidt Type N,,Horizontal,10,50.7,Core,,,,,,,86.85,86.85,75.75,"Data collected from other historical studies, but does not report test details. Assumed standard cylinder."
Szilágyi (2013a),T6/73,Hungary,In-situ,,,Original Schmidt Type N,,Horizontal,10,45.8,Core,,,,,,,69.25,69.25,58.15,"Data collected from other historical studies, but does not report test details. Assumed standard cylinder."
Szilágyi (2013a),T6/74,Hungary,In-situ,,,Original Schmidt Type N,,Horizontal,10,45.5,Core,,,,,,,59.33,59.33,49.24,"Data collected from other historical studies, but does not report test details. Assumed standard cylinder."
Szilágyi (2013a),T6/75,Hungary,In-situ,,,Original Schmidt Type N,,Horizontal,10,46.2,Core,,,,,,,71.26,71.26,60.16,"Data collected from other historical studies, but does not report test details. Assumed standard cylinder."
Szilágyi (2013a),T6/76,Hungary,In-situ,,,Original Schmidt Type N,,Horizontal,10,46.5,Core,,,,,,,76.25,76.25,65.15,"Data collected from other historical studies, but does not report test details. Assumed standard cylinder."
Szilágyi (2013a),T6/77,Hungary,In-situ,,,Original Schmidt Type N,,Horizontal,10,48.6,Core,,,,,,,84.43,84.43,73.33,"Data collected from other historical studies, but does not report test details. Assumed standard cylinder."
Szilágyi (2013a),T6/78,Hungary,In-situ,,,Original Schmidt Type N,,Horizontal,10,49.2,Core,,,,,,,79.28,79.28,68.18,"Data collected from other historical studies, but does not report test details. Assumed standard cylinder."
Szilágyi (2013a),T6/79,Hungary,In-situ,,,Original Schmidt Type N,,Horizontal,10,50.2,Core,,,,,,,87.35,87.35,76.25,"Data collected from other historical studies, but does not report test details. Assumed standard cylinder."
Szilágyi (2013a),T6/80,Hungary,In-situ,,,Original Schmidt Type N,,Horizontal,10,50.1,Core,,,,,,,86.80,86.80,75.70,"Data collected from other historical studies, but does not report test details. Assumed standard cylinder."
Szilágyi (2013a),T6/81,Hungary,In-situ,,,Original Schmidt Type N,,Horizontal,10,49.7,Core,,,,,,,89.43,89.43,78.33,"Data collected from other historical studies, but does not report test details. Assumed standard cylinder."
Szilágyi (2013a),T6/82,Hungary,In-situ,,,Original Schmidt Type N,,Horizontal,10,50.0,Core,,,,,,,92.58,92.58,81.48,"Data collected from other historical studies, but does not report test details. Assumed standard cylinder."
Szilágyi (2013a),T6/83,Hungary,In-situ,,,Original Schmidt Type N,,Horizontal,10,50.3,Core,,,,,,,90.90,90.90,79.80,"Data collected from other historical studies, but does not report test details. Assumed standard cylinder."
Szilágyi (2013a),T6/84,Hungary,In-situ,,,Original Schmidt Type N,,Horizontal,10,51.0,Core,,,,,,,94.21,94.21,83.11,"Data collected from other historical studies, but does not report test details. Assumed standard cylinder."
Szilágyi (2013a),T6/85,Hungary,In-situ,,,Original Schmidt Type N,,Horizontal,10,47.9,Core,,,,,,,68.23,68.23,57.13,"Data collected from other historical studies, but does not report test details. Assumed standard cylinder."
Szilágyi (2013a),T6/86,Hungary,In-situ,,,Original Schmidt Type N,,Horizontal,10,48.2,Core,,,,,,,60.91,60.91,50.56,"Data collected from other historical studies, but does not report test details. Assumed standard cylinder."
Szilágyi (2013a),T6/87,Hungary,In-situ,,,Original Schmidt Type N,,Horizontal,10,48.7,Core,,,,,,,69.58,69.58,58.48,"Data collected from other historical studies, but does not report test details. Assumed standard cylinder."
Szilágyi (2013a),T6/88,Hungary,In-situ,,,Original Schmidt Type N,,Horizontal,10,48.9,Core,,,,,,,74.22,74.22,63.12,"Data collected from other historical studies, but does not report test details. Assumed standard cylinder."
Szilágyi (2013a),T6/89,Hungary,In-situ,,,Original Schmidt Type N,,Horizontal,10,49.9,Core,,,,,,,84.34,84.34,73.24,"Data collected from other historical studies, but does not report test details. Assumed standard cylinder."
Szilágyi (2013a),T6/90,Hungary,In-situ,,,Original Schmidt Type N,,Horizontal,10,48.7,Core,,,,,,,77.54,77.54,66.44,"Data collected from other historical studies, but does not report test details. Assumed standard cylinder."
Szilágyi (2013a),T6/91,Hungary,In-situ,,,Original Schmidt Type N,,Horizontal,10,50.4,Core,,,,,,,86.71,86.71,75.61,"Data collected from other historical studies, but does not report test details. Assumed standard cylinder."
Szilágyi (2013a),T6/92,Hungary,In-situ,,,Original Schmidt Type N,,Horizontal,10,50.1,Core,,,,,,,88.72,88.72,77.62,"Data collected from other historical studies, but does not report test details. Assumed standard cylinder."
Szilágyi (2013a),T6/93,Hungary,In-situ,,,Original Schmidt Type N,,Horizontal,10,49.9,Core,,,,,,,89.80,89.80,78.70,"Data collected from other historical studies, but does not report test details. Assumed standard cylinder."
Szilágyi (2013a),T6/94,Hungary,In-situ,,,Original Schmidt Type N,,Horizontal,10,50.5,Core,,,,,,,90.10,90.10,79.00,"Data collected from other historical studies, but does not report test details. Assumed standard cylinder."
Szilágyi (2013a),T6/95,Hungary,In-situ,,,Original Schmidt Type N,,Horizontal,10,49.8,Core,,,,,,,90.48,90.48,79.38,"Data collected from other historical studies, but does not report test details. Assumed standard cylinder."
Szilágyi (2013a),T6/96,Hungary,In-situ,,,Original Schmidt Type N,,Horizontal,10,50.3,Core,,,,,,,94.26,94.26,83.16,"Data collected from other historical studies, but does not report test details. Assumed standard cylinder."
Szilágyi (2013a),T6/97,Hungary,In-situ,,,Original Schmidt Type N,,Horizontal,10,43.5,Core,,,,,,,59.65,59.65,49.51,"Data collected from other historical studies, but does not report test details. Assumed standard cylinder."
Szilágyi (2013a),T6/98,Hungary,In-situ,,,Original Schmidt Type N,,Horizontal,10,45.2,Core,,,,,,,61.16,61.16,50.76,"Data collected from other historical studies, but does not report test details. Assumed standard cylinder."
Szilágyi (2013a),T6/99,Hungary,In-situ,,,Original Schmidt Type N,,Horizontal,10,43.5,Core,,,,,,,75.45,75.45,64.35,"Data collected from other historical studies, but does not report test details. Assumed standard cylinder."
Szilágyi (2013a),T6/100,Hungary,In-situ,,,Original Schmidt Type N,,Horizontal,10,44.2,Core,,,,,,,77.02,77.02,65.92,"Data collected from other historical studies, but does not report test details. Assumed standard cylinder."
Szilágyi (2013a),T6/101,Hungary,In-situ,,,Original Schmidt Type N,,Horizontal,10,48.2,Core,,,,,,,83.37,83.37,72.27,"Data collected from other historical studies, but does not report test details. Assumed standard cylinder."
Szilágyi (2013a),T6/102,Hungary,In-situ,,,Original Schmidt Type N,,Horizontal,10,48.0,Core,,,,,,,80.88,80.88,69.78,"Data collected from other historical studies, but does not report test details. Assumed standard cylinder."
Szilágyi (2013a),T6/103,Hungary,In-situ,,,Original Schmidt Type N,,Horizontal,10,48.3,Core,,,,,,,81.94,81.94,70.84,"Data collected from other historical studies, but does not report test details. Assumed standard cylinder."
Szilágyi (2013a),T6/104,Hungary,In-situ,,,Original Schmidt Type N,,Horizontal,10,48.5,Core,,,,,,,84.44,84.44,73.34,"Data collected from other historical studies, but does not report test details. Assumed standard cylinder."
Szilágyi (2013a),T6/105,Hungary,In-situ,,,Original Schmidt Type N,,Horizontal,10,50.2,Core,,,,,,,86.50,86.50,75.40,"Data collected from other historical studies, but does not report test details. Assumed standard cylinder."
Szilágyi (2013a),T6/106,Hungary,In-situ,,,Original Schmidt Type N,,Horizontal,10,49.9,Core,,,,,,,88.32,88.32,77.22,"Data collected from other historical studies, but does not report test details. Assumed standard cylinder."
Szilágyi (2013a),T6/107,Hungary,In-situ,,,Original Schmidt Type N,,Horizontal,10,50.7,Core,,,,,,,89.02,89.02,77.92,"Data collected from other historical studies, but does not report test details. Assumed standard cylinder."
Szilágyi (2013a),T6/108,Hungary,In-situ,,,Original Schmidt Type N,,Horizontal,10,50.3,Core,,,,,,,89.92,89.92,78.82,"Data collected from other historical studies, but does not report test details. Assumed standard cylinder."
