Repository: bjhtud/MTL_in_MAT

# MTL_in_MAT

## 多任务情况

UHPC为核心数据集
测试集划分有两种方式：
1. 单任务测试集：针对每个任务，划分出该任务没有缺失标签的样本中的一部分作为测试集
   - 训练阶段：分任务训练，与其他任务(标签)的样本进行合并，这样就得到了一个训练集，这个训练集中特征和标签还是有缺失的
   - 训练出的模型：
     - 输入：特征 + 其他任务的标签
     - 输出：当前任务的标签
   - 测试阶段：使用该任务的测试集进行评估
   - 问题是：测试集中没有其他任务的标签，怎么办？

2. 多任务测试集：划分出所有任务都没有缺失标签的样本作为测试集
    - 训练阶段：使用其他样本作为训练集，这些样本中有缺失标签和缺失特征
    - 训练出的模型：
      - 输入：特征
      - 输出：所有任务的标签
    - 测试阶段：使用多任务测试集进行评估
    - 这样就能利用多个任务之间的关系进行预测
    - 缺点是：测试集会比较小，并且只能评估那些没有缺失标签的样本

##

File: data_set/Non_destructive/Complete RH Database.csv (part 12 of 39)
Literature,Specimen ID,Country,Specimen Type,Specimen Age (days),Rebar Present,RH Device Brand & Model,Standard,Orientation,No. Tests,"Median Rebound Number, RN",Core Specimen ,Height (mm),Width/Diameter (mm),Max Aggregate Size (mm),W/C Ratio,Strength Class,"Design Strength, fck (MPa)","fc,core (MPa)","fc,ref (MPa)","fc,cyl (MPa)",Notes
Szilágyi (2013a),T6/109,Hungary,In-situ,,,Original Schmidt Type N,,Horizontal,10,47.4,Core,,,,,,,60.49,60.49,50.21,"Data collected from other historical studies, but does not report test details. Assumed standard cylinder."
Szilágyi (2013a),T6/110,Hungary,In-situ,,,Original Schmidt Type N,,Horizontal,10,48.0,Core,,,,,,,61.99,61.99,51.45,"Data collected from other historical studies, but does not report test details. Assumed standard cylinder."
Szilágyi (2013a),T6/111,Hungary,In-situ,,,Original Schmidt Type N,,Horizontal,10,49.0,Core,,,,,,,73.48,73.48,62.38,"Data collected from other historical studies, but does not report test details. Assumed standard cylinder."
Szilágyi (2013a),T6/112,Hungary,In-situ,,,Original Schmidt Type N,,Horizontal,10,48.4,Core,,,,,,,76.05,76.05,64.95,"Data collected from other historical studies, but does not report test details. Assumed standard cylinder."
Szilágyi (2013a),T6/113,Hungary,In-situ,,,Original Schmidt Type N,,Horizontal,10,49.9,Core,,,,,,,82.67,82.67,71.57,"Data collected from other historical studies, but does not report test details. Assumed standard cylinder."
Szilágyi (2013a),T6/114,Hungary,In-situ,,,Original Schmidt Type N,,Horizontal,10,49.1,Core,,,,,,,81.34,81.34,70.24,"Data collected from other historical studies, but does not report test details. Assumed standard cylinder."
Szilágyi (2013a),T6/115,Hungary,In-situ,,,Original Schmidt Type N,,Horizontal,10,50.5,Core,,,,,,,83.36,83.36,72.26,"Data collected from other historical studies, but does not report test details. Assumed standard cylinder."
Szilágyi (2013a),T6/116,Hungary,In-situ,,,Original Schmidt Type N,,Horizontal,10,49.7,Core,,,,,,,86.60,86.60,75.50,"Data collected from other historical studies, but does not report test details. Assumed standard cylinder."
Szilágyi (2013a),T6/117,Hungary,In-situ,,,Original Schmidt Type N,,Horizontal,10,49.8,Core,,,,,,,85.84,85.84,74.74,"Data collected from other historical studies, but does not report test details. Assumed standard cylinder."
Szilágyi (2013a),T6/118,Hungary,In-situ,,,Original Schmidt Type N,,Horizontal,10,50.6,Core,,,,,,,90.20,90.20,79.10,"Data collected from other historical studies, but does not report test details. Assumed standard cylinder."
Szilágyi (2013a),T6/119,Hungary,In-situ,,,Original Schmidt Type N,,Horizontal,10,49.1,Core,,,,,,,90.00,90.00,78.90,"Data collected from other historical studies, but does not report test details. Assumed standard cylinder."
Szilágyi (2013a),T6/120,Hungary,In-situ,,,Original Schmidt Type N,,Horizontal,10,49.5,Core,,,,,,,87.59,87.59,76.49,"Data collected from other historical studies, but does not report test details. Assumed standard cylinder."
Szilágyi (2013a),T6/121,Hungary,In-situ,,,Original Schmidt Type N,,Horizontal,10,48.4,Core,,,,,,,65.07,65.07,53.97,"Data collected from other historical studies, but does not report test details. Assumed standard cylinder."
Szilágyi (2013a),T6/122,Hungary,In-situ,,,Original Schmidt Type N,,Horizontal,10,43.7,Core,,,,,,,62.61,62.61,51.97,"Data collected from other historical studies, but does not report test details. Assumed standard cylinder."
Szilágyi (2013a),T6/123,Hungary,In-situ,,,Original Schmidt Type N,,Horizontal,10,48.7,Core,,,,,,,71.94,71.94,60.84,"Data collected from other historical studies, but does not report test details. Assumed standard cylinder."
Szilágyi (2013a),T6/124,Hungary,In-situ,,,Original Schmidt Type N,,Horizontal,10,48.3,Core,,,,,,,72.51,72.51,61.41,"Data collected from other historical studies, but does not report test details. Assumed standard cylinder."
Szilágyi (2013a),T6/125,Hungary,In-situ,,,Original Schmidt Type N,,Horizontal,10,49.9,Core,,,,,,,77.26,77.26,66.16,"Data collected from other historical studies, but does not report test details. Assumed standard cylinder."
Szilágyi (2013a),T6/126,Hungary,In-situ,,,Original Schmidt Type N,,Horizontal,10,49.8,Core,,,,,,,80.96,80.96,69.86,"Data collected from other historical studies, but does not report test details. Assumed standard cylinder."
Szilágyi (2013a),T6/127,Hungary,In-situ,,,Original Schmidt Type N,,Horizontal,10,45.3,Core,,,,,,,81.86,81.86,70.76,"Data collected from other historical studies, but does not report test details. Assumed standard cylinder."
Szilágyi (2013a),T6/128,Hungary,In-situ,,,Original Schmidt Type N,,Horizontal,10,53.0,Core,,,,,,,84.57,84.57,73.47,"Data collected from other historical studies, but does not report test details. Assumed standard cylinder."
Szilágyi (2013a),T6/129,Hungary,In-situ,,,Original Schmidt Type N,,Horizontal,10,48.8,Core,,,,,,,87.07,87.07,75.97,"Data collected from other historical studies, but does not report test details. Assumed standard cylinder."
Szilágyi (2013a),T6/130,Hungary,In-situ,,,Original Schmidt Type N,,Horizontal,10,48.1,Core,,,,,,,83.43,83.43,72.33,"Data collected from other historical studies, but does not report test details. Assumed standard cylinder."
Szilágyi (2013a),T6/131,Hungary,In-situ,,,Original Schmidt Type N,,Horizontal,10,49.8,Core,,,,,,,88.18,88.18,77.08,"Data collected from other historical studies, but does not report test details. Assumed standard cylinder."
Szilágyi (2013a),T6/132,Hungary,In-situ,,,Original Schmidt Type N,,Horizontal,10,49.4,Core,,,,,,,85.92,85.92,74.82,"Data collected from other historical studies, but does not report test details. Assumed standard cylinder."
Szilágyi (2013a),T6/133,Hungary,In-situ,,,Original Schmidt Type N,,Horizontal,10,47.3,Core,,,,,,,65.37,65.37,54.27,"Data collected from other historical studies, but does not report test details. Assumed standard cylinder."
Szilágyi (2013a),T6/134,Hungary,In-situ,,,Original Schmidt Type N,,Horizontal,10,47.7,Core,,,,,,,62.15,62.15,51.58,"Data collected from other historical studies, but does not report test details. Assumed standard cylinder."
Szilágyi (2013a),T6/135,Hungary,In-situ,,,Original Schmidt Type N,,Horizontal,10,47.6,Core,,,,,,,72.58,72.58,61.48,"Data collected from other historical studies, but does not report test details. Assumed standard cylinder."
Szilágyi (2013a),T6/136,Hungary,In-situ,,,Original Schmidt Type N,,Horizontal,10,47.9,Core,,,,,,,73.07,73.07,61.97,"Data collected from other historical studies, but does not report test details. Assumed standard cylinder."
Szilágyi (2013a),T6/137,Hungary,In-situ,,,Original Schmidt Type N,,Horizontal,10,49.0,Core,,,,,,,77.42,77.42,66.32,"Data collected from other historical studies, but does not report test details. Assumed standard cylinder."
Szilágyi (2013a),T6/138,Hungary,In-situ,,,Original Schmidt Type N,,Horizontal,10,48.7,Core,,,,,,,80.03,80.03,68.93,"Data collected from other historical studies, but does not report test details. Assumed standard cylinder."
Szilágyi (2013a),T6/139,Hungary,In-situ,,,Original Schmidt Type N,,Horizontal,10,48.9,Core,,,,,,,83.81,83.81,72.71,"Data collected from other historical studies, but does not report test details. Assumed standard cylinder."
Szilágyi (2013a),T6/140,Hungary,In-situ,,,Original Schmidt Type N,,Horizontal,10,49.3,Core,,,,,,,82.14,82.14,71.04,"Data collected from other historical studies, but does not report test details. Assumed standard cylinder."
Szilágyi (2013a),T6/141,Hungary,In-situ,,,Original Schmidt Type N,,Horizontal,10,50.0,Core,,,,,,,87.50,87.50,76.40,"Data collected from other historical studies, but does not report test details. Assumed standard cylinder."
Szilágyi (2013a),T6/142,Hungary,In-situ,,,Original Schmidt Type N,,Horizontal,10,49.5,Core,,,,,,,85.30,85.30,74.20,"Data collected from other historical studies, but does not report test details. Assumed standard cylinder."
Szilágyi (2013a),T6/143,Hungary,In-situ,,,Original Schmidt Type N,,Horizontal,10,50.3,Core,,,,,,,88.75,88.75,77.65,"Data collected from other historical studies, but does not report test details. Assumed standard cylinder."
Szilágyi (2013a),T6/144,Hungary,In-situ,,,Original Schmidt Type N,,Horizontal,10,51.1,Core,,,,,,,86.43,86.43,75.33,"Data collected from other historical studies, but does not report test details. Assumed standard cylinder."
Szilágyi (2013a),T6/145,Hungary,In-situ,,,Original Schmidt Type N,,Horizontal,10,44.5,Core,,,,,,,61.56,61.56,51.09,"Data collected from other historical studies, but does not report test details. Assumed standard cylinder."
Szilágyi (2013a),T6/146,Hungary,In-situ,,,Original Schmidt Type N,,Horizontal,10,44.7,Core,,,,,,,59.89,59.89,49.71,"Data collected from other historical studies, but does not report test details. Assumed standard cylinder."
Szilágyi (2013a),T6/147,Hungary,In-situ,,,Original Schmidt Type N,,Horizontal,10,46.5,Core,,,,,,,67.76,67.76,56.66,"Data collected from other historical studies, but does not report test details. Assumed standard cylinder."
Szilágyi (2013a),T6/148,Hungary,In-situ,,,Original Schmidt Type N,,Horizontal,10,46.1,Core,,,,,,,65.85,65.85,54.75,"Data collected from other historical studies, but does not report test details. Assumed standard cylinder."
Szilágyi (2013a),T6/149,Hungary,In-situ,,,Original Schmidt Type N,,Horizontal,10,48.0,Core,,,,,,,71.74,71.74,60.64,"Data collected from other historical studies, but does not report test details. Assumed standard cylinder."
Szilágyi (2013a),T6/150,Hungary,In-situ,,,Original Schmidt Type N,,Horizontal,10,48.5,Core,,,,,,,74.56,74.56,63.46,"Data collected from other historical studies, but does not report test details. Assumed standard cylinder."
Szilágyi (2013a),T6/151,Hungary,In-situ,,,Original Schmidt Type N,,Horizontal,10,47.1,Core,,,,,,,83.13,83.13,72.03,"Data collected from other historical studies, but does not report test details. Assumed standard cylinder."
Szilágyi (2013a),T6/152,Hungary,In-situ,,,Original Schmidt Type N,,Horizontal,10,47.9,Core,,,,,,,80.47,80.47,69.37,"Data collected from other historical studies, but does not report test details. Assumed standard cylinder."
Szilágyi (2013a),T6/153,Hungary,In-situ,,,Original Schmidt Type N,,Horizontal,10,50.4,Core,,,,,,,87.97,87.97,76.87,"Data collected from other historical studies, but does not report test details. Assumed standard cylinder."
Szilágyi (2013a),T6/154,Hungary,In-situ,,,Original Schmidt Type N,,Horizontal,10,49.1,Core,,,,,,,87.84,87.84,76.74,"Data collected from other historical studies, but does not report test details. Assumed standard cylinder."
Szilágyi (2013a),T6/155,Hungary,In-situ,,,Original Schmidt Type N,,Horizontal,10,49.9,Core,,,,,,,93.62,93.62,82.52,"Data collected from other historical studies, but does not report test details. Assumed standard cylinder."
Szilágyi (2013a),T6/156,Hungary,In-situ,,,Original Schmidt Type N,,Horizontal,10,49.6,Core,,,,,,,91.47,91.47,80.37,"Data collected from other historical studies, but does not report test details. Assumed standard cylinder."
Szilágyi (2013a),T6/157,Hungary,In-situ,,,Original Schmidt Type N,,Horizontal,10,46.9,Core,,,,,,,62.84,62.84,52.16,"Data collected from other historical studies, but does not report test details. Assumed standard cylinder."
Szilágyi (2013a),T6/158,Hungary,In-situ,,,Original Schmidt Type N,,Horizontal,10,47.9,Core,,,,,,,59.38,59.38,49.29,"Data collected from other historical studies, but does not report test details. Assumed standard cylinder."
Szilágyi (2013a),T6/159,Hungary,In-situ,,,Original Schmidt Type N,,Horizontal,10,47.6,Core,,,,,,,64.96,64.96,53.92,"Data collected from other historical studies, but does not report test details. Assumed standard cylinder."
Szilágyi (2013a),T6/160,Hungary,In-situ,,,Original Schmidt Type N,,Horizontal,10,46.3,Core,,,,,,,68.81,68.81,57.71,"Data collected from other historical studies, but does not report test details. Assumed standard cylinder."
Szilágyi (2013a),T6/161,Hungary,In-situ,,,Original Schmidt Type N,,Horizontal,10,48.3,Core,,,,,,,75.71,75.71,64.61,"Data collected from other historical studies, but does not report test details. Assumed standard cylinder."
Szilágyi (2013a),T6/162,Hungary,In-situ,,,Original Schmidt Type N,,Horizontal,10,47.5,Core,,,,,,,70.96,70.96,59.86,"Data collected from other historical studies, but does not report test details. Assumed standard cylinder."
Szilágyi (2013a),T6/163,Hungary,In-situ,,,Original Schmidt Type N,,Horizontal,10,47.7,Core,,,,,,,83.04,83.04,71.94,"Data collected from other historical studies, but does not report test details. Assumed standard cylinder."
Szilágyi (2013a),T6/164,Hungary,In-situ,,,Original Schmidt Type N,,Horizontal,10,47.8,Core,,,,,,,81.98,81.98,70.88,"Data collected from other historical studies, but does not report test details. Assumed standard cylinder."
Szilágyi (2013a),T6/165,Hungary,In-situ,,,Original Schmidt Type N,,Horizontal,10,47.7,Core,,,,,,,90.57,90.57,79.47,"Data collected from other historical studies, but does not report test details. Assumed standard cylinder."
Szilágyi (2013a),T6/166,Hungary,In-situ,,,Original Schmidt Type N,,Horizontal,10,47.5,Core,,,,,,,85.95,85.95,74.85,"Data collected from other historical studies, but does not report test details. Assumed standard cylinder."
Szilágyi (2013a),T6/167,Hungary,In-situ,,,Original Schmidt Type N,,Horizontal,10,50.7,Core,,,,,,,91.24,91.24,80.14,"Data collected from other historical studies, but does not report test details. Assumed standard cylinder."
Szilágyi (2013a),T6/168,Hungary,In-situ,,,Original Schmidt Type N,,Horizontal,10,49.7,Core,,,,,,,92.16,92.16,81.06,"Data collected from other historical studies, but does not report test details. Assumed standard cylinder."
Szilágyi (2013a),T6/169,Hungary,In-situ,,,Original Schmidt Type N,,Horizontal,10,43.3,Core,,,,,,,54.32,54.32,45.09,"Data collected from other historical studies, but does not report test details. Assumed standard cylinder."
Szilágyi (2013a),T6/170,Hungary,In-situ,,,Original Schmidt Type N,,Horizontal,10,44.4,Core,,,,,,,55.87,55.87,46.37,"Data collected from other historical studies, but does not report test details. Assumed standard cylinder."
Szilágyi (2013a),T6/171,Hungary,In-situ,,,Original Schmidt Type N,,Horizontal,10,46.0,Core,,,,,,,65.24,65.24,54.14,"Data collected from other historical studies, but does not report test details. Assumed standard cylinder."
Szilágyi (2013a),T6/172,Hungary,In-situ,,,Original Schmidt Type N,,Horizontal,10,46.1,Core,,,,,,,65.26,65.26,54.16,"Data collected from other historical studies, but does not report test details. Assumed standard cylinder."
Szilágyi (2013a),T6/173,Hungary,In-situ,,,Original Schmidt Type N,,Horizontal,10,47.8,Core,,,,,,,71.56,71.56,60.46,"Data collected from other historical studies, but does not report test details. Assumed standard cylinder."
Szilágyi (2013a),T6/174,Hungary,In-situ,,,Original Schmidt Type N,,Horizontal,10,46.3,Core,,,,,,,70.93,70.93,59.83,"Data collected from other historical studies, but does not report test details. Assumed standard cylinder."
Szilágyi (2013a),T6/175,Hungary,In-situ,,,Original Schmidt Type N,,Horizontal,10,48.2,Core,,,,,,,79.56,79.56,68.46,"Data collected from other historical studies, but does not report test details. Assumed standard cylinder."
Szilágyi (2013a),T6/176,Hungary,In-situ,,,Original Schmidt Type N,,Horizontal,10,48.5,Core,,,,,,,80.87,80.87,69.77,"Data collected from other historical studies, but does not report test details. Assumed standard cylinder."
Szilágyi (2013a),T6/177,Hungary,In-situ,,,Original Schmidt Type N,,Horizontal,10,49.0,Core,,,,,,,83.96,83.96,72.86,"Data collected from other historical studies, but does not report test details. Assumed standard cylinder."
Szilágyi (2013a),T6/178,Hungary,In-situ,,,Original Schmidt Type N,,Horizontal,10,49.6,Core,,,,,,,85.14,85.14,74.04,"Data collected from other historical studies, but does not report test details. Assumed standard cylinder."
Szilágyi (2013a),T6/179,Hungary,In-situ,,,Original Schmidt Type N,,Horizontal,10,49.7,Core,,,,,,,90.30,90.30,79.20,"Data collected from other historical studies, but does not report test details. Assumed standard cylinder."
Szilágyi (2013a),T6/180,Hungary,In-situ,,,Original Schmidt Type N,,Horizontal,10,49.2,Core,,,,,,,89.86,89.86,78.76,"Data collected from other historical studies, but does not report test details. Assumed standard cylinder."
Szilágyi (2013a),T6/181,Hungary,In-situ,,,Original Schmidt Type N,,Horizontal,10,46.0,Core,,,,,,,53.28,53.28,44.22,"Data collected from other historical studies, but does not report test details. Assumed standard cylinder."
Szilágyi (2013a),T6/182,Hungary,In-situ,,,Original Schmidt Type N,,Horizontal,10,47.3,Core,,,,,,,56.18,56.18,46.63,"Data collected from other historical studies, but does not report test details. Assumed standard cylinder."
Szilágyi (2013a),T6/183,Hungary,In-situ,,,Original Schmidt Type N,,Horizontal,10,46.9,Core,,,,,,,61.64,61.64,51.16,"Data collected from other historical studies, but does not report test details. Assumed standard cylinder."
Szilágyi (2013a),T6/184,Hungary,In-situ,,,Original Schmidt Type N,,Horizontal,10,47.3,Core,,,,,,,64.25,64.25,53.33,"Data collected from other historical studies, but does not report test details. Assumed standard cylinder."
Szilágyi (2013a),T6/185,Hungary,In-situ,,,Original Schmidt Type N,,Horizontal,10,48.0,Core,,,,,,,69.32,69.32,58.22,"Data collected from other historical studies, but does not report test details. Assumed standard cylinder."
Szilágyi (2013a),T6/186,Hungary,In-situ,,,Original Schmidt Type N,,Horizontal,10,47.7,Core,,,,,,,71.60,71.60,60.50,"Data collected from other historical studies, but does not report test details. Assumed standard cylinder."
Szilágyi (2013a),T6/187,Hungary,In-situ,,,Original Schmidt Type N,,Horizontal,10,48.2,Core,,,,,,,80.84,80.84,69.74,"Data collected from other historical studies, but does not report test details. Assumed standard cylinder."
Szilágyi (2013a),T6/188,Hungary,In-situ,,,Original Schmidt Type N,,Horizontal,10,47.3,Core,,,,,,,82.53,82.53,71.43,"Data collected from other historical studies, but does not report test details. Assumed standard cylinder."
Szilágyi (2013a),T6/189,Hungary,In-situ,,,Original Schmidt Type N,,Horizontal,10,48.1,Core,,,,,,,85.99,85.99,74.89,"Data collected from other historical studies, but does not report test details. Assumed standard cylinder."
Szilágyi (2013a),T6/190,Hungary,In-situ,,,Original Schmidt Type N,,Horizontal,10,48.0,Core,,,,,,,82.53,82.53,71.43,"Data collected from other historical studies, but does not report test details. Assumed standard cylinder."
Szilágyi (2013a),T6/191,Hungary,In-situ,,,Original Schmidt Type N,,Horizontal,10,49.2,Core,,,,,,,88.63,88.63,77.53,"Data collected from other historical studies, but does not report test details. Assumed standard cylinder."
Szilágyi (2013a),T6/192,Hungary,In-situ,,,Original Schmidt Type N,,Horizontal,10,50.7,Core,,,,,,,87.29,87.29,76.19,"Data collected from other historical studies, but does not report test details. Assumed standard cylinder."
Szilágyi (2013a),T6/193,Hungary,In-situ,,,Original Schmidt Type N,,Horizontal,10,42.0,Core,,,,,,,46.72,46.72,38.78,"Data collected from other historical studies, but does not report test details. Assumed standard cylinder."
Szilágyi (2013a),T6/194,Hungary,In-situ,,,Original Schmidt Type N,,Horizontal,10,42.3,Core,,,,,,,47.85,47.85,39.72,"Data collected from other historical studies, but does not report test details. Assumed standard cylinder."
Szilágyi (2013a),T6/195,Hungary,In-situ,,,Original Schmidt Type N,,Horizontal,10,43.1,Core,,,,,,,56.43,56.43,46.84,"Data collected from other historical studies, but does not report test details. Assumed standard cylinder."
Szilágyi (2013a),T6/196,Hungary,In-situ,,,Original Schmidt Type N,,Horizontal,10,44.0,Core,,,,,,,57.23,57.23,47.50,"Data collected from other historical studies, but does not report test details. Assumed standard cylinder."
Szilágyi (2013a),T6/197,Hungary,In-situ,,,Original Schmidt Type N,,Horizontal,10,45.4,Core,,,,,,,64.29,64.29,53.36,"Data collected from other historical studies, but does not report test details. Assumed standard cylinder."
Szilágyi (2013a),T6/198,Hungary,In-situ,,,Original Schmidt Type N,,Horizontal,10,46.2,Core,,,,,,,62.76,62.76,52.09,"Data collected from other historical studies, but does not report test details. Assumed standard cylinder."
Szilágyi (2013a),T6/199,Hungary,In-situ,,,Original Schmidt Type N,,Horizontal,10,47.9,Core,,,,,,,74.11,74.11,63.01,"Data collected from other historical studies, but does not report test details. Assumed standard cylinder."
Szilágyi (2013a),T6/200,Hungary,In-situ,,,Original Schmidt Type N,,Horizontal,10,48.2,Core,,,,,,,72.84,72.84,61.74,"Data collected from other historical studies, but does not report test details. Assumed standard cylinder."
Szilágyi (2013a),T6/201,Hungary,In-situ,,,Original Schmidt Type N,,Horizontal,10,49.2,Core,,,,,,,83.51,83.51,72.41,"Data collected from other historical studies, but does not report test details. Assumed standard cylinder."
Szilágyi (2013a),T6/202,Hungary,In-situ,,,Original Schmidt Type N,,Horizontal,10,48.0,Core,,,,,,,85.95,85.95,74.85,"Data collected from other historical studies, but does not report test details. Assumed standard cylinder."
Szilágyi (2013a),T6/203,Hungary,In-situ,,,Original Schmidt Type N,,Horizontal,10,48.3,Core,,,,,,,89.13,89.13,78.03,"Data collected from other historical studies, but does not report test details. Assumed standard cylinder."
Szilágyi (2013a),T6/204,Hungary,In-situ,,,Original Schmidt Type N,,Horizontal,10,49.7,Core,,,,,,,85.02,85.02,73.92,"Data collected from other historical studies, but does not report test details. Assumed standard cylinder."
Szilágyi (2013a),T6/205,Hungary,In-situ,,,Original Schmidt Type N,,Horizontal,10,44.8,Core,,,,,,,49.66,49.66,41.22,"Data collected from other historical studies, but does not report test details. Assumed standard cylinder."
Szilágyi (2013a),T6/206,Hungary,In-situ,,,Original Schmidt Type N,,Horizontal,10,45.4,Core,,,,,,,52.00,52.00,43.16,"Data collected from other historical studies, but does not report test details. Assumed standard cylinder."
Szilágyi (2013a),T6/207,Hungary,In-situ,,,Original Schmidt Type N,,Horizontal,10,45.9,Core,,,,,,,57.13,57.13,47.42,"Data collected from other historical studies, but does not report test details. Assumed standard cylinder."
Szilágyi (2013a),T6/208,Hungary,In-situ,,,Original Schmidt Type N,,Horizontal,10,45.5,Core,,,,,,,56.67,56.67,47.04,"Data collected from other historical studies, but does not report test details. Assumed standard cylinder."
Szilágyi (2013a),T6/209,Hungary,In-situ,,,Original Schmidt Type N,,Horizontal,10,46.4,Core,,,,,,,66.26,66.26,55.16,"Data collected from other historical studies, but does not report test details. Assumed standard cylinder."
Szilágyi (2013a),T6/210,Hungary,In-situ,,,Original Schmidt Type N,,Horizontal,10,46.7,Core,,,,,,,62.59,62.59,51.95,"Data collected from other historical studies, but does not report test details. Assumed standard cylinder."
Szilágyi (2013a),T6/211,Hungary,In-situ,,,Original Schmidt Type N,,Horizontal,10,47.1,Core,,,,,,,76.84,76.84,65.74,"Data collected from other historical studies, but does not report test details. Assumed standard cylinder."
Szilágyi (2013a),T6/212,Hungary,In-situ,,,Original Schmidt Type N,,Horizontal,10,48.0,Core,,,,,,,72.20,72.20,61.10,"Data collected from other historical studies, but does not report test details. Assumed standard cylinder."
Szilágyi (2013a),T6/213,Hungary,In-situ,,,Original Schmidt Type N,,Horizontal,10,47.7,Core,,,,,,,81.08,81.08,69.98,"Data collected from other historical studies, but does not report test details. Assumed standard cylinder."
Szilágyi (2013a),T6/214,Hungary,In-situ,,,Original Schmidt Type N,,Horizontal,10,46.9,Core,,,,,,,83.57,83.57,72.47,"Data collected from other historical studies, but does not report test details. Assumed standard cylinder."
Szilágyi (2013a),T6/215,Hungary,In-situ,,,Original Schmidt Type N,,Horizontal,10,49.7,Core,,,,,,,85.42,85.42,74.32,"Data collected from other historical studies, but does not report test details. Assumed standard cylinder."
Szilágyi (2013a),T6/216,Hungary,In-situ,,,Original Schmidt Type N,,Horizontal,10,50.6,Core,,,,,,,86.56,86.56,75.46,"Data collected from other historical studies, but does not report test details. Assumed standard cylinder."
Szilágyi (2013a),T7/1,Hungary,Laboratory,,,Original Schmidt Type N,,Horizontal,10,32.7,Cylinder,,,,,,,28.57,28.57,28.57,"Data collected from other historical studies, but does not report test details. Assumed standard cylinder."
Szilágyi (2013a),T7/2,Hungary,Laboratory,,,Original Schmidt Type N,,Horizontal,10,34.1,Cylinder,,,,,,,27.56,27.56,27.56,"Data collected from other historical studies, but does not report test details. Assumed standard cylinder."
Szilágyi (2013a),T7/3,Hungary,Laboratory,,,Original Schmidt Type N,,Horizontal,10,35.4,Cylinder,,,,,,,38.06,38.06,38.06,"Data collected from other historical studies, but does not report test details. Assumed standard cylinder."
Szilágyi (2013a),T7/4,Hungary,Laboratory,,,Original Schmidt Type N,,Horizontal,10,35.1,Cylinder,,,,,,,38.05,38.05,38.05,"Data collected from other historical studies, but does not report test details. Assumed standard cylinder."
Szilágyi (2013a),T7/5,Hungary,Laboratory,,,Original Schmidt Type N,,Horizontal,10,42.8,Cylinder,,,,,,,47.86,47.86,47.86,"Data collected from other historical studies, but does not report test details. Assumed standard cylinder."
Szilágyi (2013a),T7/6,Hungary,Laboratory,,,Original Schmidt Type N,,Horizontal,10,44.4,Cylinder,,,,,,,47.27,47.27,47.27,"Data collected from other historical studies, but does not report test details. Assumed standard cylinder."
Szilágyi (2013a),T7/7,Hungary,Laboratory,,,Original Schmidt Type N,,Horizontal,10,43.4,Cylinder,,,,,,,58.44,58.44,58.44,"Data collected from other historical studies, but does not report test details. Assumed standard cylinder."
Szilágyi (2013a),T7/8,Hungary,Laboratory,,,Original Schmidt Type N,,Horizontal,10,46.0,Cylinder,,,,,,,57.32,57.32,57.32,"Data collected from other historical studies, but does not report test details. Assumed standard cylinder."
Szilágyi (2013a),T7/9,Hungary,Laboratory,,,Original Schmidt Type N,,Horizontal,10,48.0,Cylinder,,,,,,,63.44,63.44,63.44,"Data collected from other historical studies, but does not report test details. Assumed standard cylinder."
Szilágyi (2013a),T7/10,Hungary,Laboratory,,,Original Schmidt Type N,,Horizontal,10,48.0,Cylinder,,,,,,,66.67,66.67,66.67,"Data collected from other historical studies, but does not report test details. Assumed standard cylinder."
Szilágyi (2013a),T7/11,Hungary,Laboratory,,,Original Schmidt Type N,,Horizontal,10,48.8,Cylinder,,,,,,,68.23,68.23,68.23,"Data collected from other historical studies, but does not report test details. Assumed standard cylinder."
Szilágyi (2013a),T7/12,Hungary,Laboratory,,,Original Schmidt Type N,,Horizontal,10,48.5,Cylinder,,,,,,,69.49,69.49,69.49,"Data collected from other historical studies, but does not report test details. Assumed standard cylinder."
Szilágyi (2013a),T7/13,Hungary,Laboratory,,,Original Schmidt Type N,,Horizontal,10,26.5,Cylinder,,,,,,,17.07,17.07,17.07,"Data collected from other historical studies, but does not report test details. Assumed standard cylinder."
Szilágyi (2013a),T7/14,Hungary,Laboratory,,,Original Schmidt Type N,,Horizontal,10,24.8,Cylinder,,,,,,,16.33,16.33,16.33,"Data collected from other historical studies, but does not report test details. Assumed standard cylinder."
Szilágyi (2013a),T7/15,Hungary,Laboratory,,,Original Schmidt Type N,,Horizontal,10,34.5,Cylinder,,,,,,,36.70,36.70,36.70,"Data collected from other historical studies, but does not report test details. Assumed standard cylinder."
Szilágyi (2013a),T7/16,Hungary,Laboratory,,,Original Schmidt Type N,,Horizontal,10,34.4,Cylinder,,,,,,,35.41,35.41,35.41,"Data collected from other historical studies, but does not report test details. Assumed standard cylinder."
Szilágyi (2013a),T7/17,Hungary,Laboratory,,,Original Schmidt Type N,,Horizontal,10,41.1,Cylinder,,,,,,,46.81,46.81,46.81,"Data collected from other historical studies, but does not report test details. Assumed standard cylinder."
Szilágyi (2013a),T7/18,Hungary,Laboratory,,,Original Schmidt Type N,,Horizontal,10,38.8,Cylinder,,,,,,,46.50,46.50,46.50,"Data collected from other historical studies, but does not report test details. Assumed standard cylinder."
Szilágyi (2013a),T7/19,Hungary,Laboratory,,,Original Schmidt Type N,,Horizontal,10,44.7,Cylinder,,,,,,,58.95,58.95,58.95,"Data collected from other historical studies, but does not report test details. Assumed standard cylinder."
Szilágyi (2013a),T7/20,Hungary,Laboratory,,,Original Schmidt Type N,,Horizontal,10,43.4,Cylinder,,,,,,,56.84,56.84,56.84,"Data collected from other historical studies, but does not report test details. Assumed standard cylinder."
Szilágyi (2013a),T7/21,Hungary,Laboratory,,,Original Schmidt Type N,,Horizontal,10,48.7,Cylinder,,,,,,,62.38,62.38,62.38,"Data collected from other historical studies, but does not report test details. Assumed standard cylinder."
Szilágyi (2013a),T7/22,Hungary,Laboratory,,,Original Schmidt Type N,,Horizontal,10,46.2,Cylinder,,,,,,,60.85,60.85,60.85,"Data collected from other historical studies, but does not report test details. Assumed standard cylinder."
Szilágyi (2013a),T7/23,Hungary,Laboratory,,,Original Schmidt Type N,,Horizontal,10,48.9,Cylinder,,,,,,,69.83,69.83,69.83,"Data collected from other historical studies, but does not report test details. Assumed standard cylinder."
Szilágyi (2013a),T7/24,Hungary,Laboratory,,,Original Schmidt Type N,,Horizontal,10,48.5,Cylinder,,,,,,,68.85,68.85,68.85,"Data collected from other historical studies, but does not report test details. Assumed standard cylinder."
Szilágyi (2013a),T7/25,Hungary,Laboratory,,,Original Schmidt Type N,,Horizontal,10,32.2,Cylinder,,,,,,,29.95,29.95,29.95,"Data collected from other historical studies, but does not report test details. Assumed standard cylinder."
Szilágyi (2013a),T7/26,Hungary,Laboratory,,,Original Schmidt Type N,,Horizontal,10,32.0,Cylinder,,,,,,,31.98,31.98,31.98,"Data collected from other historical studies, but does not report test details. Assumed standard cylinder."
Szilágyi (2013a),T7/27,Hungary,Laboratory,,,Original Schmidt Type N,,Horizontal,10,39.9,Cylinder,,,,,,,51.11,51.11,51.11,"Data collected from other historical studies, but does not report test details. Assumed standard cylinder."
Szilágyi (2013a),T7/28,Hungary,Laboratory,,,Original Schmidt Type N,,Horizontal,10,40.2,Cylinder,,,,,,,49.33,49.33,49.33,"Data collected from other historical studies, but does not report test details. Assumed standard cylinder."
Szilágyi (2013a),T7/29,Hungary,Laboratory,,,Original Schmidt Type N,,Horizontal,10,45.4,Cylinder,,,,,,,62.74,62.74,62.74,"Data collected from other historical studies, but does not report test details. Assumed standard cylinder."
Szilágyi (2013a),T7/30,Hungary,Laboratory,,,Original Schmidt Type N,,Horizontal,10,45.4,Cylinder,,,,,,,59.23,59.23,59.23,"Data collected from other historical studies, but does not report test details. Assumed standard cylinder."
Szilágyi (2013a),T7/31,Hungary,Laboratory,,,Original Schmidt Type N,,Horizontal,10,47.6,Cylinder,,,,,,,65.26,65.26,65.26,"Data collected from other historical studies, but does not report test details. Assumed standard cylinder."
Szilágyi (2013a),T7/32,Hungary,Laboratory,,,Original Schmidt Type N,,Horizontal,10,48.1,Cylinder,,,,,,,65.70,65.70,65.70,"Data collected from other historical studies, but does not report test details. Assumed standard cylinder."
Szilágyi (2013a),T7/33,Hungary,Laboratory,,,Original Schmidt Type N,,Horizontal,10,50.6,Cylinder,,,,,,,74.21,74.21,74.21,"Data collected from other historical studies, but does not report test details. Assumed standard cylinder."
Szilágyi (2013a),T7/34,Hungary,Laboratory,,,Original Schmidt Type N,,Horizontal,10,48.8,Cylinder,,,,,,,71.73,71.73,71.73,"Data collected from other historical studies, but does not report test details. Assumed standard cylinder."
Szilágyi (2013a),T7/35,Hungary,Laboratory,,,Original Schmidt Type N,,Horizontal,10,51.0,Cylinder,,,,,,,81.40,81.40,81.40,"Data collected from other historical studies, but does not report test details. Assumed standard cylinder."
Szilágyi (2013a),T7/36,Hungary,Laboratory,,,Original Schmidt Type N,,Horizontal,10,51.5,Cylinder,,,,,,,78.01,78.01,78.01,"Data collected from other historical studies, but does not report test details. Assumed standard cylinder."
Szilágyi (2013a),T7/37,Hungary,Laboratory,,,Original Schmidt Type N,,Horizontal,10,31.2,Cylinder,,,,,,,26.10,26.10,26.10,"Data collected from other historical studies, but does not report test details. Assumed standard cylinder."
Szilágyi (2013a),T7/38,Hungary,Laboratory,,,Original Schmidt Type N,,Horizontal,10,31.1,Cylinder,,,,,,,25.98,25.98,25.98,"Data collected from other historical studies, but does not report test details. Assumed standard cylinder."
Szilágyi (2013a),T7/39,Hungary,Laboratory,,,Original Schmidt Type N,,Horizontal,10,38.9,Cylinder,,,,,,,42.91,42.91,42.91,"Data collected from other historical studies, but does not report test details. Assumed standard cylinder."
Szilágyi (2013a),T7/40,Hungary,Laboratory,,,Original Schmidt Type N,,Horizontal,10,38.4,Cylinder,,,,,,,43.21,43.21,43.21,"Data collected from other historical studies, but does not report test details. Assumed standard cylinder."
Szilágyi (2013a),T7/41,Hungary,Laboratory,,,Original Schmidt Type N,,Horizontal,10,44.4,Cylinder,,,,,,,55.62,55.62,55.62,"Data collected from other historical studies, but does not report test details. Assumed standard cylinder."
Szilágyi (2013a),T7/42,Hungary,Laboratory,,,Original Schmidt Type N,,Horizontal,10,44.0,Cylinder,,,,,,,53.82,53.82,53.82,"Data collected from other historical studies, but does not report test details. Assumed standard cylinder."
Szilágyi (2013a),T7/43,Hungary,Laboratory,,,Original Schmidt Type N,,Horizontal,10,43.4,Cylinder,,,,,,,62.15,62.15,62.15,"Data collected from other historical studies, but does not report test details. Assumed standard cylinder."
Szilágyi (2013a),T7/44,Hungary,Laboratory,,,Original Schmidt Type N,,Horizontal,10,46.0,Cylinder,,,,,,,54.81,54.81,54.81,"Data collected from other historical studies, but does not report test details. Assumed standard cylinder."
Szilágyi (2013a),T7/45,Hungary,Laboratory,,,Original Schmidt Type N,,Horizontal,10,46.0,Cylinder,,,,,,,58.83,58.83,58.83,"Data collected from other historical studies, but does not report test details. Assumed standard cylinder."
Szilágyi (2013a),T7/46,Hungary,Laboratory,,,Original Schmidt Type N,,Horizontal,10,47.1,Cylinder,,,,,,,72.84,72.84,72.84,"Data collected from other historical studies, but does not report test details. Assumed standard cylinder."
Szilágyi (2013a),T7/47,Hungary,Laboratory,,,Original Schmidt Type N,,Horizontal,10,49.7,Cylinder,,,,,,,76.06,76.06,76.06,"Data collected from other historical studies, but does not report test details. Assumed standard cylinder."
Szilágyi (2013a),T7/48,Hungary,Laboratory,,,Original Schmidt Type N,,Horizontal,10,49.7,Cylinder,,,,,,,75.14,75.14,75.14,"Data collected from other historical studies, but does not report test details. Assumed standard cylinder."
Szilágyi (2013a),T7/49,Hungary,Laboratory,,,Original Schmidt Type N,,Horizontal,10,23.4,Cylinder,,,,,,,12.69,12.69,12.69,"Data collected from other historical studies, but does not report test details. Assumed standard cylinder."
Szilágyi (2013a),T7/50,Hungary,Laboratory,,,Original Schmidt Type N,,Horizontal,10,22.3,Cylinder,,,,,,,12.53,12.53,12.53,"Data collected from other historical studies, but does not report test details. Assumed standard cylinder."
Szilágyi (2013a),T7/51,Hungary,Laboratory,,,Original Schmidt Type N,,Horizontal,10,27.5,Cylinder,,,,,,,29.38,29.38,29.38,"Data collected from other historical studies, but does not report test details. Assumed standard cylinder."
Szilágyi (2013a),T7/52,Hungary,Laboratory,,,Original Schmidt Type N,,Horizontal,10,28.3,Cylinder,,,,,,,29.11,29.11,29.11,"Data collected from other historical studies, but does not report test details. Assumed standard cylinder."
Szilágyi (2013a),T7/53,Hungary,Laboratory,,,Original Schmidt Type N,,Horizontal,10,39.2,Cylinder,,,,,,,41.59,41.59,41.59,"Data collected from other historical studies, but does not report test details. Assumed standard cylinder."
Szilágyi (2013a),T7/54,Hungary,Laboratory,,,Original Schmidt Type N,,Horizontal,10,39.3,Cylinder,,,,,,,42.08,42.08,42.08,"Data collected from other historical studies, but does not report test details. Assumed standard cylinder."
Szilágyi (2013a),T7/55,Hungary,Laboratory,,,Original Schmidt Type N,,Horizontal,10,43.5,Cylinder,,,,,,,57.17,57.17,57.17,"Data collected from other historical studies, but does not report test details. Assumed standard cylinder."
Szilágyi (2013a),T7/56,Hungary,Laboratory,,,Original Schmidt Type N,,Horizontal,10,43.5,Cylinder,,,,,,,56.03,56.03,56.03,"Data collected from other historical studies, but does not report test details. Assumed standard cylinder."
Szilágyi (2013a),T7/57,Hungary,Laboratory,,,Original Schmidt Type N,,Horizontal,10,46.0,Cylinder,,,,,,,67.69,67.69,67.69,"Data collected from other historical studies, but does not report test details. Assumed standard cylinder."
Szilágyi (2013a),T7/58,Hungary,Laboratory,,,Original Schmidt Type N,,Horizontal,10,46.8,Cylinder,,,,,,,66.58,66.58,66.58,"Data collected from other historical studies, but does not report test details. Assumed standard cylinder."
Szilágyi (2013a),T7/59,Hungary,Laboratory,,,Original Schmidt Type N,,Horizontal,10,46.4,Cylinder,,,,,,,69.94,69.94,69.94,"Data collected from other historical studies, but does not report test details. Assumed standard cylinder."
Szilágyi (2013a),T7/60,Hungary,Laboratory,,,Original Schmidt Type N,,Horizontal,10,47.1,Cylinder,,,,,,,72.19,72.19,72.19,"Data collected from other historical studies, but does not report test details. Assumed standard cylinder."
Szilágyi (2013a),T7/61,Hungary,Laboratory,,,Original Schmidt Type N,,Horizontal,10,24.9,Cylinder,,,,,,,19.26,19.26,19.26,"Data collected from other historical studies, but does not report test details. Assumed standard cylinder."
Szilágyi (2013a),T7/62,Hungary,Laboratory,,,Original Schmidt Type N,,Horizontal,10,25.0,Cylinder,,,,,,,18.62,18.62,18.62,"Data collected from other historical studies, but does not report test details. Assumed standard cylinder."
Szilágyi (2013a),T7/63,Hungary,Laboratory,,,Original Schmidt Type N,,Horizontal,10,29.0,Cylinder,,,,,,,28.04,28.04,28.04,"Data collected from other historical studies, but does not report test details. Assumed standard cylinder."
Szilágyi (2013a),T7/64,Hungary,Laboratory,,,Original Schmidt Type N,,Horizontal,10,29.3,Cylinder,,,,,,,27.62,27.62,27.62,"Data collected from other historical studies, but does not report test details. Assumed standard cylinder."
Szilágyi (2013a),T7/65,Hungary,Laboratory,,,Original Schmidt Type N,,Horizontal,10,36.8,Cylinder,,,,,,,40.80,40.80,40.80,"Data collected from other historical studies, but does not report test details. Assumed standard cylinder."
Szilágyi (2013a),T7/66,Hungary,Laboratory,,,Original Schmidt Type N,,Horizontal,10,36.1,Cylinder,,,,,,,38.80,38.80,38.80,"Data collected from other historical studies, but does not report test details. Assumed standard cylinder."
Szilágyi (2013a),T7/67,Hungary,Laboratory,,,Original Schmidt Type N,,Horizontal,10,42.4,Cylinder,,,,,,,54.14,54.14,54.14,"Data collected from other historical studies, but does not report test details. Assumed standard cylinder."
Szilágyi (2013a),T7/68,Hungary,Laboratory,,,Original Schmidt Type N,,Horizontal,10,42.3,Cylinder,,,,,,,52.67,52.67,52.67,"Data collected from other historical studies, but does not report test details. Assumed standard cylinder."
