Repository: bjhtud/MTL_in_MAT

# MTL_in_MAT

## 多任务情况

UHPC为核心数据集
测试集划分有两种方式：
1. 单任务测试集：针对每个任务，划分出该任务没有缺失标签的样本中的一部分作为测试集
   - 训练阶段：分任务训练，与其他任务(标签)的样本进行合并，这样就得到了一个训练集，这个训练集中特征和标签还是有缺失的
   - 训练出的模型：
     - 输入：特征 + 其他任务的标签
     - 输出：当前任务的标签
   - 测试阶段：使用该任务的测试集进行评估
   - 问题是：测试集中没有其他任务的标签，怎么办？

2. 多任务测试集：划分出所有任务都没有缺失标签的样本作为测试集
    - 训练阶段：使用其他样本作为训练集，这些样本中有缺失标签和缺失特征
    - 训练出的模型：
      - 输入：特征
      - 输出：所有任务的标签
    - 测试阶段：使用多任务测试集进行评估
    - 这样就能利用多个任务之间的关系进行预测
    - 缺点是：测试集会比较小，并且只能评估那些没有缺失标签的样本

##

File: data_set/Non_destructive/Complete RH Database.csv (part 13 of 39)
Literature,Specimen ID,Country,Specimen Type,Specimen Age (days),Rebar Present,RH Device Brand & Model,Standard,Orientation,No. Tests,"Median Rebound Number, RN",Core Specimen ,Height (mm),Width/Diameter (mm),Max Aggregate Size (mm),W/C Ratio,Strength Class,"Design Strength, fck (MPa)","fc,core (MPa)","fc,ref (MPa)","fc,cyl (MPa)",Notes
Szilágyi (2013a),T7/69,Hungary,Laboratory,,,Original Schmidt Type N,,Horizontal,10,45.7,Cylinder,,,,,,,60.08,60.08,60.08,"Data collected from other historical studies, but does not report test details. Assumed standard cylinder."
Szilágyi (2013a),T7/70,Hungary,Laboratory,,,Original Schmidt Type N,,Horizontal,10,45.4,Cylinder,,,,,,,60.93,60.93,60.93,"Data collected from other historical studies, but does not report test details. Assumed standard cylinder."
Szilágyi (2013a),T7/71,Hungary,Laboratory,,,Original Schmidt Type N,,Horizontal,10,46.7,Cylinder,,,,,,,64.05,64.05,64.05,"Data collected from other historical studies, but does not report test details. Assumed standard cylinder."
Szilágyi (2013a),T7/72,Hungary,Laboratory,,,Original Schmidt Type N,,Horizontal,10,46.5,Cylinder,,,,,,,68.75,68.75,68.75,"Data collected from other historical studies, but does not report test details. Assumed standard cylinder."
Szilágyi (2013a),T7/73,Hungary,Laboratory,,,Original Schmidt Type N,,Horizontal,10,35.3,Cylinder,,,,,,,30.96,30.96,30.96,"Data collected from other historical studies, but does not report test details. Assumed standard cylinder."
Szilágyi (2013a),T7/74,Hungary,Laboratory,,,Original Schmidt Type N,,Horizontal,10,30.2,Cylinder,,,,,,,29.27,29.27,29.27,"Data collected from other historical studies, but does not report test details. Assumed standard cylinder."
Szilágyi (2013a),T7/75,Hungary,Laboratory,,,Original Schmidt Type N,,Horizontal,10,44.5,Cylinder,,,,,,,46.30,46.30,46.30,"Data collected from other historical studies, but does not report test details. Assumed standard cylinder."
Szilágyi (2013a),T7/76,Hungary,Laboratory,,,Original Schmidt Type N,,Horizontal,10,44.6,Cylinder,,,,,,,47.89,47.89,47.89,"Data collected from other historical studies, but does not report test details. Assumed standard cylinder."
Szilágyi (2013a),T7/77,Hungary,Laboratory,,,Original Schmidt Type N,,Horizontal,10,50.0,Cylinder,,,,,,,60.15,60.15,60.15,"Data collected from other historical studies, but does not report test details. Assumed standard cylinder."
Szilágyi (2013a),T7/78,Hungary,Laboratory,,,Original Schmidt Type N,,Horizontal,10,48.6,Cylinder,,,,,,,59.54,59.54,59.54,"Data collected from other historical studies, but does not report test details. Assumed standard cylinder."
Szilágyi (2013a),T7/79,Hungary,Laboratory,,,Original Schmidt Type N,,Horizontal,10,50.7,Cylinder,,,,,,,67.46,67.46,67.46,"Data collected from other historical studies, but does not report test details. Assumed standard cylinder."
Szilágyi (2013a),T7/80,Hungary,Laboratory,,,Original Schmidt Type N,,Horizontal,10,51.8,Cylinder,,,,,,,71.90,71.90,71.90,"Data collected from other historical studies, but does not report test details. Assumed standard cylinder."
Szilágyi (2013a),T7/81,Hungary,Laboratory,,,Original Schmidt Type N,,Horizontal,10,52.6,Cylinder,,,,,,,78.57,78.57,78.57,"Data collected from other historical studies, but does not report test details. Assumed standard cylinder."
Szilágyi (2013a),T7/82,Hungary,Laboratory,,,Original Schmidt Type N,,Horizontal,10,54.1,Cylinder,,,,,,,79.08,79.08,79.08,"Data collected from other historical studies, but does not report test details. Assumed standard cylinder."
Szilágyi (2013a),T7/83,Hungary,Laboratory,,,Original Schmidt Type N,,Horizontal,10,53.9,Cylinder,,,,,,,80.82,80.82,80.82,"Data collected from other historical studies, but does not report test details. Assumed standard cylinder."
Szilágyi (2013a),T7/84,Hungary,Laboratory,,,Original Schmidt Type N,,Horizontal,10,53.6,Cylinder,,,,,,,83.67,83.67,83.67,"Data collected from other historical studies, but does not report test details. Assumed standard cylinder."
Szilágyi (2013a),T7/85,Hungary,Laboratory,,,Original Schmidt Type N,,Horizontal,10,35.1,Cylinder,,,,,,,28.21,28.21,28.21,"Data collected from other historical studies, but does not report test details. Assumed standard cylinder."
Szilágyi (2013a),T7/86,Hungary,Laboratory,,,Original Schmidt Type N,,Horizontal,10,34.4,Cylinder,,,,,,,28.85,28.85,28.85,"Data collected from other historical studies, but does not report test details. Assumed standard cylinder."
Szilágyi (2013a),T7/87,Hungary,Laboratory,,,Original Schmidt Type N,,Horizontal,10,40.3,Cylinder,,,,,,,41.41,41.41,41.41,"Data collected from other historical studies, but does not report test details. Assumed standard cylinder."
Szilágyi (2013a),T7/88,Hungary,Laboratory,,,Original Schmidt Type N,,Horizontal,10,40.7,Cylinder,,,,,,,40.79,40.79,40.79,"Data collected from other historical studies, but does not report test details. Assumed standard cylinder."
Szilágyi (2013a),T7/89,Hungary,Laboratory,,,Original Schmidt Type N,,Horizontal,10,47.1,Cylinder,,,,,,,56.00,56.00,56.00,"Data collected from other historical studies, but does not report test details. Assumed standard cylinder."
Szilágyi (2013a),T7/90,Hungary,Laboratory,,,Original Schmidt Type N,,Horizontal,10,47.2,Cylinder,,,,,,,56.84,56.84,56.84,"Data collected from other historical studies, but does not report test details. Assumed standard cylinder."
Szilágyi (2013a),T7/91,Hungary,Laboratory,,,Original Schmidt Type N,,Horizontal,10,48.5,Cylinder,,,,,,,67.51,67.51,67.51,"Data collected from other historical studies, but does not report test details. Assumed standard cylinder."
Szilágyi (2013a),T7/92,Hungary,Laboratory,,,Original Schmidt Type N,,Horizontal,10,48.5,Cylinder,,,,,,,68.41,68.41,68.41,"Data collected from other historical studies, but does not report test details. Assumed standard cylinder."
Szilágyi (2013a),T7/93,Hungary,Laboratory,,,Original Schmidt Type N,,Horizontal,10,50.1,Cylinder,,,,,,,70.89,70.89,70.89,"Data collected from other historical studies, but does not report test details. Assumed standard cylinder."
Szilágyi (2013a),T7/94,Hungary,Laboratory,,,Original Schmidt Type N,,Horizontal,10,48.9,Cylinder,,,,,,,74.81,74.81,74.81,"Data collected from other historical studies, but does not report test details. Assumed standard cylinder."
Szilágyi (2013a),T7/95,Hungary,Laboratory,,,Original Schmidt Type N,,Horizontal,10,50.4,Cylinder,,,,,,,73.83,73.83,73.83,"Data collected from other historical studies, but does not report test details. Assumed standard cylinder."
Szilágyi (2013a),T7/96,Hungary,Laboratory,,,Original Schmidt Type N,,Horizontal,10,50.3,Cylinder,,,,,,,75.60,75.60,75.60,"Data collected from other historical studies, but does not report test details. Assumed standard cylinder."
Szilágyi (2013a),T7/97,Hungary,Laboratory,,,Original Schmidt Type N,,Horizontal,10,25.7,Cylinder,,,,,,,12.90,12.90,12.90,"Data collected from other historical studies, but does not report test details. Assumed standard cylinder."
Szilágyi (2013a),T7/98,Hungary,Laboratory,,,Original Schmidt Type N,,Horizontal,10,25.8,Cylinder,,,,,,,13.04,13.04,13.04,"Data collected from other historical studies, but does not report test details. Assumed standard cylinder."
Szilágyi (2013a),T7/99,Hungary,Laboratory,,,Original Schmidt Type N,,Horizontal,10,32.4,Cylinder,,,,,,,34.34,34.34,34.34,"Data collected from other historical studies, but does not report test details. Assumed standard cylinder."
Szilágyi (2013a),T7/100,Hungary,Laboratory,,,Original Schmidt Type N,,Horizontal,10,33.6,Cylinder,,,,,,,33.80,33.80,33.80,"Data collected from other historical studies, but does not report test details. Assumed standard cylinder."
Szilágyi (2013a),T7/101,Hungary,Laboratory,,,Original Schmidt Type N,,Horizontal,10,34.2,Cylinder,,,,,,,41.66,41.66,41.66,"Data collected from other historical studies, but does not report test details. Assumed standard cylinder."
Szilágyi (2013a),T7/102,Hungary,Laboratory,,,Original Schmidt Type N,,Horizontal,10,37.9,Cylinder,,,,,,,53.25,53.25,53.25,"Data collected from other historical studies, but does not report test details. Assumed standard cylinder."
Szilágyi (2013a),T7/103,Hungary,Laboratory,,,Original Schmidt Type N,,Horizontal,10,41.2,Cylinder,,,,,,,49.18,49.18,49.18,"Data collected from other historical studies, but does not report test details. Assumed standard cylinder."
Szilágyi (2013a),T7/104,Hungary,Laboratory,,,Original Schmidt Type N,,Horizontal,10,42.2,Cylinder,,,,,,,49.72,49.72,49.72,"Data collected from other historical studies, but does not report test details. Assumed standard cylinder."
Szilágyi (2013a),T7/105,Hungary,Laboratory,,,Original Schmidt Type N,,Horizontal,10,46.3,Cylinder,,,,,,,60.64,60.64,60.64,"Data collected from other historical studies, but does not report test details. Assumed standard cylinder."
Szilágyi (2013a),T7/106,Hungary,Laboratory,,,Original Schmidt Type N,,Horizontal,10,47.5,Cylinder,,,,,,,60.12,60.12,60.12,"Data collected from other historical studies, but does not report test details. Assumed standard cylinder."
Szilágyi (2013a),T7/107,Hungary,Laboratory,,,Original Schmidt Type N,,Horizontal,10,47.0,Cylinder,,,,,,,67.81,67.81,67.81,"Data collected from other historical studies, but does not report test details. Assumed standard cylinder."
Szilágyi (2013a),T7/108,Hungary,Laboratory,,,Original Schmidt Type N,,Horizontal,10,47.3,Cylinder,,,,,,,67.73,67.73,67.73,"Data collected from other historical studies, but does not report test details. Assumed standard cylinder."
Szilágyi (2013a),T7/109,Hungary,Laboratory,,,Original Schmidt Type N,,Horizontal,10,23.2,Cylinder,,,,,,,11.40,11.40,11.40,"Data collected from other historical studies, but does not report test details. Assumed standard cylinder."
Szilágyi (2013a),T7/110,Hungary,Laboratory,,,Original Schmidt Type N,,Horizontal,10,20.7,Cylinder,,,,,,,11.61,11.61,11.61,"Data collected from other historical studies, but does not report test details. Assumed standard cylinder."
Szilágyi (2013a),T7/111,Hungary,Laboratory,,,Original Schmidt Type N,,Horizontal,10,29.9,Cylinder,,,,,,,26.40,26.40,26.40,"Data collected from other historical studies, but does not report test details. Assumed standard cylinder."
Szilágyi (2013a),T7/112,Hungary,Laboratory,,,Original Schmidt Type N,,Horizontal,10,30.1,Cylinder,,,,,,,27.82,27.82,27.82,"Data collected from other historical studies, but does not report test details. Assumed standard cylinder."
Szilágyi (2013a),T7/113,Hungary,Laboratory,,,Original Schmidt Type N,,Horizontal,10,33.5,Cylinder,,,,,,,39.67,39.67,39.67,"Data collected from other historical studies, but does not report test details. Assumed standard cylinder."
Szilágyi (2013a),T7/114,Hungary,Laboratory,,,Original Schmidt Type N,,Horizontal,10,35.4,Cylinder,,,,,,,39.98,39.98,39.98,"Data collected from other historical studies, but does not report test details. Assumed standard cylinder."
Szilágyi (2013a),T7/115,Hungary,Laboratory,,,Original Schmidt Type N,,Horizontal,10,40.8,Cylinder,,,,,,,48.85,48.85,48.85,"Data collected from other historical studies, but does not report test details. Assumed standard cylinder."
Szilágyi (2013a),T7/116,Hungary,Laboratory,,,Original Schmidt Type N,,Horizontal,10,41.1,Cylinder,,,,,,,49.17,49.17,49.17,"Data collected from other historical studies, but does not report test details. Assumed standard cylinder."
Szilágyi (2013a),T7/117,Hungary,Laboratory,,,Original Schmidt Type N,,Horizontal,10,47.3,Cylinder,,,,,,,56.75,56.75,56.75,"Data collected from other historical studies, but does not report test details. Assumed standard cylinder."
Szilágyi (2013a),T7/118,Hungary,Laboratory,,,Original Schmidt Type N,,Horizontal,10,44.9,Cylinder,,,,,,,59.03,59.03,59.03,"Data collected from other historical studies, but does not report test details. Assumed standard cylinder."
Szilágyi (2013a),T7/119,Hungary,Laboratory,,,Original Schmidt Type N,,Horizontal,10,43.8,Cylinder,,,,,,,65.16,65.16,65.16,"Data collected from other historical studies, but does not report test details. Assumed standard cylinder."
Szilágyi (2013a),T7/120,Hungary,Laboratory,,,Original Schmidt Type N,,Horizontal,10,46.9,Cylinder,,,,,,,65.91,65.91,65.91,"Data collected from other historical studies, but does not report test details. Assumed standard cylinder."
Szilágyi (2013a),T7/121,Hungary,Laboratory,,,Original Schmidt Type N,,Horizontal,10,24.8,Cylinder,,,,,,,12.40,12.40,12.40,"Data collected from other historical studies, but does not report test details. Assumed standard cylinder."
Szilágyi (2013a),T7/122,Hungary,Laboratory,,,Original Schmidt Type N,,Horizontal,10,23.5,Cylinder,,,,,,,12.47,12.47,12.47,"Data collected from other historical studies, but does not report test details. Assumed standard cylinder."
Szilágyi (2013a),T7/123,Hungary,Laboratory,,,Original Schmidt Type N,,Horizontal,10,30.3,Cylinder,,,,,,,31.21,31.21,31.21,"Data collected from other historical studies, but does not report test details. Assumed standard cylinder."
Szilágyi (2013a),T7/124,Hungary,Laboratory,,,Original Schmidt Type N,,Horizontal,10,32.5,Cylinder,,,,,,,31.22,31.22,31.22,"Data collected from other historical studies, but does not report test details. Assumed standard cylinder."
Szilágyi (2013a),T7/125,Hungary,Laboratory,,,Original Schmidt Type N,,Horizontal,10,30.8,Cylinder,,,,,,,39.63,39.63,39.63,"Data collected from other historical studies, but does not report test details. Assumed standard cylinder."
Szilágyi (2013a),T7/126,Hungary,Laboratory,,,Original Schmidt Type N,,Horizontal,10,31.6,Cylinder,,,,,,,39.48,39.48,39.48,"Data collected from other historical studies, but does not report test details. Assumed standard cylinder."
Szilágyi (2013a),T7/127,Hungary,Laboratory,,,Original Schmidt Type N,,Horizontal,10,36.8,Cylinder,,,,,,,50.83,50.83,50.83,"Data collected from other historical studies, but does not report test details. Assumed standard cylinder."
Szilágyi (2013a),T7/128,Hungary,Laboratory,,,Original Schmidt Type N,,Horizontal,10,36.0,Cylinder,,,,,,,45.38,45.38,45.38,"Data collected from other historical studies, but does not report test details. Assumed standard cylinder."
Szilágyi (2013a),T7/129,Hungary,Laboratory,,,Original Schmidt Type N,,Horizontal,10,39.6,Cylinder,,,,,,,57.97,57.97,57.97,"Data collected from other historical studies, but does not report test details. Assumed standard cylinder."
Szilágyi (2013a),T7/130,Hungary,Laboratory,,,Original Schmidt Type N,,Horizontal,10,41.9,Cylinder,,,,,,,53.51,53.51,53.51,"Data collected from other historical studies, but does not report test details. Assumed standard cylinder."
Szilágyi (2013a),T7/131,Hungary,Laboratory,,,Original Schmidt Type N,,Horizontal,10,42.0,Cylinder,,,,,,,57.44,57.44,57.44,"Data collected from other historical studies, but does not report test details. Assumed standard cylinder."
Szilágyi (2013a),T7/132,Hungary,Laboratory,,,Original Schmidt Type N,,Horizontal,10,47.8,Cylinder,,,,,,,65.96,65.96,65.96,"Data collected from other historical studies, but does not report test details. Assumed standard cylinder."
Szilágyi (2013a),T7/133,Hungary,Laboratory,,,Original Schmidt Type N,,Horizontal,10,29.6,Cylinder,,,,,,,21.80,21.80,21.80,"Data collected from other historical studies, but does not report test details. Assumed standard cylinder."
Szilágyi (2013a),T7/134,Hungary,Laboratory,,,Original Schmidt Type N,,Horizontal,10,30.1,Cylinder,,,,,,,22.58,22.58,22.58,"Data collected from other historical studies, but does not report test details. Assumed standard cylinder."
Szilágyi (2013a),T7/135,Hungary,Laboratory,,,Original Schmidt Type N,,Horizontal,10,29.8,Cylinder,,,,,,,30.41,30.41,30.41,"Data collected from other historical studies, but does not report test details. Assumed standard cylinder."
Szilágyi (2013a),T7/136,Hungary,Laboratory,,,Original Schmidt Type N,,Horizontal,10,31.7,Cylinder,,,,,,,33.63,33.63,33.63,"Data collected from other historical studies, but does not report test details. Assumed standard cylinder."
Szilágyi (2013a),T7/137,Hungary,Laboratory,,,Original Schmidt Type N,,Horizontal,10,33.4,Cylinder,,,,,,,38.34,38.34,38.34,"Data collected from other historical studies, but does not report test details. Assumed standard cylinder."
Szilágyi (2013a),T7/138,Hungary,Laboratory,,,Original Schmidt Type N,,Horizontal,10,33.7,Cylinder,,,,,,,39.83,39.83,39.83,"Data collected from other historical studies, but does not report test details. Assumed standard cylinder."
Szilágyi (2013a),T7/139,Hungary,Laboratory,,,Original Schmidt Type N,,Horizontal,10,36.4,Cylinder,,,,,,,49.24,49.24,49.24,"Data collected from other historical studies, but does not report test details. Assumed standard cylinder."
Szilágyi (2013a),T7/140,Hungary,Laboratory,,,Original Schmidt Type N,,Horizontal,10,36.3,Cylinder,,,,,,,45.45,45.45,45.45,"Data collected from other historical studies, but does not report test details. Assumed standard cylinder."
Szilágyi (2013a),T7/141,Hungary,Laboratory,,,Original Schmidt Type N,,Horizontal,10,42.6,Cylinder,,,,,,,55.81,55.81,55.81,"Data collected from other historical studies, but does not report test details. Assumed standard cylinder."
Szilágyi (2013a),T7/142,Hungary,Laboratory,,,Original Schmidt Type N,,Horizontal,10,41.0,Cylinder,,,,,,,52.82,52.82,52.82,"Data collected from other historical studies, but does not report test details. Assumed standard cylinder."
Szilágyi (2013a),T7/143,Hungary,Laboratory,,,Original Schmidt Type N,,Horizontal,10,41.0,Cylinder,,,,,,,64.39,64.39,64.39,"Data collected from other historical studies, but does not report test details. Assumed standard cylinder."
Szilágyi (2013a),T7/144,Hungary,Laboratory,,,Original Schmidt Type N,,Horizontal,10,41.0,Cylinder,,,,,,,60.54,60.54,60.54,"Data collected from other historical studies, but does not report test details. Assumed standard cylinder."
Szilágyi (2013a),T7/145,Hungary,Laboratory,,,Original Schmidt Type N,,Horizontal,10,32.8,Cylinder,,,,,,,28.57,28.57,28.57,"Data collected from other historical studies, but does not report test details. Assumed standard cylinder."
Szilágyi (2013a),T7/146,Hungary,Laboratory,,,Original Schmidt Type N,,Horizontal,10,32.7,Cylinder,,,,,,,27.56,27.56,27.56,"Data collected from other historical studies, but does not report test details. Assumed standard cylinder."
Szilágyi (2013a),T7/147,Hungary,Laboratory,,,Original Schmidt Type N,,Horizontal,10,35.1,Cylinder,,,,,,,38.06,38.06,38.06,"Data collected from other historical studies, but does not report test details. Assumed standard cylinder."
Szilágyi (2013a),T7/148,Hungary,Laboratory,,,Original Schmidt Type N,,Horizontal,10,35.0,Cylinder,,,,,,,38.05,38.05,38.05,"Data collected from other historical studies, but does not report test details. Assumed standard cylinder."
Szilágyi (2013a),T7/149,Hungary,Laboratory,,,Original Schmidt Type N,,Horizontal,10,43.3,Cylinder,,,,,,,47.86,47.86,47.86,"Data collected from other historical studies, but does not report test details. Assumed standard cylinder."
Szilágyi (2013a),T7/150,Hungary,Laboratory,,,Original Schmidt Type N,,Horizontal,10,40.7,Cylinder,,,,,,,47.27,47.27,47.27,"Data collected from other historical studies, but does not report test details. Assumed standard cylinder."
Szilágyi (2013a),T7/151,Hungary,Laboratory,,,Original Schmidt Type N,,Horizontal,10,42.9,Cylinder,,,,,,,58.44,58.44,58.44,"Data collected from other historical studies, but does not report test details. Assumed standard cylinder."
Szilágyi (2013a),T7/152,Hungary,Laboratory,,,Original Schmidt Type N,,Horizontal,10,47.5,Cylinder,,,,,,,57.32,57.32,57.32,"Data collected from other historical studies, but does not report test details. Assumed standard cylinder."
Szilágyi (2013a),T7/153,Hungary,Laboratory,,,Original Schmidt Type N,,Horizontal,10,46.9,Cylinder,,,,,,,63.44,63.44,63.44,"Data collected from other historical studies, but does not report test details. Assumed standard cylinder."
Szilágyi (2013a),T7/154,Hungary,Laboratory,,,Original Schmidt Type N,,Horizontal,10,49.5,Cylinder,,,,,,,66.67,66.67,66.67,"Data collected from other historical studies, but does not report test details. Assumed standard cylinder."
Szilágyi (2013a),T7/155,Hungary,Laboratory,,,Original Schmidt Type N,,Horizontal,10,48.7,Cylinder,,,,,,,68.23,68.23,68.23,"Data collected from other historical studies, but does not report test details. Assumed standard cylinder."
Szilágyi (2013a),T7/156,Hungary,Laboratory,,,Original Schmidt Type N,,Horizontal,10,48.7,Cylinder,,,,,,,69.49,69.49,69.49,"Data collected from other historical studies, but does not report test details. Assumed standard cylinder."
Szilágyi (2013a),T7/157,Hungary,Laboratory,,,Original Schmidt Type N,,Horizontal,10,27.3,Cylinder,,,,,,,17.07,17.07,17.07,"Data collected from other historical studies, but does not report test details. Assumed standard cylinder."
Szilágyi (2013a),T7/158,Hungary,Laboratory,,,Original Schmidt Type N,,Horizontal,10,25.1,Cylinder,,,,,,,16.33,16.33,16.33,"Data collected from other historical studies, but does not report test details. Assumed standard cylinder."
Szilágyi (2013a),T7/159,Hungary,Laboratory,,,Original Schmidt Type N,,Horizontal,10,34.9,Cylinder,,,,,,,36.70,36.70,36.70,"Data collected from other historical studies, but does not report test details. Assumed standard cylinder."
Szilágyi (2013a),T7/160,Hungary,Laboratory,,,Original Schmidt Type N,,Horizontal,10,34.3,Cylinder,,,,,,,35.41,35.41,35.41,"Data collected from other historical studies, but does not report test details. Assumed standard cylinder."
Szilágyi (2013a),T7/161,Hungary,Laboratory,,,Original Schmidt Type N,,Horizontal,10,39.9,Cylinder,,,,,,,46.81,46.81,46.81,"Data collected from other historical studies, but does not report test details. Assumed standard cylinder."
Szilágyi (2013a),T7/162,Hungary,Laboratory,,,Original Schmidt Type N,,Horizontal,10,38.8,Cylinder,,,,,,,46.50,46.50,46.50,"Data collected from other historical studies, but does not report test details. Assumed standard cylinder."
Szilágyi (2013a),T7/163,Hungary,Laboratory,,,Original Schmidt Type N,,Horizontal,10,45.1,Cylinder,,,,,,,58.95,58.95,58.95,"Data collected from other historical studies, but does not report test details. Assumed standard cylinder."
Szilágyi (2013a),T7/164,Hungary,Laboratory,,,Original Schmidt Type N,,Horizontal,10,44.4,Cylinder,,,,,,,56.84,56.84,56.84,"Data collected from other historical studies, but does not report test details. Assumed standard cylinder."
Szilágyi (2013a),T7/165,Hungary,Laboratory,,,Original Schmidt Type N,,Horizontal,10,47.6,Cylinder,,,,,,,62.38,62.38,62.38,"Data collected from other historical studies, but does not report test details. Assumed standard cylinder."
Szilágyi (2013a),T7/166,Hungary,Laboratory,,,Original Schmidt Type N,,Horizontal,10,45.4,Cylinder,,,,,,,60.85,60.85,60.85,"Data collected from other historical studies, but does not report test details. Assumed standard cylinder."
Szilágyi (2013a),T7/167,Hungary,Laboratory,,,Original Schmidt Type N,,Horizontal,10,49.4,Cylinder,,,,,,,69.83,69.83,69.83,"Data collected from other historical studies, but does not report test details. Assumed standard cylinder."
Szilágyi (2013a),T7/168,Hungary,Laboratory,,,Original Schmidt Type N,,Horizontal,10,49.5,Cylinder,,,,,,,68.85,68.85,68.85,"Data collected from other historical studies, but does not report test details. Assumed standard cylinder."
Szilágyi (2013a),T7/169,Hungary,Laboratory,,,Original Schmidt Type N,,Horizontal,10,31.7,Cylinder,,,,,,,29.95,29.95,29.95,"Data collected from other historical studies, but does not report test details. Assumed standard cylinder."
Szilágyi (2013a),T7/170,Hungary,Laboratory,,,Original Schmidt Type N,,Horizontal,10,31.6,Cylinder,,,,,,,31.98,31.98,31.98,"Data collected from other historical studies, but does not report test details. Assumed standard cylinder."
Szilágyi (2013a),T7/171,Hungary,Laboratory,,,Original Schmidt Type N,,Horizontal,10,40.3,Cylinder,,,,,,,51.11,51.11,51.11,"Data collected from other historical studies, but does not report test details. Assumed standard cylinder."
Szilágyi (2013a),T7/172,Hungary,Laboratory,,,Original Schmidt Type N,,Horizontal,10,39.9,Cylinder,,,,,,,49.33,49.33,49.33,"Data collected from other historical studies, but does not report test details. Assumed standard cylinder."
Szilágyi (2013a),T7/173,Hungary,Laboratory,,,Original Schmidt Type N,,Horizontal,10,44.9,Cylinder,,,,,,,62.74,62.74,62.74,"Data collected from other historical studies, but does not report test details. Assumed standard cylinder."
Szilágyi (2013a),T7/174,Hungary,Laboratory,,,Original Schmidt Type N,,Horizontal,10,45.6,Cylinder,,,,,,,59.23,59.23,59.23,"Data collected from other historical studies, but does not report test details. Assumed standard cylinder."
Szilágyi (2013a),T7/175,Hungary,Laboratory,,,Original Schmidt Type N,,Horizontal,10,47.8,Cylinder,,,,,,,65.26,65.26,65.26,"Data collected from other historical studies, but does not report test details. Assumed standard cylinder."
Szilágyi (2013a),T7/176,Hungary,Laboratory,,,Original Schmidt Type N,,Horizontal,10,47.5,Cylinder,,,,,,,65.70,65.70,65.70,"Data collected from other historical studies, but does not report test details. Assumed standard cylinder."
Szilágyi (2013a),T7/177,Hungary,Laboratory,,,Original Schmidt Type N,,Horizontal,10,50.2,Cylinder,,,,,,,74.21,74.21,74.21,"Data collected from other historical studies, but does not report test details. Assumed standard cylinder."
Szilágyi (2013a),T7/178,Hungary,Laboratory,,,Original Schmidt Type N,,Horizontal,10,50.2,Cylinder,,,,,,,71.73,71.73,71.73,"Data collected from other historical studies, but does not report test details. Assumed standard cylinder."
Szilágyi (2013a),T7/179,Hungary,Laboratory,,,Original Schmidt Type N,,Horizontal,10,50.2,Cylinder,,,,,,,81.40,81.40,81.40,"Data collected from other historical studies, but does not report test details. Assumed standard cylinder."
Szilágyi (2013a),T7/180,Hungary,Laboratory,,,Original Schmidt Type N,,Horizontal,10,50.1,Cylinder,,,,,,,78.01,78.01,78.01,"Data collected from other historical studies, but does not report test details. Assumed standard cylinder."
Szilágyi (2013a),T7/181,Hungary,Laboratory,,,Original Schmidt Type N,,Horizontal,10,30.9,Cylinder,,,,,,,26.10,26.10,26.10,"Data collected from other historical studies, but does not report test details. Assumed standard cylinder."
Szilágyi (2013a),T7/182,Hungary,Laboratory,,,Original Schmidt Type N,,Horizontal,10,30.7,Cylinder,,,,,,,25.98,25.98,25.98,"Data collected from other historical studies, but does not report test details. Assumed standard cylinder."
Szilágyi (2013a),T7/183,Hungary,Laboratory,,,Original Schmidt Type N,,Horizontal,10,39.0,Cylinder,,,,,,,42.91,42.91,42.91,"Data collected from other historical studies, but does not report test details. Assumed standard cylinder."
Szilágyi (2013a),T7/184,Hungary,Laboratory,,,Original Schmidt Type N,,Horizontal,10,39.7,Cylinder,,,,,,,43.21,43.21,43.21,"Data collected from other historical studies, but does not report test details. Assumed standard cylinder."
Szilágyi (2013a),T7/185,Hungary,Laboratory,,,Original Schmidt Type N,,Horizontal,10,44.5,Cylinder,,,,,,,55.62,55.62,55.62,"Data collected from other historical studies, but does not report test details. Assumed standard cylinder."
Szilágyi (2013a),T7/186,Hungary,Laboratory,,,Original Schmidt Type N,,Horizontal,10,44.0,Cylinder,,,,,,,53.82,53.82,53.82,"Data collected from other historical studies, but does not report test details. Assumed standard cylinder."
Szilágyi (2013a),T7/187,Hungary,Laboratory,,,Original Schmidt Type N,,Horizontal,10,46.4,Cylinder,,,,,,,62.15,62.15,62.15,"Data collected from other historical studies, but does not report test details. Assumed standard cylinder."
Szilágyi (2013a),T7/188,Hungary,Laboratory,,,Original Schmidt Type N,,Horizontal,10,46.4,Cylinder,,,,,,,54.81,54.81,54.81,"Data collected from other historical studies, but does not report test details. Assumed standard cylinder."
Szilágyi (2013a),T7/189,Hungary,Laboratory,,,Original Schmidt Type N,,Horizontal,10,48.5,Cylinder,,,,,,,58.83,58.83,58.83,"Data collected from other historical studies, but does not report test details. Assumed standard cylinder."
Szilágyi (2013a),T7/190,Hungary,Laboratory,,,Original Schmidt Type N,,Horizontal,10,48.3,Cylinder,,,,,,,72.84,72.84,72.84,"Data collected from other historical studies, but does not report test details. Assumed standard cylinder."
Szilágyi (2013a),T7/191,Hungary,Laboratory,,,Original Schmidt Type N,,Horizontal,10,49.0,Cylinder,,,,,,,76.06,76.06,76.06,"Data collected from other historical studies, but does not report test details. Assumed standard cylinder."
Szilágyi (2013a),T7/192,Hungary,Laboratory,,,Original Schmidt Type N,,Horizontal,10,49.2,Cylinder,,,,,,,75.14,75.14,75.14,"Data collected from other historical studies, but does not report test details. Assumed standard cylinder."
Szilágyi (2013a),T7/193,Hungary,Laboratory,,,Original Schmidt Type N,,Horizontal,10,22.7,Cylinder,,,,,,,12.69,12.69,12.69,"Data collected from other historical studies, but does not report test details. Assumed standard cylinder."
Szilágyi (2013a),T7/194,Hungary,Laboratory,,,Original Schmidt Type N,,Horizontal,10,23.3,Cylinder,,,,,,,12.53,12.53,12.53,"Data collected from other historical studies, but does not report test details. Assumed standard cylinder."
Szilágyi (2013a),T7/195,Hungary,Laboratory,,,Original Schmidt Type N,,Horizontal,10,28.8,Cylinder,,,,,,,29.38,29.38,29.38,"Data collected from other historical studies, but does not report test details. Assumed standard cylinder."
Szilágyi (2013a),T7/196,Hungary,Laboratory,,,Original Schmidt Type N,,Horizontal,10,28.7,Cylinder,,,,,,,29.11,29.11,29.11,"Data collected from other historical studies, but does not report test details. Assumed standard cylinder."
Szilágyi (2013a),T7/197,Hungary,Laboratory,,,Original Schmidt Type N,,Horizontal,10,38.6,Cylinder,,,,,,,41.59,41.59,41.59,"Data collected from other historical studies, but does not report test details. Assumed standard cylinder."
Szilágyi (2013a),T7/198,Hungary,Laboratory,,,Original Schmidt Type N,,Horizontal,10,39.0,Cylinder,,,,,,,42.08,42.08,42.08,"Data collected from other historical studies, but does not report test details. Assumed standard cylinder."
Szilágyi (2013a),T7/199,Hungary,Laboratory,,,Original Schmidt Type N,,Horizontal,10,43.8,Cylinder,,,,,,,57.17,57.17,57.17,"Data collected from other historical studies, but does not report test details. Assumed standard cylinder."
Szilágyi (2013a),T7/200,Hungary,Laboratory,,,Original Schmidt Type N,,Horizontal,10,43.3,Cylinder,,,,,,,56.03,56.03,56.03,"Data collected from other historical studies, but does not report test details. Assumed standard cylinder."
Szilágyi (2013a),T7/201,Hungary,Laboratory,,,Original Schmidt Type N,,Horizontal,10,47.1,Cylinder,,,,,,,67.69,67.69,67.69,"Data collected from other historical studies, but does not report test details. Assumed standard cylinder."
Szilágyi (2013a),T7/202,Hungary,Laboratory,,,Original Schmidt Type N,,Horizontal,10,46.6,Cylinder,,,,,,,66.58,66.58,66.58,"Data collected from other historical studies, but does not report test details. Assumed standard cylinder."
Szilágyi (2013a),T7/203,Hungary,Laboratory,,,Original Schmidt Type N,,Horizontal,10,46.8,Cylinder,,,,,,,69.94,69.94,69.94,"Data collected from other historical studies, but does not report test details. Assumed standard cylinder."
Szilágyi (2013a),T7/204,Hungary,Laboratory,,,Original Schmidt Type N,,Horizontal,10,47.5,Cylinder,,,,,,,72.19,72.19,72.19,"Data collected from other historical studies, but does not report test details. Assumed standard cylinder."
Szilágyi (2013a),T7/205,Hungary,Laboratory,,,Original Schmidt Type N,,Horizontal,10,25.1,Cylinder,,,,,,,19.26,19.26,19.26,"Data collected from other historical studies, but does not report test details. Assumed standard cylinder."
Szilágyi (2013a),T7/206,Hungary,Laboratory,,,Original Schmidt Type N,,Horizontal,10,25.9,Cylinder,,,,,,,18.62,18.62,18.62,"Data collected from other historical studies, but does not report test details. Assumed standard cylinder."
Szilágyi (2013a),T7/207,Hungary,Laboratory,,,Original Schmidt Type N,,Horizontal,10,28.8,Cylinder,,,,,,,28.04,28.04,28.04,"Data collected from other historical studies, but does not report test details. Assumed standard cylinder."
Szilágyi (2013a),T7/208,Hungary,Laboratory,,,Original Schmidt Type N,,Horizontal,10,29.4,Cylinder,,,,,,,27.62,27.62,27.62,"Data collected from other historical studies, but does not report test details. Assumed standard cylinder."
Szilágyi (2013a),T7/209,Hungary,Laboratory,,,Original Schmidt Type N,,Horizontal,10,36.1,Cylinder,,,,,,,40.80,40.80,40.80,"Data collected from other historical studies, but does not report test details. Assumed standard cylinder."
Szilágyi (2013a),T7/210,Hungary,Laboratory,,,Original Schmidt Type N,,Horizontal,10,37.1,Cylinder,,,,,,,38.80,38.80,38.80,"Data collected from other historical studies, but does not report test details. Assumed standard cylinder."
Szilágyi (2013a),T7/211,Hungary,Laboratory,,,Original Schmidt Type N,,Horizontal,10,42.0,Cylinder,,,,,,,54.14,54.14,54.14,"Data collected from other historical studies, but does not report test details. Assumed standard cylinder."
Szilágyi (2013a),T7/212,Hungary,Laboratory,,,Original Schmidt Type N,,Horizontal,10,42.3,Cylinder,,,,,,,52.67,52.67,52.67,"Data collected from other historical studies, but does not report test details. Assumed standard cylinder."
Szilágyi (2013a),T7/213,Hungary,Laboratory,,,Original Schmidt Type N,,Horizontal,10,45.7,Cylinder,,,,,,,60.08,60.08,60.08,"Data collected from other historical studies, but does not report test details. Assumed standard cylinder."
Szilágyi (2013a),T7/214,Hungary,Laboratory,,,Original Schmidt Type N,,Horizontal,10,42.2,Cylinder,,,,,,,60.93,60.93,60.93,"Data collected from other historical studies, but does not report test details. Assumed standard cylinder."
Szilágyi (2013a),T7/215,Hungary,Laboratory,,,Original Schmidt Type N,,Horizontal,10,44.5,Cylinder,,,,,,,64.05,64.05,64.05,"Data collected from other historical studies, but does not report test details. Assumed standard cylinder."
Szilágyi (2013a),T7/216,Hungary,Laboratory,,,Original Schmidt Type N,,Horizontal,10,46.4,Cylinder,,,,,,,68.75,68.75,68.75,"Data collected from other historical studies, but does not report test details. Assumed standard cylinder."
Szilágyi (2013a),T7/217,Hungary,Laboratory,,,Original Schmidt Type N,,Horizontal,10,34.9,Cylinder,,,,,,,30.96,30.96,30.96,"Data collected from other historical studies, but does not report test details. Assumed standard cylinder."
Szilágyi (2013a),T7/218,Hungary,Laboratory,,,Original Schmidt Type N,,Horizontal,10,29.6,Cylinder,,,,,,,29.27,29.27,29.27,"Data collected from other historical studies, but does not report test details. Assumed standard cylinder."
Szilágyi (2013a),T7/219,Hungary,Laboratory,,,Original Schmidt Type N,,Horizontal,10,45.4,Cylinder,,,,,,,46.30,46.30,46.30,"Data collected from other historical studies, but does not report test details. Assumed standard cylinder."
Szilágyi (2013a),T7/220,Hungary,Laboratory,,,Original Schmidt Type N,,Horizontal,10,45.2,Cylinder,,,,,,,47.89,47.89,47.89,"Data collected from other historical studies, but does not report test details. Assumed standard cylinder."
Szilágyi (2013a),T7/221,Hungary,Laboratory,,,Original Schmidt Type N,,Horizontal,10,50.4,Cylinder,,,,,,,60.15,60.15,60.15,"Data collected from other historical studies, but does not report test details. Assumed standard cylinder."
Szilágyi (2013a),T7/222,Hungary,Laboratory,,,Original Schmidt Type N,,Horizontal,10,49.2,Cylinder,,,,,,,59.54,59.54,59.54,"Data collected from other historical studies, but does not report test details. Assumed standard cylinder."
Szilágyi (2013a),T7/223,Hungary,Laboratory,,,Original Schmidt Type N,,Horizontal,10,51.5,Cylinder,,,,,,,67.46,67.46,67.46,"Data collected from other historical studies, but does not report test details. Assumed standard cylinder."
Szilágyi (2013a),T7/224,Hungary,Laboratory,,,Original Schmidt Type N,,Horizontal,10,52.6,Cylinder,,,,,,,71.90,71.90,71.90,"Data collected from other historical studies, but does not report test details. Assumed standard cylinder."
Szilágyi (2013a),T7/225,Hungary,Laboratory,,,Original Schmidt Type N,,Horizontal,10,52.6,Cylinder,,,,,,,78.57,78.57,78.57,"Data collected from other historical studies, but does not report test details. Assumed standard cylinder."
Szilágyi (2013a),T7/226,Hungary,Laboratory,,,Original Schmidt Type N,,Horizontal,10,54.6,Cylinder,,,,,,,79.08,79.08,79.08,"Data collected from other historical studies, but does not report test details. Assumed standard cylinder."
Szilágyi (2013a),T7/227,Hungary,Laboratory,,,Original Schmidt Type N,,Horizontal,10,53.6,Cylinder,,,,,,,80.82,80.82,80.82,"Data collected from other historical studies, but does not report test details. Assumed standard cylinder."
Szilágyi (2013a),T7/228,Hungary,Laboratory,,,Original Schmidt Type N,,Horizontal,10,53.9,Cylinder,,,,,,,83.67,83.67,83.67,"Data collected from other historical studies, but does not report test details. Assumed standard cylinder."
Szilágyi (2013a),T7/229,Hungary,Laboratory,,,Original Schmidt Type N,,Horizontal,10,32.7,Cylinder,,,,,,,28.21,28.21,28.21,"Data collected from other historical studies, but does not report test details. Assumed standard cylinder."
Szilágyi (2013a),T7/230,Hungary,Laboratory,,,Original Schmidt Type N,,Horizontal,10,35.6,Cylinder,,,,,,,28.85,28.85,28.85,"Data collected from other historical studies, but does not report test details. Assumed standard cylinder."
Szilágyi (2013a),T7/231,Hungary,Laboratory,,,Original Schmidt Type N,,Horizontal,10,40.7,Cylinder,,,,,,,41.41,41.41,41.41,"Data collected from other historical studies, but does not report test details. Assumed standard cylinder."
Szilágyi (2013a),T7/232,Hungary,Laboratory,,,Original Schmidt Type N,,Horizontal,10,40.7,Cylinder,,,,,,,40.79,40.79,40.79,"Data collected from other historical studies, but does not report test details. Assumed standard cylinder."
Szilágyi (2013a),T7/233,Hungary,Laboratory,,,Original Schmidt Type N,,Horizontal,10,47.0,Cylinder,,,,,,,56.00,56.00,56.00,"Data collected from other historical studies, but does not report test details. Assumed standard cylinder."
Szilágyi (2013a),T7/234,Hungary,Laboratory,,,Original Schmidt Type N,,Horizontal,10,46.3,Cylinder,,,,,,,56.84,56.84,56.84,"Data collected from other historical studies, but does not report test details. Assumed standard cylinder."
Szilágyi (2013a),T7/235,Hungary,Laboratory,,,Original Schmidt Type N,,Horizontal,10,48.0,Cylinder,,,,,,,67.51,67.51,67.51,"Data collected from other historical studies, but does not report test details. Assumed standard cylinder."
Szilágyi (2013a),T7/236,Hungary,Laboratory,,,Original Schmidt Type N,,Horizontal,10,49.3,Cylinder,,,,,,,68.41,68.41,68.41,"Data collected from other historical studies, but does not report test details. Assumed standard cylinder."
Szilágyi (2013a),T7/237,Hungary,Laboratory,,,Original Schmidt Type N,,Horizontal,10,49.7,Cylinder,,,,,,,70.89,70.89,70.89,"Data collected from other historical studies, but does not report test details. Assumed standard cylinder."
Szilágyi (2013a),T7/238,Hungary,Laboratory,,,Original Schmidt Type N,,Horizontal,10,51.2,Cylinder,,,,,,,74.81,74.81,74.81,"Data collected from other historical studies, but does not report test details. Assumed standard cylinder."
Szilágyi (2013a),T7/239,Hungary,Laboratory,,,Original Schmidt Type N,,Horizontal,10,49.7,Cylinder,,,,,,,73.83,73.83,73.83,"Data collected from other historical studies, but does not report test details. Assumed standard cylinder."
Szilágyi (2013a),T7/240,Hungary,Laboratory,,,Original Schmidt Type N,,Horizontal,10,51.0,Cylinder,,,,,,,75.60,75.60,75.60,"Data collected from other historical studies, but does not report test details. Assumed standard cylinder."
Szilágyi (2013a),T7/241,Hungary,Laboratory,,,Original Schmidt Type N,,Horizontal,10,25.8,Cylinder,,,,,,,12.90,12.90,12.90,"Data collected from other historical studies, but does not report test details. Assumed standard cylinder."
