Repository: bjhtud/MTL_in_MAT

# MTL_in_MAT

## 多任务情况

UHPC为核心数据集
测试集划分有两种方式：
1. 单任务测试集：针对每个任务，划分出该任务没有缺失标签的样本中的一部分作为测试集
   - 训练阶段：分任务训练，与其他任务(标签)的样本进行合并，这样就得到了一个训练集，这个训练集中特征和标签还是有缺失的
   - 训练出的模型：
     - 输入：特征 + 其他任务的标签
     - 输出：当前任务的标签
   - 测试阶段：使用该任务的测试集进行评估
   - 问题是：测试集中没有其他任务的标签，怎么办？

2. 多任务测试集：划分出所有任务都没有缺失标签的样本作为测试集
    - 训练阶段：使用其他样本作为训练集，这些样本中有缺失标签和缺失特征
    - 训练出的模型：
      - 输入：特征
      - 输出：所有任务的标签
    - 测试阶段：使用多任务测试集进行评估
    - 这样就能利用多个任务之间的关系进行预测
    - 缺点是：测试集会比较小，并且只能评估那些没有缺失标签的样本

##

File: data_set/Non_destructive/Complete RH Database.csv (part 14 of 39)
Literature,Specimen ID,Country,Specimen Type,Specimen Age (days),Rebar Present,RH Device Brand & Model,Standard,Orientation,No. Tests,"Median Rebound Number, RN",Core Specimen ,Height (mm),Width/Diameter (mm),Max Aggregate Size (mm),W/C Ratio,Strength Class,"Design Strength, fck (MPa)","fc,core (MPa)","fc,ref (MPa)","fc,cyl (MPa)",Notes
Szilágyi (2013a),T7/242,Hungary,Laboratory,,,Original Schmidt Type N,,Horizontal,10,25.7,Cylinder,,,,,,,13.04,13.04,13.04,"Data collected from other historical studies, but does not report test details. Assumed standard cylinder."
Szilágyi (2013a),T7/243,Hungary,Laboratory,,,Original Schmidt Type N,,Horizontal,10,32.3,Cylinder,,,,,,,34.34,34.34,34.34,"Data collected from other historical studies, but does not report test details. Assumed standard cylinder."
Szilágyi (2013a),T7/244,Hungary,Laboratory,,,Original Schmidt Type N,,Horizontal,10,33.0,Cylinder,,,,,,,33.80,33.80,33.80,"Data collected from other historical studies, but does not report test details. Assumed standard cylinder."
Szilágyi (2013a),T7/245,Hungary,Laboratory,,,Original Schmidt Type N,,Horizontal,10,37.5,Cylinder,,,,,,,41.66,41.66,41.66,"Data collected from other historical studies, but does not report test details. Assumed standard cylinder."
Szilágyi (2013a),T7/246,Hungary,Laboratory,,,Original Schmidt Type N,,Horizontal,10,39.1,Cylinder,,,,,,,53.25,53.25,53.25,"Data collected from other historical studies, but does not report test details. Assumed standard cylinder."
Szilágyi (2013a),T7/247,Hungary,Laboratory,,,Original Schmidt Type N,,Horizontal,10,41.6,Cylinder,,,,,,,49.18,49.18,49.18,"Data collected from other historical studies, but does not report test details. Assumed standard cylinder."
Szilágyi (2013a),T7/248,Hungary,Laboratory,,,Original Schmidt Type N,,Horizontal,10,42.2,Cylinder,,,,,,,49.72,49.72,49.72,"Data collected from other historical studies, but does not report test details. Assumed standard cylinder."
Szilágyi (2013a),T7/249,Hungary,Laboratory,,,Original Schmidt Type N,,Horizontal,10,46.6,Cylinder,,,,,,,60.64,60.64,60.64,"Data collected from other historical studies, but does not report test details. Assumed standard cylinder."
Szilágyi (2013a),T7/250,Hungary,Laboratory,,,Original Schmidt Type N,,Horizontal,10,46.3,Cylinder,,,,,,,60.12,60.12,60.12,"Data collected from other historical studies, but does not report test details. Assumed standard cylinder."
Szilágyi (2013a),T7/251,Hungary,Laboratory,,,Original Schmidt Type N,,Horizontal,10,47.1,Cylinder,,,,,,,67.81,67.81,67.81,"Data collected from other historical studies, but does not report test details. Assumed standard cylinder."
Szilágyi (2013a),T7/252,Hungary,Laboratory,,,Original Schmidt Type N,,Horizontal,10,47.4,Cylinder,,,,,,,67.73,67.73,67.73,"Data collected from other historical studies, but does not report test details. Assumed standard cylinder."
Szilágyi (2013a),T7/253,Hungary,Laboratory,,,Original Schmidt Type N,,Horizontal,10,22.4,Cylinder,,,,,,,11.40,11.40,11.40,"Data collected from other historical studies, but does not report test details. Assumed standard cylinder."
Szilágyi (2013a),T7/254,Hungary,Laboratory,,,Original Schmidt Type N,,Horizontal,10,23.2,Cylinder,,,,,,,11.61,11.61,11.61,"Data collected from other historical studies, but does not report test details. Assumed standard cylinder."
Szilágyi (2013a),T7/255,Hungary,Laboratory,,,Original Schmidt Type N,,Horizontal,10,30.0,Cylinder,,,,,,,26.40,26.40,26.40,"Data collected from other historical studies, but does not report test details. Assumed standard cylinder."
Szilágyi (2013a),T7/256,Hungary,Laboratory,,,Original Schmidt Type N,,Horizontal,10,30.4,Cylinder,,,,,,,27.82,27.82,27.82,"Data collected from other historical studies, but does not report test details. Assumed standard cylinder."
Szilágyi (2013a),T7/257,Hungary,Laboratory,,,Original Schmidt Type N,,Horizontal,10,35.6,Cylinder,,,,,,,39.67,39.67,39.67,"Data collected from other historical studies, but does not report test details. Assumed standard cylinder."
Szilágyi (2013a),T7/258,Hungary,Laboratory,,,Original Schmidt Type N,,Horizontal,10,33.2,Cylinder,,,,,,,39.98,39.98,39.98,"Data collected from other historical studies, but does not report test details. Assumed standard cylinder."
Szilágyi (2013a),T7/259,Hungary,Laboratory,,,Original Schmidt Type N,,Horizontal,10,40.8,Cylinder,,,,,,,48.85,48.85,48.85,"Data collected from other historical studies, but does not report test details. Assumed standard cylinder."
Szilágyi (2013a),T7/260,Hungary,Laboratory,,,Original Schmidt Type N,,Horizontal,10,41.4,Cylinder,,,,,,,49.17,49.17,49.17,"Data collected from other historical studies, but does not report test details. Assumed standard cylinder."
Szilágyi (2013a),T7/261,Hungary,Laboratory,,,Original Schmidt Type N,,Horizontal,10,44.6,Cylinder,,,,,,,56.75,56.75,56.75,"Data collected from other historical studies, but does not report test details. Assumed standard cylinder."
Szilágyi (2013a),T7/262,Hungary,Laboratory,,,Original Schmidt Type N,,Horizontal,10,46.4,Cylinder,,,,,,,59.03,59.03,59.03,"Data collected from other historical studies, but does not report test details. Assumed standard cylinder."
Szilágyi (2013a),T7/263,Hungary,Laboratory,,,Original Schmidt Type N,,Horizontal,10,46.2,Cylinder,,,,,,,65.16,65.16,65.16,"Data collected from other historical studies, but does not report test details. Assumed standard cylinder."
Szilágyi (2013a),T7/264,Hungary,Laboratory,,,Original Schmidt Type N,,Horizontal,10,48.0,Cylinder,,,,,,,65.91,65.91,65.91,"Data collected from other historical studies, but does not report test details. Assumed standard cylinder."
Szilágyi (2013a),T7/265,Hungary,Laboratory,,,Original Schmidt Type N,,Horizontal,10,24.0,Cylinder,,,,,,,12.40,12.40,12.40,"Data collected from other historical studies, but does not report test details. Assumed standard cylinder."
Szilágyi (2013a),T7/266,Hungary,Laboratory,,,Original Schmidt Type N,,Horizontal,10,22.8,Cylinder,,,,,,,12.47,12.47,12.47,"Data collected from other historical studies, but does not report test details. Assumed standard cylinder."
Szilágyi (2013a),T7/267,Hungary,Laboratory,,,Original Schmidt Type N,,Horizontal,10,28.2,Cylinder,,,,,,,31.21,31.21,31.21,"Data collected from other historical studies, but does not report test details. Assumed standard cylinder."
Szilágyi (2013a),T7/268,Hungary,Laboratory,,,Original Schmidt Type N,,Horizontal,10,30.5,Cylinder,,,,,,,31.22,31.22,31.22,"Data collected from other historical studies, but does not report test details. Assumed standard cylinder."
Szilágyi (2013a),T7/269,Hungary,Laboratory,,,Original Schmidt Type N,,Horizontal,10,32.2,Cylinder,,,,,,,39.63,39.63,39.63,"Data collected from other historical studies, but does not report test details. Assumed standard cylinder."
Szilágyi (2013a),T7/270,Hungary,Laboratory,,,Original Schmidt Type N,,Horizontal,10,32.0,Cylinder,,,,,,,39.48,39.48,39.48,"Data collected from other historical studies, but does not report test details. Assumed standard cylinder."
Szilágyi (2013a),T7/271,Hungary,Laboratory,,,Original Schmidt Type N,,Horizontal,10,36.5,Cylinder,,,,,,,50.83,50.83,50.83,"Data collected from other historical studies, but does not report test details. Assumed standard cylinder."
Szilágyi (2013a),T7/272,Hungary,Laboratory,,,Original Schmidt Type N,,Horizontal,10,36.6,Cylinder,,,,,,,45.38,45.38,45.38,"Data collected from other historical studies, but does not report test details. Assumed standard cylinder."
Szilágyi (2013a),T7/273,Hungary,Laboratory,,,Original Schmidt Type N,,Horizontal,10,40.4,Cylinder,,,,,,,57.97,57.97,57.97,"Data collected from other historical studies, but does not report test details. Assumed standard cylinder."
Szilágyi (2013a),T7/274,Hungary,Laboratory,,,Original Schmidt Type N,,Horizontal,10,39.5,Cylinder,,,,,,,53.51,53.51,53.51,"Data collected from other historical studies, but does not report test details. Assumed standard cylinder."
Szilágyi (2013a),T7/275,Hungary,Laboratory,,,Original Schmidt Type N,,Horizontal,10,45.0,Cylinder,,,,,,,57.44,57.44,57.44,"Data collected from other historical studies, but does not report test details. Assumed standard cylinder."
Szilágyi (2013a),T7/276,Hungary,Laboratory,,,Original Schmidt Type N,,Horizontal,10,48.5,Cylinder,,,,,,,65.96,65.96,65.96,"Data collected from other historical studies, but does not report test details. Assumed standard cylinder."
Szilágyi (2013a),T7/277,Hungary,Laboratory,,,Original Schmidt Type N,,Horizontal,10,30.2,Cylinder,,,,,,,21.80,21.80,21.80,"Data collected from other historical studies, but does not report test details. Assumed standard cylinder."
Szilágyi (2013a),T7/278,Hungary,Laboratory,,,Original Schmidt Type N,,Horizontal,10,30.0,Cylinder,,,,,,,22.58,22.58,22.58,"Data collected from other historical studies, but does not report test details. Assumed standard cylinder."
Szilágyi (2013a),T7/279,Hungary,Laboratory,,,Original Schmidt Type N,,Horizontal,10,29.3,Cylinder,,,,,,,30.41,30.41,30.41,"Data collected from other historical studies, but does not report test details. Assumed standard cylinder."
Szilágyi (2013a),T7/280,Hungary,Laboratory,,,Original Schmidt Type N,,Horizontal,10,31.7,Cylinder,,,,,,,33.63,33.63,33.63,"Data collected from other historical studies, but does not report test details. Assumed standard cylinder."
Szilágyi (2013a),T7/281,Hungary,Laboratory,,,Original Schmidt Type N,,Horizontal,10,33.1,Cylinder,,,,,,,38.34,38.34,38.34,"Data collected from other historical studies, but does not report test details. Assumed standard cylinder."
Szilágyi (2013a),T7/282,Hungary,Laboratory,,,Original Schmidt Type N,,Horizontal,10,32.2,Cylinder,,,,,,,39.83,39.83,39.83,"Data collected from other historical studies, but does not report test details. Assumed standard cylinder."
Szilágyi (2013a),T7/283,Hungary,Laboratory,,,Original Schmidt Type N,,Horizontal,10,38.3,Cylinder,,,,,,,49.24,49.24,49.24,"Data collected from other historical studies, but does not report test details. Assumed standard cylinder."
Szilágyi (2013a),T7/284,Hungary,Laboratory,,,Original Schmidt Type N,,Horizontal,10,37.1,Cylinder,,,,,,,45.45,45.45,45.45,"Data collected from other historical studies, but does not report test details. Assumed standard cylinder."
Szilágyi (2013a),T7/285,Hungary,Laboratory,,,Original Schmidt Type N,,Horizontal,10,41.2,Cylinder,,,,,,,55.81,55.81,55.81,"Data collected from other historical studies, but does not report test details. Assumed standard cylinder."
Szilágyi (2013a),T7/286,Hungary,Laboratory,,,Original Schmidt Type N,,Horizontal,10,40.8,Cylinder,,,,,,,52.82,52.82,52.82,"Data collected from other historical studies, but does not report test details. Assumed standard cylinder."
Szilágyi (2013a),T7/287,Hungary,Laboratory,,,Original Schmidt Type N,,Horizontal,10,42.0,Cylinder,,,,,,,64.39,64.39,64.39,"Data collected from other historical studies, but does not report test details. Assumed standard cylinder."
Szilágyi (2013a),T7/288,Hungary,Laboratory,,,Original Schmidt Type N,,Horizontal,10,43.4,Cylinder,,,,,,,60.54,60.54,60.54,"Data collected from other historical studies, but does not report test details. Assumed standard cylinder."
Szilágyi (2013a),T8/1,Hungary,In-situ,,,Original Schmidt Type N,,Horizontal,10,29.4,Core,,,,,,,26.63,26.63,22.10,"Data collected from other historical studies, but does not report test details. Assumed standard cylinder."
Szilágyi (2013a),T8/2,Hungary,In-situ,,,Original Schmidt Type N,,Horizontal,10,28.8,Core,,,,,,,26.11,26.11,21.67,"Data collected from other historical studies, but does not report test details. Assumed standard cylinder."
Szilágyi (2013a),T8/3,Hungary,In-situ,,,Original Schmidt Type N,,Horizontal,10,34.1,Core,,,,,,,35.57,35.57,29.52,"Data collected from other historical studies, but does not report test details. Assumed standard cylinder."
Szilágyi (2013a),T8/4,Hungary,In-situ,,,Original Schmidt Type N,,Horizontal,10,33.8,Core,,,,,,,36.19,36.19,30.04,"Data collected from other historical studies, but does not report test details. Assumed standard cylinder."
Szilágyi (2013a),T8/5,Hungary,In-situ,,,Original Schmidt Type N,,Horizontal,10,38.0,Core,,,,,,,40.05,40.05,33.24,"Data collected from other historical studies, but does not report test details. Assumed standard cylinder."
Szilágyi (2013a),T8/6,Hungary,In-situ,,,Original Schmidt Type N,,Horizontal,10,34.3,Core,,,,,,,41.75,41.75,34.65,"Data collected from other historical studies, but does not report test details. Assumed standard cylinder."
Szilágyi (2013a),T8/7,Hungary,In-situ,,,Original Schmidt Type N,,Horizontal,10,41.4,Core,,,,,,,47.15,47.15,39.13,"Data collected from other historical studies, but does not report test details. Assumed standard cylinder."
Szilágyi (2013a),T8/8,Hungary,In-situ,,,Original Schmidt Type N,,Horizontal,10,40.9,Core,,,,,,,47.11,47.11,39.10,"Data collected from other historical studies, but does not report test details. Assumed standard cylinder."
Szilágyi (2013a),T8/9,Hungary,In-situ,,,Original Schmidt Type N,,Horizontal,10,40.0,Core,,,,,,,51.96,51.96,43.13,"Data collected from other historical studies, but does not report test details. Assumed standard cylinder."
Szilágyi (2013a),T8/10,Hungary,In-situ,,,Original Schmidt Type N,,Horizontal,10,40.2,Core,,,,,,,48.28,48.28,40.07,"Data collected from other historical studies, but does not report test details. Assumed standard cylinder."
Szilágyi (2013a),T8/11,Hungary,In-situ,,,Original Schmidt Type N,,Horizontal,10,42.2,Core,,,,,,,52.77,52.77,43.80,"Data collected from other historical studies, but does not report test details. Assumed standard cylinder."
Szilágyi (2013a),T8/12,Hungary,In-situ,,,Original Schmidt Type N,,Horizontal,10,42.1,Core,,,,,,,55.79,55.79,46.31,"Data collected from other historical studies, but does not report test details. Assumed standard cylinder."
Szilágyi (2013a),T8/13,Hungary,In-situ,,,Original Schmidt Type N,,Horizontal,10,31.0,Core,,,,,,,34.15,34.15,28.34,"Data collected from other historical studies, but does not report test details. Assumed standard cylinder."
Szilágyi (2013a),T8/14,Hungary,In-situ,,,Original Schmidt Type N,,Horizontal,10,31.8,Core,,,,,,,35.43,35.43,29.41,"Data collected from other historical studies, but does not report test details. Assumed standard cylinder."
Szilágyi (2013a),T8/15,Hungary,In-situ,,,Original Schmidt Type N,,Horizontal,10,39.2,Core,,,,,,,43.55,43.55,36.15,"Data collected from other historical studies, but does not report test details. Assumed standard cylinder."
Szilágyi (2013a),T8/16,Hungary,In-situ,,,Original Schmidt Type N,,Horizontal,10,34.9,Core,,,,,,,42.92,42.92,35.62,"Data collected from other historical studies, but does not report test details. Assumed standard cylinder."
Szilágyi (2013a),T8/17,Hungary,In-situ,,,Original Schmidt Type N,,Horizontal,10,40.7,Core,,,,,,,52.36,52.36,43.46,"Data collected from other historical studies, but does not report test details. Assumed standard cylinder."
Szilágyi (2013a),T8/18,Hungary,In-situ,,,Original Schmidt Type N,,Horizontal,10,37.7,Core,,,,,,,51.27,51.27,42.55,"Data collected from other historical studies, but does not report test details. Assumed standard cylinder."
Szilágyi (2013a),T8/19,Hungary,In-situ,,,Original Schmidt Type N,,Horizontal,10,45.7,Core,,,,,,,57.23,57.23,47.50,"Data collected from other historical studies, but does not report test details. Assumed standard cylinder."
Szilágyi (2013a),T8/20,Hungary,In-situ,,,Original Schmidt Type N,,Horizontal,10,43.7,Core,,,,,,,54.10,54.10,44.90,"Data collected from other historical studies, but does not report test details. Assumed standard cylinder."
Szilágyi (2013a),T8/21,Hungary,In-situ,,,Original Schmidt Type N,,Horizontal,10,42.8,Core,,,,,,,57.93,57.93,48.08,"Data collected from other historical studies, but does not report test details. Assumed standard cylinder."
Szilágyi (2013a),T8/22,Hungary,In-situ,,,Original Schmidt Type N,,Horizontal,10,39.9,Core,,,,,,,55.92,55.92,46.41,"Data collected from other historical studies, but does not report test details. Assumed standard cylinder."
Szilágyi (2013a),T8/23,Hungary,In-situ,,,Original Schmidt Type N,,Horizontal,10,43.9,Core,,,,,,,62.29,62.29,51.70,"Data collected from other historical studies, but does not report test details. Assumed standard cylinder."
Szilágyi (2013a),T8/24,Hungary,In-situ,,,Original Schmidt Type N,,Horizontal,10,42.2,Core,,,,,,,62.90,62.90,52.21,"Data collected from other historical studies, but does not report test details. Assumed standard cylinder."
Szilágyi (2013a),T8/25,Hungary,In-situ,,,Original Schmidt Type N,,Horizontal,10,29.1,Core,,,,,,,27.48,27.48,22.81,"Data collected from other historical studies, but does not report test details. Assumed standard cylinder."
Szilágyi (2013a),T8/26,Hungary,In-situ,,,Original Schmidt Type N,,Horizontal,10,30.4,Core,,,,,,,27.97,27.97,23.22,"Data collected from other historical studies, but does not report test details. Assumed standard cylinder."
Szilágyi (2013a),T8/27,Hungary,In-situ,,,Original Schmidt Type N,,Horizontal,10,36.6,Core,,,,,,,36.53,36.53,30.32,"Data collected from other historical studies, but does not report test details. Assumed standard cylinder."
Szilágyi (2013a),T8/28,Hungary,In-situ,,,Original Schmidt Type N,,Horizontal,10,33.4,Core,,,,,,,36.17,36.17,30.02,"Data collected from other historical studies, but does not report test details. Assumed standard cylinder."
Szilágyi (2013a),T8/29,Hungary,In-situ,,,Original Schmidt Type N,,Horizontal,10,37.9,Core,,,,,,,40.71,40.71,33.79,"Data collected from other historical studies, but does not report test details. Assumed standard cylinder."
Szilágyi (2013a),T8/30,Hungary,In-situ,,,Original Schmidt Type N,,Horizontal,10,37.0,Core,,,,,,,42.09,42.09,34.93,"Data collected from other historical studies, but does not report test details. Assumed standard cylinder."
Szilágyi (2013a),T8/31,Hungary,In-situ,,,Original Schmidt Type N,,Horizontal,10,40.4,Core,,,,,,,44.42,44.42,36.87,"Data collected from other historical studies, but does not report test details. Assumed standard cylinder."
Szilágyi (2013a),T8/32,Hungary,In-situ,,,Original Schmidt Type N,,Horizontal,10,41.8,Core,,,,,,,45.57,45.57,37.82,"Data collected from other historical studies, but does not report test details. Assumed standard cylinder."
Szilágyi (2013a),T8/33,Hungary,In-situ,,,Original Schmidt Type N,,Horizontal,10,35.8,Core,,,,,,,51.78,51.78,42.98,"Data collected from other historical studies, but does not report test details. Assumed standard cylinder."
Szilágyi (2013a),T8/34,Hungary,In-situ,,,Original Schmidt Type N,,Horizontal,10,43.4,Core,,,,,,,46.55,46.55,38.64,"Data collected from other historical studies, but does not report test details. Assumed standard cylinder."
Szilágyi (2013a),T8/35,Hungary,In-situ,,,Original Schmidt Type N,,Horizontal,10,40.4,Core,,,,,,,53.19,53.19,44.15,"Data collected from other historical studies, but does not report test details. Assumed standard cylinder."
Szilágyi (2013a),T8/36,Hungary,In-situ,,,Original Schmidt Type N,,Horizontal,10,40.3,Core,,,,,,,52.29,52.29,43.40,"Data collected from other historical studies, but does not report test details. Assumed standard cylinder."
Szilágyi (2013a),T8/37,Hungary,In-situ,,,Original Schmidt Type N,,Horizontal,10,31.0,Core,,,,,,,35.11,35.11,29.14,"Data collected from other historical studies, but does not report test details. Assumed standard cylinder."
Szilágyi (2013a),T8/38,Hungary,In-situ,,,Original Schmidt Type N,,Horizontal,10,29.2,Core,,,,,,,34.46,34.46,28.60,"Data collected from other historical studies, but does not report test details. Assumed standard cylinder."
Szilágyi (2013a),T8/39,Hungary,In-situ,,,Original Schmidt Type N,,Horizontal,10,38.4,Core,,,,,,,41.26,41.26,34.25,"Data collected from other historical studies, but does not report test details. Assumed standard cylinder."
Szilágyi (2013a),T8/40,Hungary,In-situ,,,Original Schmidt Type N,,Horizontal,10,35.1,Core,,,,,,,40.49,40.49,33.61,"Data collected from other historical studies, but does not report test details. Assumed standard cylinder."
Szilágyi (2013a),T8/41,Hungary,In-situ,,,Original Schmidt Type N,,Horizontal,10,35.6,Core,,,,,,,50.22,50.22,41.68,"Data collected from other historical studies, but does not report test details. Assumed standard cylinder."
Szilágyi (2013a),T8/42,Hungary,In-situ,,,Original Schmidt Type N,,Horizontal,10,37.8,Core,,,,,,,50.66,50.66,42.05,"Data collected from other historical studies, but does not report test details. Assumed standard cylinder."
Szilágyi (2013a),T8/43,Hungary,In-situ,,,Original Schmidt Type N,,Horizontal,10,39.9,Core,,,,,,,56.61,56.61,46.99,"Data collected from other historical studies, but does not report test details. Assumed standard cylinder."
Szilágyi (2013a),T8/44,Hungary,In-situ,,,Original Schmidt Type N,,Horizontal,10,39.9,Core,,,,,,,56.51,56.51,46.90,"Data collected from other historical studies, but does not report test details. Assumed standard cylinder."
Szilágyi (2013a),T8/45,Hungary,In-situ,,,Original Schmidt Type N,,Horizontal,10,40.0,Core,,,,,,,58.73,58.73,48.75,"Data collected from other historical studies, but does not report test details. Assumed standard cylinder."
Szilágyi (2013a),T8/46,Hungary,In-situ,,,Original Schmidt Type N,,Horizontal,10,40.2,Core,,,,,,,58.14,58.14,48.26,"Data collected from other historical studies, but does not report test details. Assumed standard cylinder."
Szilágyi (2013a),T8/47,Hungary,In-situ,,,Original Schmidt Type N,,Horizontal,10,28.3,Core,,,,,,,30.42,30.42,25.25,"Data collected from other historical studies, but does not report test details. Assumed standard cylinder."
Szilágyi (2013a),T8/48,Hungary,In-situ,,,Original Schmidt Type N,,Horizontal,10,27.2,Core,,,,,,,27.65,27.65,22.95,"Data collected from other historical studies, but does not report test details. Assumed standard cylinder."
Szilágyi (2013a),T8/49,Hungary,In-situ,,,Original Schmidt Type N,,Horizontal,10,32.0,Core,,,,,,,38.86,38.86,32.25,"Data collected from other historical studies, but does not report test details. Assumed standard cylinder."
Szilágyi (2013a),T8/50,Hungary,In-situ,,,Original Schmidt Type N,,Horizontal,10,35.2,Core,,,,,,,34.40,34.40,28.55,"Data collected from other historical studies, but does not report test details. Assumed standard cylinder."
Szilágyi (2013a),T8/51,Hungary,In-situ,,,Original Schmidt Type N,,Horizontal,10,38.2,Core,,,,,,,44.23,44.23,36.71,"Data collected from other historical studies, but does not report test details. Assumed standard cylinder."
Szilágyi (2013a),T8/52,Hungary,In-situ,,,Original Schmidt Type N,,Horizontal,10,38.9,Core,,,,,,,42.60,42.60,35.36,"Data collected from other historical studies, but does not report test details. Assumed standard cylinder."
Szilágyi (2013a),T8/53,Hungary,In-situ,,,Original Schmidt Type N,,Horizontal,10,34.8,Core,,,,,,,45.98,45.98,38.16,"Data collected from other historical studies, but does not report test details. Assumed standard cylinder."
Szilágyi (2013a),T8/54,Hungary,In-situ,,,Original Schmidt Type N,,Horizontal,10,38.0,Core,,,,,,,49.42,49.42,41.02,"Data collected from other historical studies, but does not report test details. Assumed standard cylinder."
Szilágyi (2013a),T8/55,Hungary,In-situ,,,Original Schmidt Type N,,Horizontal,10,39.4,Core,,,,,,,50.57,50.57,41.97,"Data collected from other historical studies, but does not report test details. Assumed standard cylinder."
Szilágyi (2013a),T8/56,Hungary,In-situ,,,Original Schmidt Type N,,Horizontal,10,35.9,Core,,,,,,,51.21,51.21,42.50,"Data collected from other historical studies, but does not report test details. Assumed standard cylinder."
Szilágyi (2013a),T8/57,Hungary,In-situ,,,Original Schmidt Type N,,Horizontal,10,43.6,Core,,,,,,,58.50,58.50,48.56,"Data collected from other historical studies, but does not report test details. Assumed standard cylinder."
Szilágyi (2013a),T8/58,Hungary,In-situ,,,Original Schmidt Type N,,Horizontal,10,41.8,Core,,,,,,,56.87,56.87,47.20,"Data collected from other historical studies, but does not report test details. Assumed standard cylinder."
Szilágyi (2013a),T8/59,Hungary,In-situ,,,Original Schmidt Type N,,Horizontal,10,29.3,Core,,,,,,,35.83,35.83,29.74,"Data collected from other historical studies, but does not report test details. Assumed standard cylinder."
Szilágyi (2013a),T8/60,Hungary,In-situ,,,Original Schmidt Type N,,Horizontal,10,29.0,Core,,,,,,,35.69,35.69,29.62,"Data collected from other historical studies, but does not report test details. Assumed standard cylinder."
Szilágyi (2013a),T8/61,Hungary,In-situ,,,Original Schmidt Type N,,Horizontal,10,33.5,Core,,,,,,,39.34,39.34,32.65,"Data collected from other historical studies, but does not report test details. Assumed standard cylinder."
Szilágyi (2013a),T8/62,Hungary,In-situ,,,Original Schmidt Type N,,Horizontal,10,32.3,Core,,,,,,,40.60,40.60,33.70,"Data collected from other historical studies, but does not report test details. Assumed standard cylinder."
Szilágyi (2013a),T8/63,Hungary,In-situ,,,Original Schmidt Type N,,Horizontal,10,36.5,Core,,,,,,,46.01,46.01,38.19,"Data collected from other historical studies, but does not report test details. Assumed standard cylinder."
Szilágyi (2013a),T8/64,Hungary,In-situ,,,Original Schmidt Type N,,Horizontal,10,40.0,Core,,,,,,,48.76,48.76,40.47,"Data collected from other historical studies, but does not report test details. Assumed standard cylinder."
Szilágyi (2013a),T8/65,Hungary,In-situ,,,Original Schmidt Type N,,Horizontal,10,39.9,Core,,,,,,,56.06,56.06,46.53,"Data collected from other historical studies, but does not report test details. Assumed standard cylinder."
Szilágyi (2013a),T8/66,Hungary,In-situ,,,Original Schmidt Type N,,Horizontal,10,40.9,Core,,,,,,,57.00,57.00,47.31,"Data collected from other historical studies, but does not report test details. Assumed standard cylinder."
Szilágyi (2013a),T8/67,Hungary,In-situ,,,Original Schmidt Type N,,Horizontal,10,40.0,Core,,,,,,,58.84,58.84,48.84,"Data collected from other historical studies, but does not report test details. Assumed standard cylinder."
Szilágyi (2013a),T8/68,Hungary,In-situ,,,Original Schmidt Type N,,Horizontal,10,40.2,Core,,,,,,,57.97,57.97,48.12,"Data collected from other historical studies, but does not report test details. Assumed standard cylinder."
Szilágyi (2013a),T8/69,Hungary,In-situ,,,Original Schmidt Type N,,Horizontal,10,30.3,Core,,,,,,,29.13,29.13,24.18,"Data collected from other historical studies, but does not report test details. Assumed standard cylinder."
Szilágyi (2013a),T8/70,Hungary,In-situ,,,Original Schmidt Type N,,Horizontal,10,28.9,Core,,,,,,,26.23,26.23,21.77,"Data collected from other historical studies, but does not report test details. Assumed standard cylinder."
Szilágyi (2013a),T8/71,Hungary,In-situ,,,Original Schmidt Type N,,Horizontal,10,37.4,Core,,,,,,,41.90,41.90,34.78,"Data collected from other historical studies, but does not report test details. Assumed standard cylinder."
Szilágyi (2013a),T8/72,Hungary,In-situ,,,Original Schmidt Type N,,Horizontal,10,36.7,Core,,,,,,,37.49,37.49,31.12,"Data collected from other historical studies, but does not report test details. Assumed standard cylinder."
Szilágyi (2013a),T8/73,Hungary,In-situ,,,Original Schmidt Type N,,Horizontal,10,41.0,Core,,,,,,,50.27,50.27,41.72,"Data collected from other historical studies, but does not report test details. Assumed standard cylinder."
Szilágyi (2013a),T8/74,Hungary,In-situ,,,Original Schmidt Type N,,Horizontal,10,39.8,Core,,,,,,,47.65,47.65,39.55,"Data collected from other historical studies, but does not report test details. Assumed standard cylinder."
Szilágyi (2013a),T8/75,Hungary,In-situ,,,Original Schmidt Type N,,Horizontal,10,41.4,Core,,,,,,,51.54,51.54,42.78,"Data collected from other historical studies, but does not report test details. Assumed standard cylinder."
Szilágyi (2013a),T8/76,Hungary,In-situ,,,Original Schmidt Type N,,Horizontal,10,43.0,Core,,,,,,,56.05,56.05,46.52,"Data collected from other historical studies, but does not report test details. Assumed standard cylinder."
Szilágyi (2013a),T8/77,Hungary,In-situ,,,Original Schmidt Type N,,Horizontal,10,42.2,Core,,,,,,,59.49,59.49,49.38,"Data collected from other historical studies, but does not report test details. Assumed standard cylinder."
Szilágyi (2013a),T8/78,Hungary,In-situ,,,Original Schmidt Type N,,Horizontal,10,39.7,Core,,,,,,,63.28,63.28,52.52,"Data collected from other historical studies, but does not report test details. Assumed standard cylinder."
Szilágyi (2013a),T8/79,Hungary,In-situ,,,Original Schmidt Type N,,Horizontal,10,31.6,Core,,,,,,,30.99,30.99,25.72,"Data collected from other historical studies, but does not report test details. Assumed standard cylinder."
Szilágyi (2013a),T8/80,Hungary,In-situ,,,Original Schmidt Type N,,Horizontal,10,32.2,Core,,,,,,,31.11,31.11,25.82,"Data collected from other historical studies, but does not report test details. Assumed standard cylinder."
Szilágyi (2013a),T8/81,Hungary,In-situ,,,Original Schmidt Type N,,Horizontal,10,40.3,Core,,,,,,,43.97,43.97,36.50,"Data collected from other historical studies, but does not report test details. Assumed standard cylinder."
Szilágyi (2013a),T8/82,Hungary,In-situ,,,Original Schmidt Type N,,Horizontal,10,39.1,Core,,,,,,,44.97,44.97,37.33,"Data collected from other historical studies, but does not report test details. Assumed standard cylinder."
Szilágyi (2013a),T8/83,Hungary,In-situ,,,Original Schmidt Type N,,Horizontal,10,41.9,Core,,,,,,,54.24,54.24,45.02,"Data collected from other historical studies, but does not report test details. Assumed standard cylinder."
Szilágyi (2013a),T8/84,Hungary,In-situ,,,Original Schmidt Type N,,Horizontal,10,39.8,Core,,,,,,,51.63,51.63,42.85,"Data collected from other historical studies, but does not report test details. Assumed standard cylinder."
Szilágyi (2013a),T8/85,Hungary,In-situ,,,Original Schmidt Type N,,Horizontal,10,41.8,Core,,,,,,,57.90,57.90,48.06,"Data collected from other historical studies, but does not report test details. Assumed standard cylinder."
Szilágyi (2013a),T8/86,Hungary,In-situ,,,Original Schmidt Type N,,Horizontal,10,42.1,Core,,,,,,,60.67,60.67,50.36,"Data collected from other historical studies, but does not report test details. Assumed standard cylinder."
Szilágyi (2013a),T8/87,Hungary,In-situ,,,Original Schmidt Type N,,Horizontal,10,43.4,Core,,,,,,,63.36,63.36,52.59,"Data collected from other historical studies, but does not report test details. Assumed standard cylinder."
Szilágyi (2013a),T8/88,Hungary,In-situ,,,Original Schmidt Type N,,Horizontal,10,43.1,Core,,,,,,,62.72,62.72,52.06,"Data collected from other historical studies, but does not report test details. Assumed standard cylinder."
Szilágyi (2013a),T8/89,Hungary,In-situ,,,Original Schmidt Type N,,Horizontal,10,27.0,Core,,,,,,,22.71,22.71,18.85,"Data collected from other historical studies, but does not report test details. Assumed standard cylinder."
Szilágyi (2013a),T8/90,Hungary,In-situ,,,Original Schmidt Type N,,Horizontal,10,27.1,Core,,,,,,,22.71,22.71,18.85,"Data collected from other historical studies, but does not report test details. Assumed standard cylinder."
Szilágyi (2013a),T8/91,Hungary,In-situ,,,Original Schmidt Type N,,Horizontal,10,34.9,Core,,,,,,,34.39,34.39,28.54,"Data collected from other historical studies, but does not report test details. Assumed standard cylinder."
Szilágyi (2013a),T8/92,Hungary,In-situ,,,Original Schmidt Type N,,Horizontal,10,37.6,Core,,,,,,,35.01,35.01,29.06,"Data collected from other historical studies, but does not report test details. Assumed standard cylinder."
Szilágyi (2013a),T8/93,Hungary,In-situ,,,Original Schmidt Type N,,Horizontal,10,33.1,Core,,,,,,,40.55,40.55,33.66,"Data collected from other historical studies, but does not report test details. Assumed standard cylinder."
Szilágyi (2013a),T8/94,Hungary,In-situ,,,Original Schmidt Type N,,Horizontal,10,35.3,Core,,,,,,,42.02,42.02,34.88,"Data collected from other historical studies, but does not report test details. Assumed standard cylinder."
Szilágyi (2013a),T8/95,Hungary,In-situ,,,Original Schmidt Type N,,Horizontal,10,39.5,Core,,,,,,,46.13,46.13,38.29,"Data collected from other historical studies, but does not report test details. Assumed standard cylinder."
Szilágyi (2013a),T8/96,Hungary,In-situ,,,Original Schmidt Type N,,Horizontal,10,40.7,Core,,,,,,,44.96,44.96,37.32,"Data collected from other historical studies, but does not report test details. Assumed standard cylinder."
Szilágyi (2013a),T8/97,Hungary,In-situ,,,Original Schmidt Type N,,Horizontal,10,36.8,Core,,,,,,,48.17,48.17,39.98,"Data collected from other historical studies, but does not report test details. Assumed standard cylinder."
Szilágyi (2013a),T8/98,Hungary,In-situ,,,Original Schmidt Type N,,Horizontal,10,40.1,Core,,,,,,,47.63,47.63,39.53,"Data collected from other historical studies, but does not report test details. Assumed standard cylinder."
Szilágyi (2013a),T8/99,Hungary,In-situ,,,Original Schmidt Type N,,Horizontal,10,30.6,Core,,,,,,,29.89,29.89,24.81,"Data collected from other historical studies, but does not report test details. Assumed standard cylinder."
Szilágyi (2013a),T8/100,Hungary,In-situ,,,Original Schmidt Type N,,Horizontal,10,32.3,Core,,,,,,,26.90,26.90,22.33,"Data collected from other historical studies, but does not report test details. Assumed standard cylinder."
Szilágyi (2013a),T8/101,Hungary,In-situ,,,Original Schmidt Type N,,Horizontal,10,39.1,Core,,,,,,,43.71,43.71,36.28,"Data collected from other historical studies, but does not report test details. Assumed standard cylinder."
Szilágyi (2013a),T8/102,Hungary,In-situ,,,Original Schmidt Type N,,Horizontal,10,38.4,Core,,,,,,,40.22,40.22,33.38,"Data collected from other historical studies, but does not report test details. Assumed standard cylinder."
Szilágyi (2013a),T8/103,Hungary,In-situ,,,Original Schmidt Type N,,Horizontal,10,40.4,Core,,,,,,,49.62,49.62,41.18,"Data collected from other historical studies, but does not report test details. Assumed standard cylinder."
Szilágyi (2013a),T8/104,Hungary,In-situ,,,Original Schmidt Type N,,Horizontal,10,37.6,Core,,,,,,,47.89,47.89,39.75,"Data collected from other historical studies, but does not report test details. Assumed standard cylinder."
Szilágyi (2013a),T8/105,Hungary,In-situ,,,Original Schmidt Type N,,Horizontal,10,42.8,Core,,,,,,,55.98,55.98,46.46,"Data collected from other historical studies, but does not report test details. Assumed standard cylinder."
Szilágyi (2013a),T8/106,Hungary,In-situ,,,Original Schmidt Type N,,Horizontal,10,44.8,Core,,,,,,,54.55,54.55,45.28,"Data collected from other historical studies, but does not report test details. Assumed standard cylinder."
Szilágyi (2013a),T8/107,Hungary,In-situ,,,Original Schmidt Type N,,Horizontal,10,40.7,Core,,,,,,,57.67,57.67,47.87,"Data collected from other historical studies, but does not report test details. Assumed standard cylinder."
Szilágyi (2013a),T8/108,Hungary,In-situ,,,Original Schmidt Type N,,Horizontal,10,41.4,Core,,,,,,,57.78,57.78,47.96,"Data collected from other historical studies, but does not report test details. Assumed standard cylinder."
Szilágyi (2013a),T8/109,Hungary,In-situ,,,Original Schmidt Type N,,Horizontal,10,23.3,Core,,,,,,,23.62,23.62,19.60,"Data collected from other historical studies, but does not report test details. Assumed standard cylinder."
Szilágyi (2013a),T8/110,Hungary,In-situ,,,Original Schmidt Type N,,Horizontal,10,24.7,Core,,,,,,,23.90,23.90,19.84,"Data collected from other historical studies, but does not report test details. Assumed standard cylinder."
Szilágyi (2013a),T8/111,Hungary,In-situ,,,Original Schmidt Type N,,Horizontal,10,35.3,Core,,,,,,,37.38,37.38,31.03,"Data collected from other historical studies, but does not report test details. Assumed standard cylinder."
Szilágyi (2013a),T8/112,Hungary,In-situ,,,Original Schmidt Type N,,Horizontal,10,34.3,Core,,,,,,,37.08,37.08,30.78,"Data collected from other historical studies, but does not report test details. Assumed standard cylinder."
Szilágyi (2013a),T8/113,Hungary,In-situ,,,Original Schmidt Type N,,Horizontal,10,34.6,Core,,,,,,,42.80,42.80,35.52,"Data collected from other historical studies, but does not report test details. Assumed standard cylinder."
Szilágyi (2013a),T8/114,Hungary,In-situ,,,Original Schmidt Type N,,Horizontal,10,39.5,Core,,,,,,,45.08,45.08,37.42,"Data collected from other historical studies, but does not report test details. Assumed standard cylinder."
Szilágyi (2013a),T8/115,Hungary,In-situ,,,Original Schmidt Type N,,Horizontal,10,37.5,Core,,,,,,,47.28,47.28,39.24,"Data collected from other historical studies, but does not report test details. Assumed standard cylinder."
Szilágyi (2013a),T8/116,Hungary,In-situ,,,Original Schmidt Type N,,Horizontal,10,36.3,Core,,,,,,,46.64,46.64,38.71,"Data collected from other historical studies, but does not report test details. Assumed standard cylinder."
Szilágyi (2013a),T8/117,Hungary,In-situ,,,Original Schmidt Type N,,Horizontal,10,40.3,Core,,,,,,,49.72,49.72,41.27,"Data collected from other historical studies, but does not report test details. Assumed standard cylinder."
Szilágyi (2013a),T8/118,Hungary,In-situ,,,Original Schmidt Type N,,Horizontal,10,34.0,Core,,,,,,,50.11,50.11,41.59,"Data collected from other historical studies, but does not report test details. Assumed standard cylinder."
Szilágyi (2013a),T8/119,Hungary,In-situ,,,Original Schmidt Type N,,Horizontal,10,27.4,Core,,,,,,,25.99,25.99,21.57,"Data collected from other historical studies, but does not report test details. Assumed standard cylinder."
Szilágyi (2013a),T8/120,Hungary,In-situ,,,Original Schmidt Type N,,Horizontal,10,24.9,Core,,,,,,,27.06,27.06,22.46,"Data collected from other historical studies, but does not report test details. Assumed standard cylinder."
Szilágyi (2013a),T8/121,Hungary,In-situ,,,Original Schmidt Type N,,Horizontal,10,34.9,Core,,,,,,,42.54,42.54,35.31,"Data collected from other historical studies, but does not report test details. Assumed standard cylinder."
Szilágyi (2013a),T8/122,Hungary,In-situ,,,Original Schmidt Type N,,Horizontal,10,35.7,Core,,,,,,,41.64,41.64,34.56,"Data collected from other historical studies, but does not report test details. Assumed standard cylinder."
Szilágyi (2013a),T8/123,Hungary,In-situ,,,Original Schmidt Type N,,Horizontal,10,36.4,Core,,,,,,,48.01,48.01,39.85,"Data collected from other historical studies, but does not report test details. Assumed standard cylinder."
Szilágyi (2013a),T8/124,Hungary,In-situ,,,Original Schmidt Type N,,Horizontal,10,38.1,Core,,,,,,,49.09,49.09,40.74,"Data collected from other historical studies, but does not report test details. Assumed standard cylinder."
Szilágyi (2013a),T8/125,Hungary,In-situ,,,Original Schmidt Type N,,Horizontal,10,40.8,Core,,,,,,,53.03,53.03,44.01,"Data collected from other historical studies, but does not report test details. Assumed standard cylinder."
Szilágyi (2013a),T8/126,Hungary,In-situ,,,Original Schmidt Type N,,Horizontal,10,42.5,Core,,,,,,,54.12,54.12,44.92,"Data collected from other historical studies, but does not report test details. Assumed standard cylinder."
Szilágyi (2013a),T8/127,Hungary,In-situ,,,Original Schmidt Type N,,Horizontal,10,36.6,Core,,,,,,,54.82,54.82,45.50,"Data collected from other historical studies, but does not report test details. Assumed standard cylinder."
Szilágyi (2013a),T8/128,Hungary,In-situ,,,Original Schmidt Type N,,Horizontal,10,40.3,Core,,,,,,,57.27,57.27,47.53,"Data collected from other historical studies, but does not report test details. Assumed standard cylinder."
Szilágyi (2013a),T8/129,Hungary,In-situ,,,Original Schmidt Type N,,Horizontal,10,32.8,Core,,,,,,,29.02,29.02,24.09,"Data collected from other historical studies, but does not report test details. Assumed standard cylinder."
Szilágyi (2013a),T8/130,Hungary,In-situ,,,Original Schmidt Type N,,Horizontal,10,31.6,Core,,,,,,,29.25,29.25,24.28,"Data collected from other historical studies, but does not report test details. Assumed standard cylinder."
