Repository: bjhtud/MTL_in_MAT

# MTL_in_MAT

## 多任务情况

UHPC为核心数据集
测试集划分有两种方式：
1. 单任务测试集：针对每个任务，划分出该任务没有缺失标签的样本中的一部分作为测试集
   - 训练阶段：分任务训练，与其他任务(标签)的样本进行合并，这样就得到了一个训练集，这个训练集中特征和标签还是有缺失的
   - 训练出的模型：
     - 输入：特征 + 其他任务的标签
     - 输出：当前任务的标签
   - 测试阶段：使用该任务的测试集进行评估
   - 问题是：测试集中没有其他任务的标签，怎么办？

2. 多任务测试集：划分出所有任务都没有缺失标签的样本作为测试集
    - 训练阶段：使用其他样本作为训练集，这些样本中有缺失标签和缺失特征
    - 训练出的模型：
      - 输入：特征
      - 输出：所有任务的标签
    - 测试阶段：使用多任务测试集进行评估
    - 这样就能利用多个任务之间的关系进行预测
    - 缺点是：测试集会比较小，并且只能评估那些没有缺失标签的样本

##

File: data_set/Non_destructive/Complete RH Database.csv (part 15 of 39)
Literature,Specimen ID,Country,Specimen Type,Specimen Age (days),Rebar Present,RH Device Brand & Model,Standard,Orientation,No. Tests,"Median Rebound Number, RN",Core Specimen ,Height (mm),Width/Diameter (mm),Max Aggregate Size (mm),W/C Ratio,Strength Class,"Design Strength, fck (MPa)","fc,core (MPa)","fc,ref (MPa)","fc,cyl (MPa)",Notes
Szilágyi (2013a),T8/131,Hungary,In-situ,,,Original Schmidt Type N,,Horizontal,10,36.9,Core,,,,,,,35.71,35.71,29.64,"Data collected from other historical studies, but does not report test details. Assumed standard cylinder."
Szilágyi (2013a),T8/132,Hungary,In-situ,,,Original Schmidt Type N,,Horizontal,10,38.2,Core,,,,,,,36.01,36.01,29.89,"Data collected from other historical studies, but does not report test details. Assumed standard cylinder."
Szilágyi (2013a),T8/133,Hungary,In-situ,,,Original Schmidt Type N,,Horizontal,10,39.3,Core,,,,,,,42.00,42.00,34.86,"Data collected from other historical studies, but does not report test details. Assumed standard cylinder."
Szilágyi (2013a),T8/134,Hungary,In-situ,,,Original Schmidt Type N,,Horizontal,10,39.0,Core,,,,,,,45.82,45.82,38.03,"Data collected from other historical studies, but does not report test details. Assumed standard cylinder."
Szilágyi (2013a),T8/135,Hungary,In-situ,,,Original Schmidt Type N,,Horizontal,10,41.1,Core,,,,,,,49.34,49.34,40.95,"Data collected from other historical studies, but does not report test details. Assumed standard cylinder."
Szilágyi (2013a),T8/136,Hungary,In-situ,,,Original Schmidt Type N,,Horizontal,10,39.6,Core,,,,,,,51.16,51.16,42.46,"Data collected from other historical studies, but does not report test details. Assumed standard cylinder."
Szilágyi (2013a),T8/137,Hungary,In-situ,,,Original Schmidt Type N,,Horizontal,10,42.1,Core,,,,,,,52.87,52.87,43.88,"Data collected from other historical studies, but does not report test details. Assumed standard cylinder."
Szilágyi (2013a),T8/138,Hungary,In-situ,,,Original Schmidt Type N,,Horizontal,10,42.6,Core,,,,,,,50.91,50.91,42.26,"Data collected from other historical studies, but does not report test details. Assumed standard cylinder."
Szilágyi (2013a),T8/139,Hungary,In-situ,,,Original Schmidt Type N,,Horizontal,10,36.1,Core,,,,,,,37.46,37.46,31.09,"Data collected from other historical studies, but does not report test details. Assumed standard cylinder."
Szilágyi (2013a),T8/140,Hungary,In-situ,,,Original Schmidt Type N,,Horizontal,10,34.8,Core,,,,,,,32.32,32.32,26.83,"Data collected from other historical studies, but does not report test details. Assumed standard cylinder."
Szilágyi (2013a),T8/141,Hungary,In-situ,,,Original Schmidt Type N,,Horizontal,10,38.7,Core,,,,,,,45.98,45.98,38.16,"Data collected from other historical studies, but does not report test details. Assumed standard cylinder."
Szilágyi (2013a),T8/142,Hungary,In-situ,,,Original Schmidt Type N,,Horizontal,10,38.2,Core,,,,,,,45.77,45.77,37.99,"Data collected from other historical studies, but does not report test details. Assumed standard cylinder."
Szilágyi (2013a),T8/143,Hungary,In-situ,,,Original Schmidt Type N,,Horizontal,10,39.9,Core,,,,,,,48.99,48.99,40.66,"Data collected from other historical studies, but does not report test details. Assumed standard cylinder."
Szilágyi (2013a),T8/144,Hungary,In-situ,,,Original Schmidt Type N,,Horizontal,10,39.8,Core,,,,,,,48.86,48.86,40.55,"Data collected from other historical studies, but does not report test details. Assumed standard cylinder."
Szilágyi (2013a),T8/145,Hungary,In-situ,,,Original Schmidt Type N,,Horizontal,10,41.7,Core,,,,,,,56.30,56.30,46.73,"Data collected from other historical studies, but does not report test details. Assumed standard cylinder."
Szilágyi (2013a),T8/146,Hungary,In-situ,,,Original Schmidt Type N,,Horizontal,10,44.8,Core,,,,,,,53.55,53.55,44.45,"Data collected from other historical studies, but does not report test details. Assumed standard cylinder."
Szilágyi (2013a),T8/147,Hungary,In-situ,,,Original Schmidt Type N,,Horizontal,10,41.9,Core,,,,,,,57.71,57.71,47.90,"Data collected from other historical studies, but does not report test details. Assumed standard cylinder."
Szilágyi (2013a),T8/148,Hungary,In-situ,,,Original Schmidt Type N,,Horizontal,10,40.2,Core,,,,,,,55.08,55.08,45.72,"Data collected from other historical studies, but does not report test details. Assumed standard cylinder."
Szilágyi (2013a),T8/149,Hungary,In-situ,,,Original Schmidt Type N,,Horizontal,10,29.8,Core,,,,,,,24.99,24.99,20.74,"Data collected from other historical studies, but does not report test details. Assumed standard cylinder."
Szilágyi (2013a),T8/150,Hungary,In-situ,,,Original Schmidt Type N,,Horizontal,10,31.0,Core,,,,,,,26.17,26.17,21.72,"Data collected from other historical studies, but does not report test details. Assumed standard cylinder."
Szilágyi (2013a),T8/151,Hungary,In-situ,,,Original Schmidt Type N,,Horizontal,10,33.6,Core,,,,,,,33.95,33.95,28.18,"Data collected from other historical studies, but does not report test details. Assumed standard cylinder."
Szilágyi (2013a),T8/152,Hungary,In-situ,,,Original Schmidt Type N,,Horizontal,10,33.4,Core,,,,,,,33.57,33.57,27.86,"Data collected from other historical studies, but does not report test details. Assumed standard cylinder."
Szilágyi (2013a),T8/153,Hungary,In-situ,,,Original Schmidt Type N,,Horizontal,10,37.6,Core,,,,,,,36.89,36.89,30.62,"Data collected from other historical studies, but does not report test details. Assumed standard cylinder."
Szilágyi (2013a),T8/154,Hungary,In-situ,,,Original Schmidt Type N,,Horizontal,10,34.5,Core,,,,,,,40.33,40.33,33.47,"Data collected from other historical studies, but does not report test details. Assumed standard cylinder."
Szilágyi (2013a),T8/155,Hungary,In-situ,,,Original Schmidt Type N,,Horizontal,10,41.9,Core,,,,,,,45.62,45.62,37.86,"Data collected from other historical studies, but does not report test details. Assumed standard cylinder."
Szilágyi (2013a),T8/156,Hungary,In-situ,,,Original Schmidt Type N,,Horizontal,10,38.6,Core,,,,,,,42.22,42.22,35.04,"Data collected from other historical studies, but does not report test details. Assumed standard cylinder."
Szilágyi (2013a),T8/157,Hungary,In-situ,,,Original Schmidt Type N,,Horizontal,10,41.4,Core,,,,,,,25.93,25.93,21.52,"Data collected from other historical studies, but does not report test details. Assumed standard cylinder."
Szilágyi (2013a),T8/158,Hungary,In-situ,,,Original Schmidt Type N,,Horizontal,10,43.8,Core,,,,,,,47.60,47.60,39.51,"Data collected from other historical studies, but does not report test details. Assumed standard cylinder."
Szilágyi (2013a),T8/159,Hungary,In-situ,,,Original Schmidt Type N,,Horizontal,10,35.4,Core,,,,,,,34.10,34.10,28.30,"Data collected from other historical studies, but does not report test details. Assumed standard cylinder."
Szilágyi (2013a),T8/160,Hungary,In-situ,,,Original Schmidt Type N,,Horizontal,10,33.5,Core,,,,,,,32.59,32.59,27.05,"Data collected from other historical studies, but does not report test details. Assumed standard cylinder."
Szilágyi (2013a),T8/161,Hungary,In-situ,,,Original Schmidt Type N,,Horizontal,10,34.4,Core,,,,,,,36.47,36.47,30.27,"Data collected from other historical studies, but does not report test details. Assumed standard cylinder."
Szilágyi (2013a),T8/162,Hungary,In-situ,,,Original Schmidt Type N,,Horizontal,10,34.9,Core,,,,,,,40.79,40.79,33.86,"Data collected from other historical studies, but does not report test details. Assumed standard cylinder."
Szilágyi (2013a),T8/163,Hungary,In-situ,,,Original Schmidt Type N,,Horizontal,10,40.1,Core,,,,,,,47.87,47.87,39.73,"Data collected from other historical studies, but does not report test details. Assumed standard cylinder."
Szilágyi (2013a),T8/164,Hungary,In-situ,,,Original Schmidt Type N,,Horizontal,10,40.9,Core,,,,,,,47.43,47.43,39.37,"Data collected from other historical studies, but does not report test details. Assumed standard cylinder."
Szilágyi (2013a),T8/165,Hungary,In-situ,,,Original Schmidt Type N,,Horizontal,10,41.0,Core,,,,,,,60.37,60.37,50.11,"Data collected from other historical studies, but does not report test details. Assumed standard cylinder."
Szilágyi (2013a),T8/166,Hungary,In-situ,,,Original Schmidt Type N,,Horizontal,10,41.8,Core,,,,,,,57.61,57.61,47.82,"Data collected from other historical studies, but does not report test details. Assumed standard cylinder."
Szilágyi (2013a),T8/167,Hungary,In-situ,,,Original Schmidt Type N,,Horizontal,10,43.5,Core,,,,,,,57.89,57.89,48.05,"Data collected from other historical studies, but does not report test details. Assumed standard cylinder."
Szilágyi (2013a),T8/168,Hungary,In-situ,,,Original Schmidt Type N,,Horizontal,10,43.6,Core,,,,,,,61.01,61.01,50.64,"Data collected from other historical studies, but does not report test details. Assumed standard cylinder."
Szilágyi (2013a),T8/169,Hungary,In-situ,,,Original Schmidt Type N,,Horizontal,10,29.1,Core,,,,,,,25.64,25.64,21.28,"Data collected from other historical studies, but does not report test details. Assumed standard cylinder."
Szilágyi (2013a),T8/170,Hungary,In-situ,,,Original Schmidt Type N,,Horizontal,10,29.7,Core,,,,,,,25.70,25.70,21.33,"Data collected from other historical studies, but does not report test details. Assumed standard cylinder."
Szilágyi (2013a),T8/171,Hungary,In-situ,,,Original Schmidt Type N,,Horizontal,10,33.9,Core,,,,,,,30.49,30.49,25.31,"Data collected from other historical studies, but does not report test details. Assumed standard cylinder."
Szilágyi (2013a),T8/172,Hungary,In-situ,,,Original Schmidt Type N,,Horizontal,10,35.2,Core,,,,,,,29.83,29.83,24.76,"Data collected from other historical studies, but does not report test details. Assumed standard cylinder."
Szilágyi (2013a),T8/173,Hungary,In-situ,,,Original Schmidt Type N,,Horizontal,10,35.4,Core,,,,,,,37.04,37.04,30.74,"Data collected from other historical studies, but does not report test details. Assumed standard cylinder."
Szilágyi (2013a),T8/174,Hungary,In-situ,,,Original Schmidt Type N,,Horizontal,10,35.5,Core,,,,,,,37.38,37.38,31.03,"Data collected from other historical studies, but does not report test details. Assumed standard cylinder."
Szilágyi (2013a),T8/175,Hungary,In-situ,,,Original Schmidt Type N,,Horizontal,10,38.2,Core,,,,,,,48.31,48.31,40.10,"Data collected from other historical studies, but does not report test details. Assumed standard cylinder."
Szilágyi (2013a),T8/176,Hungary,In-situ,,,Original Schmidt Type N,,Horizontal,10,41.2,Core,,,,,,,48.76,48.76,40.47,"Data collected from other historical studies, but does not report test details. Assumed standard cylinder."
Szilágyi (2013a),T8/177,Hungary,In-situ,,,Original Schmidt Type N,,Horizontal,10,42.1,Core,,,,,,,50.77,50.77,42.14,"Data collected from other historical studies, but does not report test details. Assumed standard cylinder."
Szilágyi (2013a),T8/178,Hungary,In-situ,,,Original Schmidt Type N,,Horizontal,10,41.1,Core,,,,,,,49.41,49.41,41.01,"Data collected from other historical studies, but does not report test details. Assumed standard cylinder."
Szilágyi (2013a),T8/179,Hungary,In-situ,,,Original Schmidt Type N,,Horizontal,10,32.7,Core,,,,,,,29.64,29.64,24.60,"Data collected from other historical studies, but does not report test details. Assumed standard cylinder."
Szilágyi (2013a),T8/180,Hungary,In-situ,,,Original Schmidt Type N,,Horizontal,10,32.5,Core,,,,,,,31.28,31.28,25.96,"Data collected from other historical studies, but does not report test details. Assumed standard cylinder."
Szilágyi (2013a),T8/181,Hungary,In-situ,,,Original Schmidt Type N,,Horizontal,10,35.7,Core,,,,,,,35.37,35.37,29.36,"Data collected from other historical studies, but does not report test details. Assumed standard cylinder."
Szilágyi (2013a),T8/182,Hungary,In-situ,,,Original Schmidt Type N,,Horizontal,10,35.8,Core,,,,,,,34.41,34.41,28.56,"Data collected from other historical studies, but does not report test details. Assumed standard cylinder."
Szilágyi (2013a),T8/183,Hungary,In-situ,,,Original Schmidt Type N,,Horizontal,10,38.9,Core,,,,,,,47.29,47.29,39.25,"Data collected from other historical studies, but does not report test details. Assumed standard cylinder."
Szilágyi (2013a),T8/184,Hungary,In-situ,,,Original Schmidt Type N,,Horizontal,10,35.6,Core,,,,,,,41.49,41.49,34.44,"Data collected from other historical studies, but does not report test details. Assumed standard cylinder."
Szilágyi (2013a),T8/185,Hungary,In-situ,,,Original Schmidt Type N,,Horizontal,10,40.8,Core,,,,,,,53.67,53.67,44.55,"Data collected from other historical studies, but does not report test details. Assumed standard cylinder."
Szilágyi (2013a),T8/186,Hungary,In-situ,,,Original Schmidt Type N,,Horizontal,10,41.4,Core,,,,,,,53.27,53.27,44.21,"Data collected from other historical studies, but does not report test details. Assumed standard cylinder."
Szilágyi (2013a),T8/187,Hungary,In-situ,,,Original Schmidt Type N,,Horizontal,10,42.8,Core,,,,,,,54.63,54.63,45.34,"Data collected from other historical studies, but does not report test details. Assumed standard cylinder."
Szilágyi (2013a),T8/188,Hungary,In-situ,,,Original Schmidt Type N,,Horizontal,10,43.1,Core,,,,,,,55.52,55.52,46.08,"Data collected from other historical studies, but does not report test details. Assumed standard cylinder."
Szilágyi (2013a),T8/189,Hungary,In-situ,,,Original Schmidt Type N,,Horizontal,10,28.0,Core,,,,,,,26.63,26.63,22.10,"Data collected from other historical studies, but does not report test details. Assumed standard cylinder."
Szilágyi (2013a),T8/190,Hungary,In-situ,,,Original Schmidt Type N,,Horizontal,10,29.3,Core,,,,,,,26.11,26.11,21.67,"Data collected from other historical studies, but does not report test details. Assumed standard cylinder."
Szilágyi (2013a),T8/191,Hungary,In-situ,,,Original Schmidt Type N,,Horizontal,10,35.6,Core,,,,,,,35.57,35.57,29.52,"Data collected from other historical studies, but does not report test details. Assumed standard cylinder."
Szilágyi (2013a),T8/192,Hungary,In-situ,,,Original Schmidt Type N,,Horizontal,10,35.0,Core,,,,,,,36.19,36.19,30.04,"Data collected from other historical studies, but does not report test details. Assumed standard cylinder."
Szilágyi (2013a),T8/193,Hungary,In-situ,,,Original Schmidt Type N,,Horizontal,10,35.0,Core,,,,,,,40.05,40.05,33.24,"Data collected from other historical studies, but does not report test details. Assumed standard cylinder."
Szilágyi (2013a),T8/194,Hungary,In-situ,,,Original Schmidt Type N,,Horizontal,10,34.1,Core,,,,,,,41.75,41.75,34.65,"Data collected from other historical studies, but does not report test details. Assumed standard cylinder."
Szilágyi (2013a),T8/195,Hungary,In-situ,,,Original Schmidt Type N,,Horizontal,10,40.5,Core,,,,,,,47.15,47.15,39.13,"Data collected from other historical studies, but does not report test details. Assumed standard cylinder."
Szilágyi (2013a),T8/196,Hungary,In-situ,,,Original Schmidt Type N,,Horizontal,10,39.8,Core,,,,,,,47.11,47.11,39.10,"Data collected from other historical studies, but does not report test details. Assumed standard cylinder."
Szilágyi (2013a),T8/197,Hungary,In-situ,,,Original Schmidt Type N,,Horizontal,10,40.3,Core,,,,,,,51.96,51.96,43.13,"Data collected from other historical studies, but does not report test details. Assumed standard cylinder."
Szilágyi (2013a),T8/198,Hungary,In-situ,,,Original Schmidt Type N,,Horizontal,10,40.7,Core,,,,,,,48.28,48.28,40.07,"Data collected from other historical studies, but does not report test details. Assumed standard cylinder."
Szilágyi (2013a),T8/199,Hungary,In-situ,,,Original Schmidt Type N,,Horizontal,10,43.1,Core,,,,,,,52.77,52.77,43.80,"Data collected from other historical studies, but does not report test details. Assumed standard cylinder."
Szilágyi (2013a),T8/200,Hungary,In-situ,,,Original Schmidt Type N,,Horizontal,10,43.0,Core,,,,,,,55.79,55.79,46.31,"Data collected from other historical studies, but does not report test details. Assumed standard cylinder."
Szilágyi (2013a),T8/201,Hungary,In-situ,,,Original Schmidt Type N,,Horizontal,10,31.7,Core,,,,,,,34.15,34.15,28.34,"Data collected from other historical studies, but does not report test details. Assumed standard cylinder."
Szilágyi (2013a),T8/202,Hungary,In-situ,,,Original Schmidt Type N,,Horizontal,10,32.1,Core,,,,,,,35.43,35.43,29.41,"Data collected from other historical studies, but does not report test details. Assumed standard cylinder."
Szilágyi (2013a),T8/203,Hungary,In-situ,,,Original Schmidt Type N,,Horizontal,10,35.9,Core,,,,,,,43.55,43.55,36.15,"Data collected from other historical studies, but does not report test details. Assumed standard cylinder."
Szilágyi (2013a),T8/204,Hungary,In-situ,,,Original Schmidt Type N,,Horizontal,10,34.9,Core,,,,,,,42.92,42.92,35.62,"Data collected from other historical studies, but does not report test details. Assumed standard cylinder."
Szilágyi (2013a),T8/205,Hungary,In-situ,,,Original Schmidt Type N,,Horizontal,10,39.1,Core,,,,,,,52.36,52.36,43.46,"Data collected from other historical studies, but does not report test details. Assumed standard cylinder."
Szilágyi (2013a),T8/206,Hungary,In-situ,,,Original Schmidt Type N,,Horizontal,10,39.8,Core,,,,,,,51.27,51.27,42.55,"Data collected from other historical studies, but does not report test details. Assumed standard cylinder."
Szilágyi (2013a),T8/207,Hungary,In-situ,,,Original Schmidt Type N,,Horizontal,10,42.8,Core,,,,,,,57.23,57.23,47.50,"Data collected from other historical studies, but does not report test details. Assumed standard cylinder."
Szilágyi (2013a),T8/208,Hungary,In-situ,,,Original Schmidt Type N,,Horizontal,10,41.3,Core,,,,,,,54.10,54.10,44.90,"Data collected from other historical studies, but does not report test details. Assumed standard cylinder."
Szilágyi (2013a),T8/209,Hungary,In-situ,,,Original Schmidt Type N,,Horizontal,10,42.5,Core,,,,,,,57.93,57.93,48.08,"Data collected from other historical studies, but does not report test details. Assumed standard cylinder."
Szilágyi (2013a),T8/210,Hungary,In-situ,,,Original Schmidt Type N,,Horizontal,10,41.8,Core,,,,,,,55.92,55.92,46.41,"Data collected from other historical studies, but does not report test details. Assumed standard cylinder."
Szilágyi (2013a),T8/211,Hungary,In-situ,,,Original Schmidt Type N,,Horizontal,10,41.0,Core,,,,,,,62.29,62.29,51.70,"Data collected from other historical studies, but does not report test details. Assumed standard cylinder."
Szilágyi (2013a),T8/212,Hungary,In-situ,,,Original Schmidt Type N,,Horizontal,10,43.7,Core,,,,,,,62.90,62.90,52.21,"Data collected from other historical studies, but does not report test details. Assumed standard cylinder."
Szilágyi (2013a),T8/213,Hungary,In-situ,,,Original Schmidt Type N,,Horizontal,10,29.1,Core,,,,,,,27.48,27.48,22.81,"Data collected from other historical studies, but does not report test details. Assumed standard cylinder."
Szilágyi (2013a),T8/214,Hungary,In-situ,,,Original Schmidt Type N,,Horizontal,10,30.6,Core,,,,,,,27.97,27.97,23.22,"Data collected from other historical studies, but does not report test details. Assumed standard cylinder."
Szilágyi (2013a),T8/215,Hungary,In-situ,,,Original Schmidt Type N,,Horizontal,10,35.5,Core,,,,,,,36.53,36.53,30.32,"Data collected from other historical studies, but does not report test details. Assumed standard cylinder."
Szilágyi (2013a),T8/216,Hungary,In-situ,,,Original Schmidt Type N,,Horizontal,10,35.7,Core,,,,,,,36.17,36.17,30.02,"Data collected from other historical studies, but does not report test details. Assumed standard cylinder."
Szilágyi (2013a),T8/217,Hungary,In-situ,,,Original Schmidt Type N,,Horizontal,10,38.3,Core,,,,,,,40.71,40.71,33.79,"Data collected from other historical studies, but does not report test details. Assumed standard cylinder."
Szilágyi (2013a),T8/218,Hungary,In-situ,,,Original Schmidt Type N,,Horizontal,10,37.7,Core,,,,,,,42.09,42.09,34.93,"Data collected from other historical studies, but does not report test details. Assumed standard cylinder."
Szilágyi (2013a),T8/219,Hungary,In-situ,,,Original Schmidt Type N,,Horizontal,10,39.9,Core,,,,,,,44.42,44.42,36.87,"Data collected from other historical studies, but does not report test details. Assumed standard cylinder."
Szilágyi (2013a),T8/220,Hungary,In-situ,,,Original Schmidt Type N,,Horizontal,10,41.1,Core,,,,,,,45.57,45.57,37.82,"Data collected from other historical studies, but does not report test details. Assumed standard cylinder."
Szilágyi (2013a),T8/221,Hungary,In-situ,,,Original Schmidt Type N,,Horizontal,10,35.9,Core,,,,,,,51.78,51.78,42.98,"Data collected from other historical studies, but does not report test details. Assumed standard cylinder."
Szilágyi (2013a),T8/222,Hungary,In-situ,,,Original Schmidt Type N,,Horizontal,10,46.1,Core,,,,,,,46.55,46.55,38.64,"Data collected from other historical studies, but does not report test details. Assumed standard cylinder."
Szilágyi (2013a),T8/223,Hungary,In-situ,,,Original Schmidt Type N,,Horizontal,10,40.7,Core,,,,,,,53.19,53.19,44.15,"Data collected from other historical studies, but does not report test details. Assumed standard cylinder."
Szilágyi (2013a),T8/224,Hungary,In-situ,,,Original Schmidt Type N,,Horizontal,10,42.3,Core,,,,,,,52.29,52.29,43.40,"Data collected from other historical studies, but does not report test details. Assumed standard cylinder."
Szilágyi (2013a),T8/225,Hungary,In-situ,,,Original Schmidt Type N,,Horizontal,10,28.5,Core,,,,,,,35.11,35.11,29.14,"Data collected from other historical studies, but does not report test details. Assumed standard cylinder."
Szilágyi (2013a),T8/226,Hungary,In-situ,,,Original Schmidt Type N,,Horizontal,10,29.2,Core,,,,,,,34.46,34.46,28.60,"Data collected from other historical studies, but does not report test details. Assumed standard cylinder."
Szilágyi (2013a),T8/227,Hungary,In-situ,,,Original Schmidt Type N,,Horizontal,10,38.0,Core,,,,,,,41.26,41.26,34.25,"Data collected from other historical studies, but does not report test details. Assumed standard cylinder."
Szilágyi (2013a),T8/228,Hungary,In-situ,,,Original Schmidt Type N,,Horizontal,10,35.4,Core,,,,,,,40.49,40.49,33.61,"Data collected from other historical studies, but does not report test details. Assumed standard cylinder."
Szilágyi (2013a),T8/229,Hungary,In-situ,,,Original Schmidt Type N,,Horizontal,10,36.4,Core,,,,,,,50.22,50.22,41.68,"Data collected from other historical studies, but does not report test details. Assumed standard cylinder."
Szilágyi (2013a),T8/230,Hungary,In-situ,,,Original Schmidt Type N,,Horizontal,10,37.6,Core,,,,,,,50.66,50.66,42.05,"Data collected from other historical studies, but does not report test details. Assumed standard cylinder."
Szilágyi (2013a),T8/231,Hungary,In-situ,,,Original Schmidt Type N,,Horizontal,10,39.1,Core,,,,,,,56.61,56.61,46.99,"Data collected from other historical studies, but does not report test details. Assumed standard cylinder."
Szilágyi (2013a),T8/232,Hungary,In-situ,,,Original Schmidt Type N,,Horizontal,10,39.3,Core,,,,,,,56.51,56.51,46.90,"Data collected from other historical studies, but does not report test details. Assumed standard cylinder."
Szilágyi (2013a),T8/233,Hungary,In-situ,,,Original Schmidt Type N,,Horizontal,10,39.6,Core,,,,,,,58.73,58.73,48.75,"Data collected from other historical studies, but does not report test details. Assumed standard cylinder."
Szilágyi (2013a),T8/234,Hungary,In-situ,,,Original Schmidt Type N,,Horizontal,10,40.1,Core,,,,,,,58.14,58.14,48.26,"Data collected from other historical studies, but does not report test details. Assumed standard cylinder."
Szilágyi (2013a),T8/235,Hungary,In-situ,,,Original Schmidt Type N,,Horizontal,10,25.3,Core,,,,,,,30.42,30.42,25.25,"Data collected from other historical studies, but does not report test details. Assumed standard cylinder."
Szilágyi (2013a),T8/236,Hungary,In-situ,,,Original Schmidt Type N,,Horizontal,10,25.4,Core,,,,,,,27.65,27.65,22.95,"Data collected from other historical studies, but does not report test details. Assumed standard cylinder."
Szilágyi (2013a),T8/237,Hungary,In-situ,,,Original Schmidt Type N,,Horizontal,10,33.7,Core,,,,,,,38.86,38.86,32.25,"Data collected from other historical studies, but does not report test details. Assumed standard cylinder."
Szilágyi (2013a),T8/238,Hungary,In-situ,,,Original Schmidt Type N,,Horizontal,10,32.8,Core,,,,,,,34.40,34.40,28.55,"Data collected from other historical studies, but does not report test details. Assumed standard cylinder."
Szilágyi (2013a),T8/239,Hungary,In-situ,,,Original Schmidt Type N,,Horizontal,10,38.2,Core,,,,,,,44.23,44.23,36.71,"Data collected from other historical studies, but does not report test details. Assumed standard cylinder."
Szilágyi (2013a),T8/240,Hungary,In-situ,,,Original Schmidt Type N,,Horizontal,10,38.3,Core,,,,,,,42.60,42.60,35.36,"Data collected from other historical studies, but does not report test details. Assumed standard cylinder."
Szilágyi (2013a),T8/241,Hungary,In-situ,,,Original Schmidt Type N,,Horizontal,10,34.8,Core,,,,,,,45.98,45.98,38.16,"Data collected from other historical studies, but does not report test details. Assumed standard cylinder."
Szilágyi (2013a),T8/242,Hungary,In-situ,,,Original Schmidt Type N,,Horizontal,10,36.6,Core,,,,,,,49.42,49.42,41.02,"Data collected from other historical studies, but does not report test details. Assumed standard cylinder."
Szilágyi (2013a),T8/243,Hungary,In-situ,,,Original Schmidt Type N,,Horizontal,10,41.2,Core,,,,,,,50.57,50.57,41.97,"Data collected from other historical studies, but does not report test details. Assumed standard cylinder."
Szilágyi (2013a),T8/244,Hungary,In-situ,,,Original Schmidt Type N,,Horizontal,10,37.0,Core,,,,,,,51.21,51.21,42.50,"Data collected from other historical studies, but does not report test details. Assumed standard cylinder."
Szilágyi (2013a),T8/245,Hungary,In-situ,,,Original Schmidt Type N,,Horizontal,10,42.6,Core,,,,,,,58.50,58.50,48.56,"Data collected from other historical studies, but does not report test details. Assumed standard cylinder."
Szilágyi (2013a),T8/246,Hungary,In-situ,,,Original Schmidt Type N,,Horizontal,10,42.4,Core,,,,,,,56.87,56.87,47.20,"Data collected from other historical studies, but does not report test details. Assumed standard cylinder."
Szilágyi (2013a),T8/247,Hungary,In-situ,,,Original Schmidt Type N,,Horizontal,10,28.5,Core,,,,,,,35.83,35.83,29.74,"Data collected from other historical studies, but does not report test details. Assumed standard cylinder."
Szilágyi (2013a),T8/248,Hungary,In-situ,,,Original Schmidt Type N,,Horizontal,10,29.4,Core,,,,,,,35.69,35.69,29.62,"Data collected from other historical studies, but does not report test details. Assumed standard cylinder."
Szilágyi (2013a),T8/249,Hungary,In-situ,,,Original Schmidt Type N,,Horizontal,10,33.5,Core,,,,,,,39.34,39.34,32.65,"Data collected from other historical studies, but does not report test details. Assumed standard cylinder."
Szilágyi (2013a),T8/250,Hungary,In-situ,,,Original Schmidt Type N,,Horizontal,10,35.3,Core,,,,,,,40.60,40.60,33.70,"Data collected from other historical studies, but does not report test details. Assumed standard cylinder."
Szilágyi (2013a),T8/251,Hungary,In-situ,,,Original Schmidt Type N,,Horizontal,10,36.2,Core,,,,,,,46.01,46.01,38.19,"Data collected from other historical studies, but does not report test details. Assumed standard cylinder."
Szilágyi (2013a),T8/252,Hungary,In-situ,,,Original Schmidt Type N,,Horizontal,10,39.1,Core,,,,,,,48.76,48.76,40.47,"Data collected from other historical studies, but does not report test details. Assumed standard cylinder."
Szilágyi (2013a),T8/253,Hungary,In-situ,,,Original Schmidt Type N,,Horizontal,10,39.7,Core,,,,,,,56.06,56.06,46.53,"Data collected from other historical studies, but does not report test details. Assumed standard cylinder."
Szilágyi (2013a),T8/254,Hungary,In-situ,,,Original Schmidt Type N,,Horizontal,10,40.5,Core,,,,,,,57.00,57.00,47.31,"Data collected from other historical studies, but does not report test details. Assumed standard cylinder."
Szilágyi (2013a),T8/255,Hungary,In-situ,,,Original Schmidt Type N,,Horizontal,10,40.7,Core,,,,,,,58.84,58.84,48.84,"Data collected from other historical studies, but does not report test details. Assumed standard cylinder."
Szilágyi (2013a),T8/256,Hungary,In-situ,,,Original Schmidt Type N,,Horizontal,10,41.1,Core,,,,,,,57.97,57.97,48.12,"Data collected from other historical studies, but does not report test details. Assumed standard cylinder."
Szilágyi (2013a),T8/257,Hungary,In-situ,,,Original Schmidt Type N,,Horizontal,10,30.2,Core,,,,,,,29.13,29.13,24.18,"Data collected from other historical studies, but does not report test details. Assumed standard cylinder."
Szilágyi (2013a),T8/258,Hungary,In-situ,,,Original Schmidt Type N,,Horizontal,10,28.9,Core,,,,,,,26.23,26.23,21.77,"Data collected from other historical studies, but does not report test details. Assumed standard cylinder."
Szilágyi (2013a),T8/259,Hungary,In-situ,,,Original Schmidt Type N,,Horizontal,10,37.3,Core,,,,,,,41.90,41.90,34.78,"Data collected from other historical studies, but does not report test details. Assumed standard cylinder."
Szilágyi (2013a),T8/260,Hungary,In-situ,,,Original Schmidt Type N,,Horizontal,10,36.1,Core,,,,,,,37.49,37.49,31.12,"Data collected from other historical studies, but does not report test details. Assumed standard cylinder."
Szilágyi (2013a),T8/261,Hungary,In-situ,,,Original Schmidt Type N,,Horizontal,10,41.4,Core,,,,,,,50.27,50.27,41.72,"Data collected from other historical studies, but does not report test details. Assumed standard cylinder."
Szilágyi (2013a),T8/262,Hungary,In-situ,,,Original Schmidt Type N,,Horizontal,10,38.9,Core,,,,,,,47.65,47.65,39.55,"Data collected from other historical studies, but does not report test details. Assumed standard cylinder."
Szilágyi (2013a),T8/263,Hungary,In-situ,,,Original Schmidt Type N,,Horizontal,10,40.9,Core,,,,,,,51.54,51.54,42.78,"Data collected from other historical studies, but does not report test details. Assumed standard cylinder."
Szilágyi (2013a),T8/264,Hungary,In-situ,,,Original Schmidt Type N,,Horizontal,10,42.5,Core,,,,,,,56.05,56.05,46.52,"Data collected from other historical studies, but does not report test details. Assumed standard cylinder."
Szilágyi (2013a),T8/265,Hungary,In-situ,,,Original Schmidt Type N,,Horizontal,10,43.7,Core,,,,,,,59.49,59.49,49.38,"Data collected from other historical studies, but does not report test details. Assumed standard cylinder."
Szilágyi (2013a),T8/266,Hungary,In-situ,,,Original Schmidt Type N,,Horizontal,10,41.6,Core,,,,,,,63.28,63.28,52.52,"Data collected from other historical studies, but does not report test details. Assumed standard cylinder."
Szilágyi (2013a),T8/267,Hungary,In-situ,,,Original Schmidt Type N,,Horizontal,10,31.4,Core,,,,,,,30.99,30.99,25.72,"Data collected from other historical studies, but does not report test details. Assumed standard cylinder."
Szilágyi (2013a),T8/268,Hungary,In-situ,,,Original Schmidt Type N,,Horizontal,10,32.2,Core,,,,,,,31.11,31.11,25.82,"Data collected from other historical studies, but does not report test details. Assumed standard cylinder."
Szilágyi (2013a),T8/269,Hungary,In-situ,,,Original Schmidt Type N,,Horizontal,10,39.1,Core,,,,,,,43.97,43.97,36.50,"Data collected from other historical studies, but does not report test details. Assumed standard cylinder."
Szilágyi (2013a),T8/270,Hungary,In-situ,,,Original Schmidt Type N,,Horizontal,10,38.3,Core,,,,,,,44.97,44.97,37.33,"Data collected from other historical studies, but does not report test details. Assumed standard cylinder."
Szilágyi (2013a),T8/271,Hungary,In-situ,,,Original Schmidt Type N,,Horizontal,10,41.4,Core,,,,,,,54.24,54.24,45.02,"Data collected from other historical studies, but does not report test details. Assumed standard cylinder."
Szilágyi (2013a),T8/272,Hungary,In-situ,,,Original Schmidt Type N,,Horizontal,10,41.0,Core,,,,,,,51.63,51.63,42.85,"Data collected from other historical studies, but does not report test details. Assumed standard cylinder."
Szilágyi (2013a),T8/273,Hungary,In-situ,,,Original Schmidt Type N,,Horizontal,10,41.5,Core,,,,,,,57.90,57.90,48.06,"Data collected from other historical studies, but does not report test details. Assumed standard cylinder."
Szilágyi (2013a),T8/274,Hungary,In-situ,,,Original Schmidt Type N,,Horizontal,10,43.2,Core,,,,,,,60.67,60.67,50.36,"Data collected from other historical studies, but does not report test details. Assumed standard cylinder."
Szilágyi (2013a),T8/275,Hungary,In-situ,,,Original Schmidt Type N,,Horizontal,10,42.7,Core,,,,,,,63.36,63.36,52.59,"Data collected from other historical studies, but does not report test details. Assumed standard cylinder."
Szilágyi (2013a),T8/276,Hungary,In-situ,,,Original Schmidt Type N,,Horizontal,10,43.2,Core,,,,,,,62.72,62.72,52.06,"Data collected from other historical studies, but does not report test details. Assumed standard cylinder."
Szilágyi (2013a),T8/277,Hungary,In-situ,,,Original Schmidt Type N,,Horizontal,10,27.0,Core,,,,,,,22.71,22.71,18.85,"Data collected from other historical studies, but does not report test details. Assumed standard cylinder."
Szilágyi (2013a),T8/278,Hungary,In-situ,,,Original Schmidt Type N,,Horizontal,10,27.8,Core,,,,,,,22.71,22.71,18.85,"Data collected from other historical studies, but does not report test details. Assumed standard cylinder."
Szilágyi (2013a),T8/279,Hungary,In-situ,,,Original Schmidt Type N,,Horizontal,10,34.3,Core,,,,,,,34.39,34.39,28.54,"Data collected from other historical studies, but does not report test details. Assumed standard cylinder."
Szilágyi (2013a),T8/280,Hungary,In-situ,,,Original Schmidt Type N,,Horizontal,10,37.7,Core,,,,,,,35.01,35.01,29.06,"Data collected from other historical studies, but does not report test details. Assumed standard cylinder."
Szilágyi (2013a),T8/281,Hungary,In-situ,,,Original Schmidt Type N,,Horizontal,10,33.3,Core,,,,,,,40.55,40.55,33.66,"Data collected from other historical studies, but does not report test details. Assumed standard cylinder."
Szilágyi (2013a),T8/282,Hungary,In-situ,,,Original Schmidt Type N,,Horizontal,10,35.2,Core,,,,,,,42.02,42.02,34.88,"Data collected from other historical studies, but does not report test details. Assumed standard cylinder."
Szilágyi (2013a),T8/283,Hungary,In-situ,,,Original Schmidt Type N,,Horizontal,10,40.3,Core,,,,,,,46.13,46.13,38.29,"Data collected from other historical studies, but does not report test details. Assumed standard cylinder."
Szilágyi (2013a),T8/284,Hungary,In-situ,,,Original Schmidt Type N,,Horizontal,10,41.2,Core,,,,,,,44.96,44.96,37.32,"Data collected from other historical studies, but does not report test details. Assumed standard cylinder."
Szilágyi (2013a),T8/285,Hungary,In-situ,,,Original Schmidt Type N,,Horizontal,10,37.8,Core,,,,,,,48.17,48.17,39.98,"Data collected from other historical studies, but does not report test details. Assumed standard cylinder."
Szilágyi (2013a),T8/286,Hungary,In-situ,,,Original Schmidt Type N,,Horizontal,10,38.3,Core,,,,,,,47.63,47.63,39.53,"Data collected from other historical studies, but does not report test details. Assumed standard cylinder."
Szilágyi (2013a),T8/287,Hungary,In-situ,,,Original Schmidt Type N,,Horizontal,10,30.5,Core,,,,,,,29.89,29.89,24.81,"Data collected from other historical studies, but does not report test details. Assumed standard cylinder."
Szilágyi (2013a),T8/288,Hungary,In-situ,,,Original Schmidt Type N,,Horizontal,10,31.3,Core,,,,,,,26.90,26.90,22.33,"Data collected from other historical studies, but does not report test details. Assumed standard cylinder."
Szilágyi (2013a),T8/289,Hungary,In-situ,,,Original Schmidt Type N,,Horizontal,10,39.9,Core,,,,,,,43.71,43.71,36.28,"Data collected from other historical studies, but does not report test details. Assumed standard cylinder."
Szilágyi (2013a),T8/290,Hungary,In-situ,,,Original Schmidt Type N,,Horizontal,10,36.7,Core,,,,,,,40.22,40.22,33.38,"Data collected from other historical studies, but does not report test details. Assumed standard cylinder."
Szilágyi (2013a),T8/291,Hungary,In-situ,,,Original Schmidt Type N,,Horizontal,10,39.5,Core,,,,,,,49.62,49.62,41.18,"Data collected from other historical studies, but does not report test details. Assumed standard cylinder."
Szilágyi (2013a),T8/292,Hungary,In-situ,,,Original Schmidt Type N,,Horizontal,10,41.2,Core,,,,,,,47.89,47.89,39.75,"Data collected from other historical studies, but does not report test details. Assumed standard cylinder."
Szilágyi (2013a),T8/293,Hungary,In-situ,,,Original Schmidt Type N,,Horizontal,10,42.5,Core,,,,,,,55.98,55.98,46.46,"Data collected from other historical studies, but does not report test details. Assumed standard cylinder."
Szilágyi (2013a),T8/294,Hungary,In-situ,,,Original Schmidt Type N,,Horizontal,10,45.8,Core,,,,,,,54.55,54.55,45.28,"Data collected from other historical studies, but does not report test details. Assumed standard cylinder."
Szilágyi (2013a),T8/295,Hungary,In-situ,,,Original Schmidt Type N,,Horizontal,10,41.9,Core,,,,,,,57.67,57.67,47.87,"Data collected from other historical studies, but does not report test details. Assumed standard cylinder."
Szilágyi (2013a),T8/296,Hungary,In-situ,,,Original Schmidt Type N,,Horizontal,10,38.9,Core,,,,,,,57.78,57.78,47.96,"Data collected from other historical studies, but does not report test details. Assumed standard cylinder."
Szilágyi (2013a),T8/297,Hungary,In-situ,,,Original Schmidt Type N,,Horizontal,10,23.6,Core,,,,,,,23.62,23.62,19.60,"Data collected from other historical studies, but does not report test details. Assumed standard cylinder."
Szilágyi (2013a),T8/298,Hungary,In-situ,,,Original Schmidt Type N,,Horizontal,10,25.6,Core,,,,,,,23.90,23.90,19.84,"Data collected from other historical studies, but does not report test details. Assumed standard cylinder."
Szilágyi (2013a),T8/299,Hungary,In-situ,,,Original Schmidt Type N,,Horizontal,10,35.7,Core,,,,,,,37.38,37.38,31.03,"Data collected from other historical studies, but does not report test details. Assumed standard cylinder."
Szilágyi (2013a),T8/300,Hungary,In-situ,,,Original Schmidt Type N,,Horizontal,10,34.9,Core,,,,,,,37.08,37.08,30.78,"Data collected from other historical studies, but does not report test details. Assumed standard cylinder."
Szilágyi (2013a),T8/301,Hungary,In-situ,,,Original Schmidt Type N,,Horizontal,10,36.7,Core,,,,,,,42.80,42.80,35.52,"Data collected from other historical studies, but does not report test details. Assumed standard cylinder."
Szilágyi (2013a),T8/302,Hungary,In-situ,,,Original Schmidt Type N,,Horizontal,10,39.5,Core,,,,,,,45.08,45.08,37.42,"Data collected from other historical studies, but does not report test details. Assumed standard cylinder."
Szilágyi (2013a),T8/303,Hungary,In-situ,,,Original Schmidt Type N,,Horizontal,10,40.1,Core,,,,,,,47.28,47.28,39.24,"Data collected from other historical studies, but does not report test details. Assumed standard cylinder."
Szilágyi (2013a),T8/304,Hungary,In-situ,,,Original Schmidt Type N,,Horizontal,10,34.8,Core,,,,,,,46.64,46.64,38.71,"Data collected from other historical studies, but does not report test details. Assumed standard cylinder."
Szilágyi (2013a),T8/305,Hungary,In-situ,,,Original Schmidt Type N,,Horizontal,10,40.6,Core,,,,,,,49.72,49.72,41.27,"Data collected from other historical studies, but does not report test details. Assumed standard cylinder."
Szilágyi (2013a),T8/306,Hungary,In-situ,,,Original Schmidt Type N,,Horizontal,10,34.1,Core,,,,,,,50.11,50.11,41.59,"Data collected from other historical studies, but does not report test details. Assumed standard cylinder."
Szilágyi (2013a),T8/307,Hungary,In-situ,,,Original Schmidt Type N,,Horizontal,10,27.1,Core,,,,,,,25.99,25.99,21.57,"Data collected from other historical studies, but does not report test details. Assumed standard cylinder."
Szilágyi (2013a),T8/308,Hungary,In-situ,,,Original Schmidt Type N,,Horizontal,10,25.5,Core,,,,,,,27.06,27.06,22.46,"Data collected from other historical studies, but does not report test details. Assumed standard cylinder."
