Repository: bjhtud/MTL_in_MAT

# MTL_in_MAT

## 多任务情况

UHPC为核心数据集
测试集划分有两种方式：
1. 单任务测试集：针对每个任务，划分出该任务没有缺失标签的样本中的一部分作为测试集
   - 训练阶段：分任务训练，与其他任务(标签)的样本进行合并，这样就得到了一个训练集，这个训练集中特征和标签还是有缺失的
   - 训练出的模型：
     - 输入：特征 + 其他任务的标签
     - 输出：当前任务的标签
   - 测试阶段：使用该任务的测试集进行评估
   - 问题是：测试集中没有其他任务的标签，怎么办？

2. 多任务测试集：划分出所有任务都没有缺失标签的样本作为测试集
    - 训练阶段：使用其他样本作为训练集，这些样本中有缺失标签和缺失特征
    - 训练出的模型：
      - 输入：特征
      - 输出：所有任务的标签
    - 测试阶段：使用多任务测试集进行评估
    - 这样就能利用多个任务之间的关系进行预测
    - 缺点是：测试集会比较小，并且只能评估那些没有缺失标签的样本

##

File: data_set/Non_destructive/Complete RH Database.csv (part 16 of 39)
Literature,Specimen ID,Country,Specimen Type,Specimen Age (days),Rebar Present,RH Device Brand & Model,Standard,Orientation,No. Tests,"Median Rebound Number, RN",Core Specimen ,Height (mm),Width/Diameter (mm),Max Aggregate Size (mm),W/C Ratio,Strength Class,"Design Strength, fck (MPa)","fc,core (MPa)","fc,ref (MPa)","fc,cyl (MPa)",Notes
Szilágyi (2013a),T8/309,Hungary,In-situ,,,Original Schmidt Type N,,Horizontal,10,34.0,Core,,,,,,,42.54,42.54,35.31,"Data collected from other historical studies, but does not report test details. Assumed standard cylinder."
Szilágyi (2013a),T8/310,Hungary,In-situ,,,Original Schmidt Type N,,Horizontal,10,36.3,Core,,,,,,,41.64,41.64,34.56,"Data collected from other historical studies, but does not report test details. Assumed standard cylinder."
Szilágyi (2013a),T8/311,Hungary,In-situ,,,Original Schmidt Type N,,Horizontal,10,34.8,Core,,,,,,,48.01,48.01,39.85,"Data collected from other historical studies, but does not report test details. Assumed standard cylinder."
Szilágyi (2013a),T8/312,Hungary,In-situ,,,Original Schmidt Type N,,Horizontal,10,39.8,Core,,,,,,,49.09,49.09,40.74,"Data collected from other historical studies, but does not report test details. Assumed standard cylinder."
Szilágyi (2013a),T8/313,Hungary,In-situ,,,Original Schmidt Type N,,Horizontal,10,42.3,Core,,,,,,,53.03,53.03,44.01,"Data collected from other historical studies, but does not report test details. Assumed standard cylinder."
Szilágyi (2013a),T8/314,Hungary,In-situ,,,Original Schmidt Type N,,Horizontal,10,43.6,Core,,,,,,,54.12,54.12,44.92,"Data collected from other historical studies, but does not report test details. Assumed standard cylinder."
Szilágyi (2013a),T8/315,Hungary,In-situ,,,Original Schmidt Type N,,Horizontal,10,39.0,Core,,,,,,,54.82,54.82,45.50,"Data collected from other historical studies, but does not report test details. Assumed standard cylinder."
Szilágyi (2013a),T8/316,Hungary,In-situ,,,Original Schmidt Type N,,Horizontal,10,36.9,Core,,,,,,,57.27,57.27,47.53,"Data collected from other historical studies, but does not report test details. Assumed standard cylinder."
Szilágyi (2013a),T8/317,Hungary,In-situ,,,Original Schmidt Type N,,Horizontal,10,30.8,Core,,,,,,,29.02,29.02,24.09,"Data collected from other historical studies, but does not report test details. Assumed standard cylinder."
Szilágyi (2013a),T8/318,Hungary,In-situ,,,Original Schmidt Type N,,Horizontal,10,31.5,Core,,,,,,,29.25,29.25,24.28,"Data collected from other historical studies, but does not report test details. Assumed standard cylinder."
Szilágyi (2013a),T8/319,Hungary,In-situ,,,Original Schmidt Type N,,Horizontal,10,32.1,Core,,,,,,,35.71,35.71,29.64,"Data collected from other historical studies, but does not report test details. Assumed standard cylinder."
Szilágyi (2013a),T8/320,Hungary,In-situ,,,Original Schmidt Type N,,Horizontal,10,36.1,Core,,,,,,,36.01,36.01,29.89,"Data collected from other historical studies, but does not report test details. Assumed standard cylinder."
Szilágyi (2013a),T8/321,Hungary,In-situ,,,Original Schmidt Type N,,Horizontal,10,39.2,Core,,,,,,,42.00,42.00,34.86,"Data collected from other historical studies, but does not report test details. Assumed standard cylinder."
Szilágyi (2013a),T8/322,Hungary,In-situ,,,Original Schmidt Type N,,Horizontal,10,40.0,Core,,,,,,,45.82,45.82,38.03,"Data collected from other historical studies, but does not report test details. Assumed standard cylinder."
Szilágyi (2013a),T8/323,Hungary,In-situ,,,Original Schmidt Type N,,Horizontal,10,41.5,Core,,,,,,,49.34,49.34,40.95,"Data collected from other historical studies, but does not report test details. Assumed standard cylinder."
Szilágyi (2013a),T8/324,Hungary,In-situ,,,Original Schmidt Type N,,Horizontal,10,41.6,Core,,,,,,,51.16,51.16,42.46,"Data collected from other historical studies, but does not report test details. Assumed standard cylinder."
Szilágyi (2013a),T8/325,Hungary,In-situ,,,Original Schmidt Type N,,Horizontal,10,44.6,Core,,,,,,,52.87,52.87,43.88,"Data collected from other historical studies, but does not report test details. Assumed standard cylinder."
Szilágyi (2013a),T8/326,Hungary,In-situ,,,Original Schmidt Type N,,Horizontal,10,43.3,Core,,,,,,,50.91,50.91,42.26,"Data collected from other historical studies, but does not report test details. Assumed standard cylinder."
Szilágyi (2013a),T8/327,Hungary,In-situ,,,Original Schmidt Type N,,Horizontal,10,35.5,Core,,,,,,,37.46,37.46,31.09,"Data collected from other historical studies, but does not report test details. Assumed standard cylinder."
Szilágyi (2013a),T8/328,Hungary,In-situ,,,Original Schmidt Type N,,Horizontal,10,33.7,Core,,,,,,,32.32,32.32,26.83,"Data collected from other historical studies, but does not report test details. Assumed standard cylinder."
Szilágyi (2013a),T8/329,Hungary,In-situ,,,Original Schmidt Type N,,Horizontal,10,38.9,Core,,,,,,,45.98,45.98,38.16,"Data collected from other historical studies, but does not report test details. Assumed standard cylinder."
Szilágyi (2013a),T8/330,Hungary,In-situ,,,Original Schmidt Type N,,Horizontal,10,39.0,Core,,,,,,,45.77,45.77,37.99,"Data collected from other historical studies, but does not report test details. Assumed standard cylinder."
Szilágyi (2013a),T8/331,Hungary,In-situ,,,Original Schmidt Type N,,Horizontal,10,38.7,Core,,,,,,,48.99,48.99,40.66,"Data collected from other historical studies, but does not report test details. Assumed standard cylinder."
Szilágyi (2013a),T8/332,Hungary,In-situ,,,Original Schmidt Type N,,Horizontal,10,39.6,Core,,,,,,,48.86,48.86,40.55,"Data collected from other historical studies, but does not report test details. Assumed standard cylinder."
Szilágyi (2013a),T8/333,Hungary,In-situ,,,Original Schmidt Type N,,Horizontal,10,41.5,Core,,,,,,,56.30,56.30,46.73,"Data collected from other historical studies, but does not report test details. Assumed standard cylinder."
Szilágyi (2013a),T8/334,Hungary,In-situ,,,Original Schmidt Type N,,Horizontal,10,44.3,Core,,,,,,,53.55,53.55,44.45,"Data collected from other historical studies, but does not report test details. Assumed standard cylinder."
Szilágyi (2013a),T8/335,Hungary,In-situ,,,Original Schmidt Type N,,Horizontal,10,43.7,Core,,,,,,,57.71,57.71,47.90,"Data collected from other historical studies, but does not report test details. Assumed standard cylinder."
Szilágyi (2013a),T8/336,Hungary,In-situ,,,Original Schmidt Type N,,Horizontal,10,40.7,Core,,,,,,,55.08,55.08,45.72,"Data collected from other historical studies, but does not report test details. Assumed standard cylinder."
Szilágyi (2013a),T8/337,Hungary,In-situ,,,Original Schmidt Type N,,Horizontal,10,31.1,Core,,,,,,,24.99,24.99,20.74,"Data collected from other historical studies, but does not report test details. Assumed standard cylinder."
Szilágyi (2013a),T8/338,Hungary,In-situ,,,Original Schmidt Type N,,Horizontal,10,29.7,Core,,,,,,,26.17,26.17,21.72,"Data collected from other historical studies, but does not report test details. Assumed standard cylinder."
Szilágyi (2013a),T8/339,Hungary,In-situ,,,Original Schmidt Type N,,Horizontal,10,31.4,Core,,,,,,,33.95,33.95,28.18,"Data collected from other historical studies, but does not report test details. Assumed standard cylinder."
Szilágyi (2013a),T8/340,Hungary,In-situ,,,Original Schmidt Type N,,Horizontal,10,33.3,Core,,,,,,,33.57,33.57,27.86,"Data collected from other historical studies, but does not report test details. Assumed standard cylinder."
Szilágyi (2013a),T8/341,Hungary,In-situ,,,Original Schmidt Type N,,Horizontal,10,37.2,Core,,,,,,,36.89,36.89,30.62,"Data collected from other historical studies, but does not report test details. Assumed standard cylinder."
Szilágyi (2013a),T8/342,Hungary,In-situ,,,Original Schmidt Type N,,Horizontal,10,38.1,Core,,,,,,,40.33,40.33,33.47,"Data collected from other historical studies, but does not report test details. Assumed standard cylinder."
Szilágyi (2013a),T8/343,Hungary,In-situ,,,Original Schmidt Type N,,Horizontal,10,42.4,Core,,,,,,,45.62,45.62,37.86,"Data collected from other historical studies, but does not report test details. Assumed standard cylinder."
Szilágyi (2013a),T8/344,Hungary,In-situ,,,Original Schmidt Type N,,Horizontal,10,40.7,Core,,,,,,,42.22,42.22,35.04,"Data collected from other historical studies, but does not report test details. Assumed standard cylinder."
Szilágyi (2013a),T8/345,Hungary,In-situ,,,Original Schmidt Type N,,Horizontal,10,40.6,Core,,,,,,,25.93,25.93,21.52,"Data collected from other historical studies, but does not report test details. Assumed standard cylinder."
Szilágyi (2013a),T8/346,Hungary,In-situ,,,Original Schmidt Type N,,Horizontal,10,39.4,Core,,,,,,,47.60,47.60,39.51,"Data collected from other historical studies, but does not report test details. Assumed standard cylinder."
Szilágyi (2013a),T8/347,Hungary,In-situ,,,Original Schmidt Type N,,Horizontal,10,35.0,Core,,,,,,,34.10,34.10,28.30,"Data collected from other historical studies, but does not report test details. Assumed standard cylinder."
Szilágyi (2013a),T8/348,Hungary,In-situ,,,Original Schmidt Type N,,Horizontal,10,34.1,Core,,,,,,,32.59,32.59,27.05,"Data collected from other historical studies, but does not report test details. Assumed standard cylinder."
Szilágyi (2013a),T8/349,Hungary,In-situ,,,Original Schmidt Type N,,Horizontal,10,35.3,Core,,,,,,,36.47,36.47,30.27,"Data collected from other historical studies, but does not report test details. Assumed standard cylinder."
Szilágyi (2013a),T8/350,Hungary,In-situ,,,Original Schmidt Type N,,Horizontal,10,35.9,Core,,,,,,,40.79,40.79,33.86,"Data collected from other historical studies, but does not report test details. Assumed standard cylinder."
Szilágyi (2013a),T8/351,Hungary,In-situ,,,Original Schmidt Type N,,Horizontal,10,39.3,Core,,,,,,,47.87,47.87,39.73,"Data collected from other historical studies, but does not report test details. Assumed standard cylinder."
Szilágyi (2013a),T8/352,Hungary,In-situ,,,Original Schmidt Type N,,Horizontal,10,41.3,Core,,,,,,,47.43,47.43,39.37,"Data collected from other historical studies, but does not report test details. Assumed standard cylinder."
Szilágyi (2013a),T8/353,Hungary,In-situ,,,Original Schmidt Type N,,Horizontal,10,42.9,Core,,,,,,,60.37,60.37,50.11,"Data collected from other historical studies, but does not report test details. Assumed standard cylinder."
Szilágyi (2013a),T8/354,Hungary,In-situ,,,Original Schmidt Type N,,Horizontal,10,43.0,Core,,,,,,,57.61,57.61,47.82,"Data collected from other historical studies, but does not report test details. Assumed standard cylinder."
Szilágyi (2013a),T8/355,Hungary,In-situ,,,Original Schmidt Type N,,Horizontal,10,45.3,Core,,,,,,,57.89,57.89,48.05,"Data collected from other historical studies, but does not report test details. Assumed standard cylinder."
Szilágyi (2013a),T8/356,Hungary,In-situ,,,Original Schmidt Type N,,Horizontal,10,42.9,Core,,,,,,,61.01,61.01,50.64,"Data collected from other historical studies, but does not report test details. Assumed standard cylinder."
Szilágyi (2013a),T8/357,Hungary,In-situ,,,Original Schmidt Type N,,Horizontal,10,30.6,Core,,,,,,,25.64,25.64,21.28,"Data collected from other historical studies, but does not report test details. Assumed standard cylinder."
Szilágyi (2013a),T8/358,Hungary,In-situ,,,Original Schmidt Type N,,Horizontal,10,29.4,Core,,,,,,,25.70,25.70,21.33,"Data collected from other historical studies, but does not report test details. Assumed standard cylinder."
Szilágyi (2013a),T8/359,Hungary,In-situ,,,Original Schmidt Type N,,Horizontal,10,34.8,Core,,,,,,,30.49,30.49,25.31,"Data collected from other historical studies, but does not report test details. Assumed standard cylinder."
Szilágyi (2013a),T8/360,Hungary,In-situ,,,Original Schmidt Type N,,Horizontal,10,27.6,Core,,,,,,,29.83,29.83,24.76,"Data collected from other historical studies, but does not report test details. Assumed standard cylinder."
Szilágyi (2013a),T8/361,Hungary,In-situ,,,Original Schmidt Type N,,Horizontal,10,35.5,Core,,,,,,,37.04,37.04,30.74,"Data collected from other historical studies, but does not report test details. Assumed standard cylinder."
Szilágyi (2013a),T8/362,Hungary,In-situ,,,Original Schmidt Type N,,Horizontal,10,36.4,Core,,,,,,,37.38,37.38,31.03,"Data collected from other historical studies, but does not report test details. Assumed standard cylinder."
Szilágyi (2013a),T8/363,Hungary,In-situ,,,Original Schmidt Type N,,Horizontal,10,38.2,Core,,,,,,,48.31,48.31,40.10,"Data collected from other historical studies, but does not report test details. Assumed standard cylinder."
Szilágyi (2013a),T8/364,Hungary,In-situ,,,Original Schmidt Type N,,Horizontal,10,41.2,Core,,,,,,,48.76,48.76,40.47,"Data collected from other historical studies, but does not report test details. Assumed standard cylinder."
Szilágyi (2013a),T8/365,Hungary,In-situ,,,Original Schmidt Type N,,Horizontal,10,39.4,Core,,,,,,,50.77,50.77,42.14,"Data collected from other historical studies, but does not report test details. Assumed standard cylinder."
Szilágyi (2013a),T8/366,Hungary,In-situ,,,Original Schmidt Type N,,Horizontal,10,38.0,Core,,,,,,,49.41,49.41,41.01,"Data collected from other historical studies, but does not report test details. Assumed standard cylinder."
Szilágyi (2013a),T8/367,Hungary,In-situ,,,Original Schmidt Type N,,Horizontal,10,34.0,Core,,,,,,,29.64,29.64,24.60,"Data collected from other historical studies, but does not report test details. Assumed standard cylinder."
Szilágyi (2013a),T8/368,Hungary,In-situ,,,Original Schmidt Type N,,Horizontal,10,31.9,Core,,,,,,,31.28,31.28,25.96,"Data collected from other historical studies, but does not report test details. Assumed standard cylinder."
Szilágyi (2013a),T8/369,Hungary,In-situ,,,Original Schmidt Type N,,Horizontal,10,34.1,Core,,,,,,,35.37,35.37,29.36,"Data collected from other historical studies, but does not report test details. Assumed standard cylinder."
Szilágyi (2013a),T8/370,Hungary,In-situ,,,Original Schmidt Type N,,Horizontal,10,34.1,Core,,,,,,,34.41,34.41,28.56,"Data collected from other historical studies, but does not report test details. Assumed standard cylinder."
Szilágyi (2013a),T8/371,Hungary,In-situ,,,Original Schmidt Type N,,Horizontal,10,38.2,Core,,,,,,,47.29,47.29,39.25,"Data collected from other historical studies, but does not report test details. Assumed standard cylinder."
Szilágyi (2013a),T8/372,Hungary,In-situ,,,Original Schmidt Type N,,Horizontal,10,37.7,Core,,,,,,,41.49,41.49,34.44,"Data collected from other historical studies, but does not report test details. Assumed standard cylinder."
Szilágyi (2013a),T8/373,Hungary,In-situ,,,Original Schmidt Type N,,Horizontal,10,43.6,Core,,,,,,,53.67,53.67,44.55,"Data collected from other historical studies, but does not report test details. Assumed standard cylinder."
Szilágyi (2013a),T8/374,Hungary,In-situ,,,Original Schmidt Type N,,Horizontal,10,41.5,Core,,,,,,,53.27,53.27,44.21,"Data collected from other historical studies, but does not report test details. Assumed standard cylinder."
Szilágyi (2013a),T8/375,Hungary,In-situ,,,Original Schmidt Type N,,Horizontal,10,42.3,Core,,,,,,,54.63,54.63,45.34,"Data collected from other historical studies, but does not report test details. Assumed standard cylinder."
Szilágyi (2013a),T8/376,Hungary,In-situ,,,Original Schmidt Type N,,Horizontal,10,42.1,Core,,,,,,,55.52,55.52,46.08,"Data collected from other historical studies, but does not report test details. Assumed standard cylinder."
Szilágyi (2013a),T9/1,Hungary,In-situ,,,Original Schmidt Type N,,Horizontal,10,23.2,Core,,,,,,,14.90,14.90,12.37,"Data collected from other historical studies, but does not report test details. Assumed standard cylinder."
Szilágyi (2013a),T9/2,Hungary,In-situ,,,Original Schmidt Type N,,Horizontal,10,21.0,Core,,,,,,,13.86,13.86,11.50,"Data collected from other historical studies, but does not report test details. Assumed standard cylinder."
Szilágyi (2013a),T9/3,Hungary,In-situ,,,Original Schmidt Type N,,Horizontal,10,32.8,Core,,,,,,,23.51,23.51,19.51,"Data collected from other historical studies, but does not report test details. Assumed standard cylinder."
Szilágyi (2013a),T9/4,Hungary,In-situ,,,Original Schmidt Type N,,Horizontal,10,31.6,Core,,,,,,,22.49,22.49,18.67,"Data collected from other historical studies, but does not report test details. Assumed standard cylinder."
Szilágyi (2013a),T9/5,Hungary,In-situ,,,Original Schmidt Type N,,Horizontal,10,32.2,Core,,,,,,,28.59,28.59,23.73,"Data collected from other historical studies, but does not report test details. Assumed standard cylinder."
Szilágyi (2013a),T9/6,Hungary,In-situ,,,Original Schmidt Type N,,Horizontal,10,33.5,Core,,,,,,,29.71,29.71,24.66,"Data collected from other historical studies, but does not report test details. Assumed standard cylinder."
Szilágyi (2013a),T9/7,Hungary,In-situ,,,Original Schmidt Type N,,Horizontal,10,33.6,Core,,,,,,,32.12,32.12,26.66,"Data collected from other historical studies, but does not report test details. Assumed standard cylinder."
Szilágyi (2013a),T9/8,Hungary,In-situ,,,Original Schmidt Type N,,Horizontal,10,33.7,Core,,,,,,,33.90,33.90,28.14,"Data collected from other historical studies, but does not report test details. Assumed standard cylinder."
Szilágyi (2013a),T9/9,Hungary,In-situ,,,Original Schmidt Type N,,Horizontal,10,37.2,Core,,,,,,,34.62,34.62,28.73,"Data collected from other historical studies, but does not report test details. Assumed standard cylinder."
Szilágyi (2013a),T9/10,Hungary,In-situ,,,Original Schmidt Type N,,Horizontal,10,37.6,Core,,,,,,,34.96,34.96,29.02,"Data collected from other historical studies, but does not report test details. Assumed standard cylinder."
Szilágyi (2013a),T9/11,Hungary,In-situ,,,Original Schmidt Type N,,Horizontal,10,20.6,Core,,,,,,,12.08,12.08,10.03,"Data collected from other historical studies, but does not report test details. Assumed standard cylinder."
Szilágyi (2013a),T9/12,Hungary,In-situ,,,Original Schmidt Type N,,Horizontal,10,22.7,Core,,,,,,,12.12,12.12,10.06,"Data collected from other historical studies, but does not report test details. Assumed standard cylinder."
Szilágyi (2013a),T9/13,Hungary,In-situ,,,Original Schmidt Type N,,Horizontal,10,29.2,Core,,,,,,,20.64,20.64,17.13,"Data collected from other historical studies, but does not report test details. Assumed standard cylinder."
Szilágyi (2013a),T9/14,Hungary,In-situ,,,Original Schmidt Type N,,Horizontal,10,30.2,Core,,,,,,,21.76,21.76,18.06,"Data collected from other historical studies, but does not report test details. Assumed standard cylinder."
Szilágyi (2013a),T9/15,Hungary,In-situ,,,Original Schmidt Type N,,Horizontal,10,31.1,Core,,,,,,,25.32,25.32,21.02,"Data collected from other historical studies, but does not report test details. Assumed standard cylinder."
Szilágyi (2013a),T9/16,Hungary,In-situ,,,Original Schmidt Type N,,Horizontal,10,31.0,Core,,,,,,,24.07,24.07,19.98,"Data collected from other historical studies, but does not report test details. Assumed standard cylinder."
Szilágyi (2013a),T9/17,Hungary,In-situ,,,Original Schmidt Type N,,Horizontal,10,34.8,Core,,,,,,,31.36,31.36,26.03,"Data collected from other historical studies, but does not report test details. Assumed standard cylinder."
Szilágyi (2013a),T9/18,Hungary,In-situ,,,Original Schmidt Type N,,Horizontal,10,30.7,Core,,,,,,,30.30,30.30,25.15,"Data collected from other historical studies, but does not report test details. Assumed standard cylinder."
Szilágyi (2013a),T9/19,Hungary,In-situ,,,Original Schmidt Type N,,Horizontal,10,36.9,Core,,,,,,,32.75,32.75,27.18,"Data collected from other historical studies, but does not report test details. Assumed standard cylinder."
Szilágyi (2013a),T9/20,Hungary,In-situ,,,Original Schmidt Type N,,Horizontal,10,38.2,Core,,,,,,,32.93,32.93,27.33,"Data collected from other historical studies, but does not report test details. Assumed standard cylinder."
Szilágyi (2013a),T9/21,Hungary,In-situ,,,Original Schmidt Type N,,Horizontal,10,27.8,Core,,,,,,,32.65,32.65,27.10,"Data collected from other historical studies, but does not report test details. Assumed standard cylinder."
Szilágyi (2013a),T9/22,Hungary,In-situ,,,Original Schmidt Type N,,Horizontal,10,27.6,Core,,,,,,,30.96,30.96,25.70,"Data collected from other historical studies, but does not report test details. Assumed standard cylinder."
Szilágyi (2013a),T9/23,Hungary,In-situ,,,Original Schmidt Type N,,Horizontal,10,32.7,Core,,,,,,,44.81,44.81,37.19,"Data collected from other historical studies, but does not report test details. Assumed standard cylinder."
Szilágyi (2013a),T9/24,Hungary,In-situ,,,Original Schmidt Type N,,Horizontal,10,32.7,Core,,,,,,,46.94,46.94,38.96,"Data collected from other historical studies, but does not report test details. Assumed standard cylinder."
Szilágyi (2013a),T9/25,Hungary,In-situ,,,Original Schmidt Type N,,Horizontal,10,37.0,Core,,,,,,,56.80,56.80,47.14,"Data collected from other historical studies, but does not report test details. Assumed standard cylinder."
Szilágyi (2013a),T9/26,Hungary,In-situ,,,Original Schmidt Type N,,Horizontal,10,35.4,Core,,,,,,,55.16,55.16,45.78,"Data collected from other historical studies, but does not report test details. Assumed standard cylinder."
Szilágyi (2013a),T9/27,Hungary,In-situ,,,Original Schmidt Type N,,Horizontal,10,37.2,Core,,,,,,,60.52,60.52,50.23,"Data collected from other historical studies, but does not report test details. Assumed standard cylinder."
Szilágyi (2013a),T9/28,Hungary,In-situ,,,Original Schmidt Type N,,Horizontal,10,35.7,Core,,,,,,,58.35,58.35,48.43,"Data collected from other historical studies, but does not report test details. Assumed standard cylinder."
Szilágyi (2013a),T9/29,Hungary,In-situ,,,Original Schmidt Type N,,Horizontal,10,37.1,Core,,,,,,,61.84,61.84,51.33,"Data collected from other historical studies, but does not report test details. Assumed standard cylinder."
Szilágyi (2013a),T9/30,Hungary,In-situ,,,Original Schmidt Type N,,Horizontal,10,36.8,Core,,,,,,,62.99,62.99,52.28,"Data collected from other historical studies, but does not report test details. Assumed standard cylinder."
Szilágyi (2013a),T9/31,Hungary,In-situ,,,Original Schmidt Type N,,Horizontal,10,32.9,Core,,,,,,,38.42,38.42,31.89,"Data collected from other historical studies, but does not report test details. Assumed standard cylinder."
Szilágyi (2013a),T9/32,Hungary,In-situ,,,Original Schmidt Type N,,Horizontal,10,32.8,Core,,,,,,,39.55,39.55,32.83,"Data collected from other historical studies, but does not report test details. Assumed standard cylinder."
Szilágyi (2013a),T9/33,Hungary,In-situ,,,Original Schmidt Type N,,Horizontal,10,37.2,Core,,,,,,,58.96,58.96,48.94,"Data collected from other historical studies, but does not report test details. Assumed standard cylinder."
Szilágyi (2013a),T9/34,Hungary,In-situ,,,Original Schmidt Type N,,Horizontal,10,38.2,Core,,,,,,,58.27,58.27,48.36,"Data collected from other historical studies, but does not report test details. Assumed standard cylinder."
Szilágyi (2013a),T9/35,Hungary,In-situ,,,Original Schmidt Type N,,Horizontal,10,39.5,Core,,,,,,,64.08,64.08,53.19,"Data collected from other historical studies, but does not report test details. Assumed standard cylinder."
Szilágyi (2013a),T9/36,Hungary,In-situ,,,Original Schmidt Type N,,Horizontal,10,41.6,Core,,,,,,,68.98,68.98,57.88,"Data collected from other historical studies, but does not report test details. Assumed standard cylinder."
Szilágyi (2013a),T9/37,Hungary,In-situ,,,Original Schmidt Type N,,Horizontal,10,42.3,Core,,,,,,,71.92,71.92,60.82,"Data collected from other historical studies, but does not report test details. Assumed standard cylinder."
Szilágyi (2013a),T9/38,Hungary,In-situ,,,Original Schmidt Type N,,Horizontal,10,42.6,Core,,,,,,,78.92,78.92,67.82,"Data collected from other historical studies, but does not report test details. Assumed standard cylinder."
Szilágyi (2013a),T9/39,Hungary,In-situ,,,Original Schmidt Type N,,Horizontal,10,43.1,Core,,,,,,,74.96,74.96,63.86,"Data collected from other historical studies, but does not report test details. Assumed standard cylinder."
Szilágyi (2013a),T9/40,Hungary,In-situ,,,Original Schmidt Type N,,Horizontal,10,42.5,Core,,,,,,,79.89,79.89,68.79,"Data collected from other historical studies, but does not report test details. Assumed standard cylinder."
Szilágyi (2013a),T9/41,Hungary,In-situ,,,Original Schmidt Type N,,Horizontal,10,22.5,Core,,,,,,,14.90,14.90,12.37,"Data collected from other historical studies, but does not report test details. Assumed standard cylinder."
Szilágyi (2013a),T9/42,Hungary,In-situ,,,Original Schmidt Type N,,Horizontal,10,20.9,Core,,,,,,,13.86,13.86,11.50,"Data collected from other historical studies, but does not report test details. Assumed standard cylinder."
Szilágyi (2013a),T9/43,Hungary,In-situ,,,Original Schmidt Type N,,Horizontal,10,32.4,Core,,,,,,,23.51,23.51,19.51,"Data collected from other historical studies, but does not report test details. Assumed standard cylinder."
Szilágyi (2013a),T9/44,Hungary,In-situ,,,Original Schmidt Type N,,Horizontal,10,28.0,Core,,,,,,,22.49,22.49,18.67,"Data collected from other historical studies, but does not report test details. Assumed standard cylinder."
Szilágyi (2013a),T9/45,Hungary,In-situ,,,Original Schmidt Type N,,Horizontal,10,32.3,Core,,,,,,,28.59,28.59,23.73,"Data collected from other historical studies, but does not report test details. Assumed standard cylinder."
Szilágyi (2013a),T9/46,Hungary,In-situ,,,Original Schmidt Type N,,Horizontal,10,32.2,Core,,,,,,,29.71,29.71,24.66,"Data collected from other historical studies, but does not report test details. Assumed standard cylinder."
Szilágyi (2013a),T9/47,Hungary,In-situ,,,Original Schmidt Type N,,Horizontal,10,33.1,Core,,,,,,,32.12,32.12,26.66,"Data collected from other historical studies, but does not report test details. Assumed standard cylinder."
Szilágyi (2013a),T9/48,Hungary,In-situ,,,Original Schmidt Type N,,Horizontal,10,34.1,Core,,,,,,,33.90,33.90,28.14,"Data collected from other historical studies, but does not report test details. Assumed standard cylinder."
Szilágyi (2013a),T9/49,Hungary,In-situ,,,Original Schmidt Type N,,Horizontal,10,34.7,Core,,,,,,,34.62,34.62,28.73,"Data collected from other historical studies, but does not report test details. Assumed standard cylinder."
Szilágyi (2013a),T9/50,Hungary,In-situ,,,Original Schmidt Type N,,Horizontal,10,36.4,Core,,,,,,,34.96,34.96,29.02,"Data collected from other historical studies, but does not report test details. Assumed standard cylinder."
Szilágyi (2013a),T9/51,Hungary,In-situ,,,Original Schmidt Type N,,Horizontal,10,20.5,Core,,,,,,,12.08,12.08,10.03,"Data collected from other historical studies, but does not report test details. Assumed standard cylinder."
Szilágyi (2013a),T9/52,Hungary,In-situ,,,Original Schmidt Type N,,Horizontal,10,20.8,Core,,,,,,,12.12,12.12,10.06,"Data collected from other historical studies, but does not report test details. Assumed standard cylinder."
Szilágyi (2013a),T9/53,Hungary,In-situ,,,Original Schmidt Type N,,Horizontal,10,30.6,Core,,,,,,,20.64,20.64,17.13,"Data collected from other historical studies, but does not report test details. Assumed standard cylinder."
Szilágyi (2013a),T9/54,Hungary,In-situ,,,Original Schmidt Type N,,Horizontal,10,28.6,Core,,,,,,,21.76,21.76,18.06,"Data collected from other historical studies, but does not report test details. Assumed standard cylinder."
Szilágyi (2013a),T9/55,Hungary,In-situ,,,Original Schmidt Type N,,Horizontal,10,30.6,Core,,,,,,,25.32,25.32,21.02,"Data collected from other historical studies, but does not report test details. Assumed standard cylinder."
Szilágyi (2013a),T9/56,Hungary,In-situ,,,Original Schmidt Type N,,Horizontal,10,30.6,Core,,,,,,,24.07,24.07,19.98,"Data collected from other historical studies, but does not report test details. Assumed standard cylinder."
Szilágyi (2013a),T9/57,Hungary,In-situ,,,Original Schmidt Type N,,Horizontal,10,35.0,Core,,,,,,,31.36,31.36,26.03,"Data collected from other historical studies, but does not report test details. Assumed standard cylinder."
Szilágyi (2013a),T9/58,Hungary,In-situ,,,Original Schmidt Type N,,Horizontal,10,32.5,Core,,,,,,,30.30,30.30,25.15,"Data collected from other historical studies, but does not report test details. Assumed standard cylinder."
Szilágyi (2013a),T9/59,Hungary,In-situ,,,Original Schmidt Type N,,Horizontal,10,35.9,Core,,,,,,,32.75,32.75,27.18,"Data collected from other historical studies, but does not report test details. Assumed standard cylinder."
Szilágyi (2013a),T9/60,Hungary,In-situ,,,Original Schmidt Type N,,Horizontal,10,37.5,Core,,,,,,,32.93,32.93,27.33,"Data collected from other historical studies, but does not report test details. Assumed standard cylinder."
Szilágyi (2013a),T9/61,Hungary,In-situ,,,Original Schmidt Type N,,Horizontal,10,27.4,Core,,,,,,,32.65,32.65,27.10,"Data collected from other historical studies, but does not report test details. Assumed standard cylinder."
Szilágyi (2013a),T9/62,Hungary,In-situ,,,Original Schmidt Type N,,Horizontal,10,27.2,Core,,,,,,,30.96,30.96,25.70,"Data collected from other historical studies, but does not report test details. Assumed standard cylinder."
Szilágyi (2013a),T9/63,Hungary,In-situ,,,Original Schmidt Type N,,Horizontal,10,32.4,Core,,,,,,,44.81,44.81,37.19,"Data collected from other historical studies, but does not report test details. Assumed standard cylinder."
Szilágyi (2013a),T9/64,Hungary,In-situ,,,Original Schmidt Type N,,Horizontal,10,31.6,Core,,,,,,,46.94,46.94,38.96,"Data collected from other historical studies, but does not report test details. Assumed standard cylinder."
Szilágyi (2013a),T9/65,Hungary,In-situ,,,Original Schmidt Type N,,Horizontal,10,34.9,Core,,,,,,,56.80,56.80,47.14,"Data collected from other historical studies, but does not report test details. Assumed standard cylinder."
Szilágyi (2013a),T9/66,Hungary,In-situ,,,Original Schmidt Type N,,Horizontal,10,35.4,Core,,,,,,,55.16,55.16,45.78,"Data collected from other historical studies, but does not report test details. Assumed standard cylinder."
Szilágyi (2013a),T9/67,Hungary,In-situ,,,Original Schmidt Type N,,Horizontal,10,37.0,Core,,,,,,,60.52,60.52,50.23,"Data collected from other historical studies, but does not report test details. Assumed standard cylinder."
Szilágyi (2013a),T9/68,Hungary,In-situ,,,Original Schmidt Type N,,Horizontal,10,34.4,Core,,,,,,,58.35,58.35,48.43,"Data collected from other historical studies, but does not report test details. Assumed standard cylinder."
Szilágyi (2013a),T9/69,Hungary,In-situ,,,Original Schmidt Type N,,Horizontal,10,37.8,Core,,,,,,,61.84,61.84,51.33,"Data collected from other historical studies, but does not report test details. Assumed standard cylinder."
Szilágyi (2013a),T9/70,Hungary,In-situ,,,Original Schmidt Type N,,Horizontal,10,37.6,Core,,,,,,,62.99,62.99,52.28,"Data collected from other historical studies, but does not report test details. Assumed standard cylinder."
Szilágyi (2013a),T9/71,Hungary,In-situ,,,Original Schmidt Type N,,Horizontal,10,32.2,Core,,,,,,,38.42,38.42,31.89,"Data collected from other historical studies, but does not report test details. Assumed standard cylinder."
Szilágyi (2013a),T9/72,Hungary,In-situ,,,Original Schmidt Type N,,Horizontal,10,33.6,Core,,,,,,,39.55,39.55,32.83,"Data collected from other historical studies, but does not report test details. Assumed standard cylinder."
Szilágyi (2013a),T9/73,Hungary,In-situ,,,Original Schmidt Type N,,Horizontal,10,38.8,Core,,,,,,,58.96,58.96,48.94,"Data collected from other historical studies, but does not report test details. Assumed standard cylinder."
Szilágyi (2013a),T9/74,Hungary,In-situ,,,Original Schmidt Type N,,Horizontal,10,38.8,Core,,,,,,,58.27,58.27,48.36,"Data collected from other historical studies, but does not report test details. Assumed standard cylinder."
Szilágyi (2013a),T9/75,Hungary,In-situ,,,Original Schmidt Type N,,Horizontal,10,40.6,Core,,,,,,,64.08,64.08,53.19,"Data collected from other historical studies, but does not report test details. Assumed standard cylinder."
Szilágyi (2013a),T9/76,Hungary,In-situ,,,Original Schmidt Type N,,Horizontal,10,41.4,Core,,,,,,,68.98,68.98,57.88,"Data collected from other historical studies, but does not report test details. Assumed standard cylinder."
Szilágyi (2013a),T9/77,Hungary,In-situ,,,Original Schmidt Type N,,Horizontal,10,42.5,Core,,,,,,,71.92,71.92,60.82,"Data collected from other historical studies, but does not report test details. Assumed standard cylinder."
Szilágyi (2013a),T9/78,Hungary,In-situ,,,Original Schmidt Type N,,Horizontal,10,43.8,Core,,,,,,,78.92,78.92,67.82,"Data collected from other historical studies, but does not report test details. Assumed standard cylinder."
Szilágyi (2013a),T9/79,Hungary,In-situ,,,Original Schmidt Type N,,Horizontal,10,43.1,Core,,,,,,,74.96,74.96,63.86,"Data collected from other historical studies, but does not report test details. Assumed standard cylinder."
Szilágyi (2013a),T9/80,Hungary,In-situ,,,Original Schmidt Type N,,Horizontal,10,42.8,Core,,,,,,,79.89,79.89,68.79,"Data collected from other historical studies, but does not report test details. Assumed standard cylinder."
Szilágyi (2013a),T10/1,Hungary,In-situ,,,Original Schmidt Type N,,Horizontal,10,54.7,Core,,,,,,,91.69,91.69,80.59,"Data collected from other historical studies, but does not report test details. Assumed standard cylinder."
Szilágyi (2013a),T10/2,Hungary,In-situ,,,Original Schmidt Type N,,Horizontal,10,53.1,Core,,,,,,,91.69,91.69,80.59,"Data collected from other historical studies, but does not report test details. Assumed standard cylinder."
Szilágyi (2013a),T10/3,Hungary,In-situ,,,Original Schmidt Type N,,Horizontal,10,35.7,Core,,,,,,,47.78,47.78,39.66,"Data collected from other historical studies, but does not report test details. Assumed standard cylinder."
Szilágyi (2013a),T10/4,Hungary,In-situ,,,Original Schmidt Type N,,Horizontal,10,37.8,Core,,,,,,,47.78,47.78,39.66,"Data collected from other historical studies, but does not report test details. Assumed standard cylinder."
Szilágyi (2013a),T10/5,Hungary,In-situ,,,Original Schmidt Type N,,Horizontal,10,48.1,Core,,,,,,,74.44,74.44,63.34,"Data collected from other historical studies, but does not report test details. Assumed standard cylinder."
Szilágyi (2013a),T10/6,Hungary,In-situ,,,Original Schmidt Type N,,Horizontal,10,45.4,Core,,,,,,,74.44,74.44,63.34,"Data collected from other historical studies, but does not report test details. Assumed standard cylinder."
Szilágyi (2013a),T10/7,Hungary,In-situ,,,Original Schmidt Type N,,Horizontal,10,43.3,Core,,,,,,,72.89,72.89,61.79,"Data collected from other historical studies, but does not report test details. Assumed standard cylinder."
Szilágyi (2013a),T10/8,Hungary,In-situ,,,Original Schmidt Type N,,Horizontal,10,41.9,Core,,,,,,,72.89,72.89,61.79,"Data collected from other historical studies, but does not report test details. Assumed standard cylinder."
Szilágyi (2013a),T10/9,Hungary,In-situ,,,Original Schmidt Type N,,Horizontal,10,43.2,Core,,,,,,,73.02,73.02,61.92,"Data collected from other historical studies, but does not report test details. Assumed standard cylinder."
Szilágyi (2013a),T10/10,Hungary,In-situ,,,Original Schmidt Type N,,Horizontal,10,42.4,Core,,,,,,,73.02,73.02,61.92,"Data collected from other historical studies, but does not report test details. Assumed standard cylinder."
Szilágyi (2013a),T10/11,Hungary,In-situ,,,Original Schmidt Type N,,Horizontal,10,43.5,Core,,,,,,,74.04,74.04,62.94,"Data collected from other historical studies, but does not report test details. Assumed standard cylinder."
Szilágyi (2013a),T10/12,Hungary,In-situ,,,Original Schmidt Type N,,Horizontal,10,40.3,Core,,,,,,,74.04,74.04,62.94,"Data collected from other historical studies, but does not report test details. Assumed standard cylinder."
Szilágyi (2013a),T10/13,Hungary,In-situ,,,Original Schmidt Type N,,Horizontal,10,45.3,Core,,,,,,,73.11,73.11,62.01,"Data collected from other historical studies, but does not report test details. Assumed standard cylinder."
Szilágyi (2013a),T10/14,Hungary,In-situ,,,Original Schmidt Type N,,Horizontal,10,44.1,Core,,,,,,,73.11,73.11,62.01,"Data collected from other historical studies, but does not report test details. Assumed standard cylinder."
Szilágyi (2013a),T10/15,Hungary,In-situ,,,Original Schmidt Type N,,Horizontal,10,45.6,Core,,,,,,,70.98,70.98,59.88,"Data collected from other historical studies, but does not report test details. Assumed standard cylinder."
Szilágyi (2013a),T10/16,Hungary,In-situ,,,Original Schmidt Type N,,Horizontal,10,44.2,Core,,,,,,,70.98,70.98,59.88,"Data collected from other historical studies, but does not report test details. Assumed standard cylinder."
Szilágyi (2013a),T10/17,Hungary,In-situ,,,Original Schmidt Type N,,Horizontal,10,53.4,Core,,,,,,,85.20,85.20,74.10,"Data collected from other historical studies, but does not report test details. Assumed standard cylinder."
Szilágyi (2013a),T10/18,Hungary,In-situ,,,Original Schmidt Type N,,Horizontal,10,53.0,Core,,,,,,,85.20,85.20,74.10,"Data collected from other historical studies, but does not report test details. Assumed standard cylinder."
Szilágyi (2013a),T10/19,Hungary,In-situ,,,Original Schmidt Type N,,Horizontal,10,58.6,Core,,,,,,,84.58,84.58,73.48,"Data collected from other historical studies, but does not report test details. Assumed standard cylinder."
Szilágyi (2013a),T10/20,Hungary,In-situ,,,Original Schmidt Type N,,Horizontal,10,58.4,Core,,,,,,,84.58,84.58,73.48,"Data collected from other historical studies, but does not report test details. Assumed standard cylinder."
Szilágyi (2013a),T10/21,Hungary,In-situ,,,Original Schmidt Type N,,Horizontal,10,45.8,Core,,,,,,,58.62,58.62,48.65,"Data collected from other historical studies, but does not report test details. Assumed standard cylinder."
Szilágyi (2013a),T10/22,Hungary,In-situ,,,Original Schmidt Type N,,Horizontal,10,47.3,Core,,,,,,,58.62,58.62,48.65,"Data collected from other historical studies, but does not report test details. Assumed standard cylinder."
Szilágyi (2013a),T10/23,Hungary,In-situ,,,Original Schmidt Type N,,Horizontal,10,46.1,Core,,,,,,,56.98,56.98,47.29,"Data collected from other historical studies, but does not report test details. Assumed standard cylinder."
Szilágyi (2013a),T10/24,Hungary,In-situ,,,Original Schmidt Type N,,Horizontal,10,46.2,Core,,,,,,,56.98,56.98,47.29,"Data collected from other historical studies, but does not report test details. Assumed standard cylinder."
Szilágyi (2013a),T10/25,Hungary,In-situ,,,Original Schmidt Type N,,Horizontal,10,41.2,Core,,,,,,,67.16,67.16,56.06,"Data collected from other historical studies, but does not report test details. Assumed standard cylinder."
Szilágyi (2013a),T10/26,Hungary,In-situ,,,Original Schmidt Type N,,Horizontal,10,41.2,Core,,,,,,,67.16,67.16,56.06,"Data collected from other historical studies, but does not report test details. Assumed standard cylinder."
Szilágyi (2013a),T10/27,Hungary,In-situ,,,Original Schmidt Type N,,Horizontal,10,49.1,Core,,,,,,,67.78,67.78,56.68,"Data collected from other historical studies, but does not report test details. Assumed standard cylinder."
Szilágyi (2013a),T10/28,Hungary,In-situ,,,Original Schmidt Type N,,Horizontal,10,50.9,Core,,,,,,,67.78,67.78,56.68,"Data collected from other historical studies, but does not report test details. Assumed standard cylinder."
Szilágyi (2013a),T10/29,Hungary,In-situ,,,Original Schmidt Type N,,Horizontal,10,53.7,Core,,,,,,,64.80,64.80,53.78,"Data collected from other historical studies, but does not report test details. Assumed standard cylinder."
Szilágyi (2013a),T10/30,Hungary,In-situ,,,Original Schmidt Type N,,Horizontal,10,53.1,Core,,,,,,,64.80,64.80,53.78,"Data collected from other historical studies, but does not report test details. Assumed standard cylinder."
Szilágyi (2013a),T10/31,Hungary,In-situ,,,Original Schmidt Type N,,Horizontal,10,53.9,Core,,,,,,,63.60,63.60,52.79,"Data collected from other historical studies, but does not report test details. Assumed standard cylinder."
