Repository: bjhtud/MTL_in_MAT

# MTL_in_MAT

## 多任务情况

UHPC为核心数据集
测试集划分有两种方式：
1. 单任务测试集：针对每个任务，划分出该任务没有缺失标签的样本中的一部分作为测试集
   - 训练阶段：分任务训练，与其他任务(标签)的样本进行合并，这样就得到了一个训练集，这个训练集中特征和标签还是有缺失的
   - 训练出的模型：
     - 输入：特征 + 其他任务的标签
     - 输出：当前任务的标签
   - 测试阶段：使用该任务的测试集进行评估
   - 问题是：测试集中没有其他任务的标签，怎么办？

2. 多任务测试集：划分出所有任务都没有缺失标签的样本作为测试集
    - 训练阶段：使用其他样本作为训练集，这些样本中有缺失标签和缺失特征
    - 训练出的模型：
      - 输入：特征
      - 输出：所有任务的标签
    - 测试阶段：使用多任务测试集进行评估
    - 这样就能利用多个任务之间的关系进行预测
    - 缺点是：测试集会比较小，并且只能评估那些没有缺失标签的样本

##

File: data_set/Non_destructive/Complete RH Database.csv (part 17 of 39)
Literature,Specimen ID,Country,Specimen Type,Specimen Age (days),Rebar Present,RH Device Brand & Model,Standard,Orientation,No. Tests,"Median Rebound Number, RN",Core Specimen ,Height (mm),Width/Diameter (mm),Max Aggregate Size (mm),W/C Ratio,Strength Class,"Design Strength, fck (MPa)","fc,core (MPa)","fc,ref (MPa)","fc,cyl (MPa)",Notes
Szilágyi (2013a),T10/32,Hungary,In-situ,,,Original Schmidt Type N,,Horizontal,10,52.3,Core,,,,,,,63.60,63.60,52.79,"Data collected from other historical studies, but does not report test details. Assumed standard cylinder."
Szilágyi (2013a),T10/33,Hungary,In-situ,,,Original Schmidt Type N,,Horizontal,10,35.5,Core,,,,,,,43.42,43.42,36.04,"Data collected from other historical studies, but does not report test details. Assumed standard cylinder."
Szilágyi (2013a),T10/34,Hungary,In-situ,,,Original Schmidt Type N,,Horizontal,10,32.8,Core,,,,,,,43.42,43.42,36.04,"Data collected from other historical studies, but does not report test details. Assumed standard cylinder."
Szilágyi (2013a),T10/35,Hungary,In-situ,,,Original Schmidt Type N,,Horizontal,10,34.1,Core,,,,,,,44.53,44.53,36.96,"Data collected from other historical studies, but does not report test details. Assumed standard cylinder."
Szilágyi (2013a),T10/36,Hungary,In-situ,,,Original Schmidt Type N,,Horizontal,10,33.7,Core,,,,,,,44.53,44.53,36.96,"Data collected from other historical studies, but does not report test details. Assumed standard cylinder."
Szilágyi (2013a),T10/37,Hungary,In-situ,,,Original Schmidt Type N,,Horizontal,10,43.1,Core,,,,,,,49.29,49.29,40.91,"Data collected from other historical studies, but does not report test details. Assumed standard cylinder."
Szilágyi (2013a),T10/38,Hungary,In-situ,,,Original Schmidt Type N,,Horizontal,10,42.9,Core,,,,,,,49.29,49.29,40.91,"Data collected from other historical studies, but does not report test details. Assumed standard cylinder."
Szilágyi (2013a),T10/39,Hungary,In-situ,,,Original Schmidt Type N,,Horizontal,10,37.4,Core,,,,,,,48.76,48.76,40.47,"Data collected from other historical studies, but does not report test details. Assumed standard cylinder."
Szilágyi (2013a),T10/40,Hungary,In-situ,,,Original Schmidt Type N,,Horizontal,9,36.7,Core,,,,,,,48.76,48.76,40.47,"Data collected from other historical studies, but does not report test details. Assumed standard cylinder."
Szilágyi (2013a),T10/41,Hungary,In-situ,,,Original Schmidt Type N,,Horizontal,10,45.1,Core,,,,,,,52.04,52.04,43.19,"Data collected from other historical studies, but does not report test details. Assumed standard cylinder."
Szilágyi (2013a),T10/42,Hungary,In-situ,,,Original Schmidt Type N,,Horizontal,10,45.8,Core,,,,,,,52.04,52.04,43.19,"Data collected from other historical studies, but does not report test details. Assumed standard cylinder."
Szilágyi (2013a),T10/43,Hungary,In-situ,,,Original Schmidt Type N,,Horizontal,10,47.6,Core,,,,,,,54.04,54.04,44.85,"Data collected from other historical studies, but does not report test details. Assumed standard cylinder."
Szilágyi (2013a),T10/44,Hungary,In-situ,,,Original Schmidt Type N,,Horizontal,10,46.1,Core,,,,,,,54.04,54.04,44.85,"Data collected from other historical studies, but does not report test details. Assumed standard cylinder."
Szilágyi (2013a),T10/45,Hungary,In-situ,,,Original Schmidt Type N,,Horizontal,10,48.0,Core,,,,,,,69.33,69.33,58.23,"Data collected from other historical studies, but does not report test details. Assumed standard cylinder."
Szilágyi (2013a),T10/46,Hungary,In-situ,,,Original Schmidt Type N,,Horizontal,10,46.3,Core,,,,,,,69.33,69.33,58.23,"Data collected from other historical studies, but does not report test details. Assumed standard cylinder."
Szilágyi (2013a),T10/47,Hungary,In-situ,,,Original Schmidt Type N,,Horizontal,10,48.3,Core,,,,,,,64.44,64.44,53.49,"Data collected from other historical studies, but does not report test details. Assumed standard cylinder."
Szilágyi (2013a),T10/48,Hungary,In-situ,,,Original Schmidt Type N,,Horizontal,10,46.4,Core,,,,,,,64.44,64.44,53.49,"Data collected from other historical studies, but does not report test details. Assumed standard cylinder."
Szilágyi (2013a),T10/49,Hungary,In-situ,,,Original Schmidt Type N,,Horizontal,10,50.8,Core,,,,,,,68.67,68.67,57.57,"Data collected from other historical studies, but does not report test details. Assumed standard cylinder."
Szilágyi (2013a),T10/50,Hungary,In-situ,,,Original Schmidt Type N,,Horizontal,10,51.0,Core,,,,,,,68.67,68.67,57.57,"Data collected from other historical studies, but does not report test details. Assumed standard cylinder."
Szilágyi (2013a),T10/51,Hungary,In-situ,,,Original Schmidt Type N,,Horizontal,10,49.1,Core,,,,,,,67.29,67.29,56.19,"Data collected from other historical studies, but does not report test details. Assumed standard cylinder."
Szilágyi (2013a),T10/52,Hungary,In-situ,,,Original Schmidt Type N,,Horizontal,10,51.6,Core,,,,,,,67.29,67.29,56.19,"Data collected from other historical studies, but does not report test details. Assumed standard cylinder."
Szilágyi (2013a),T10/53,Hungary,In-situ,,,Original Schmidt Type N,,Horizontal,10,44.2,Core,,,,,,,65.29,65.29,54.19,"Data collected from other historical studies, but does not report test details. Assumed standard cylinder."
Szilágyi (2013a),T10/54,Hungary,In-situ,,,Original Schmidt Type N,,Horizontal,10,42.2,Core,,,,,,,65.29,65.29,54.19,"Data collected from other historical studies, but does not report test details. Assumed standard cylinder."
Szilágyi (2013a),T10/55,Hungary,In-situ,,,Original Schmidt Type N,,Horizontal,10,48.3,Core,,,,,,,64.53,64.53,53.56,"Data collected from other historical studies, but does not report test details. Assumed standard cylinder."
Szilágyi (2013a),T10/56,Hungary,In-situ,,,Original Schmidt Type N,,Horizontal,10,48.8,Core,,,,,,,64.53,64.53,53.56,"Data collected from other historical studies, but does not report test details. Assumed standard cylinder."
Szilágyi (2013a),T10/57,Hungary,In-situ,,,Original Schmidt Type N,,Horizontal,10,44.1,Core,,,,,,,54.67,54.67,45.38,"Data collected from other historical studies, but does not report test details. Assumed standard cylinder."
Szilágyi (2013a),T10/58,Hungary,In-situ,,,Original Schmidt Type N,,Horizontal,10,43.6,Core,,,,,,,54.67,54.67,45.38,"Data collected from other historical studies, but does not report test details. Assumed standard cylinder."
Szilágyi (2013a),T10/59,Hungary,In-situ,,,Original Schmidt Type N,,Horizontal,10,36.0,Core,,,,,,,54.00,54.00,44.82,"Data collected from other historical studies, but does not report test details. Assumed standard cylinder."
Szilágyi (2013a),T10/60,Hungary,In-situ,,,Original Schmidt Type N,,Horizontal,10,37.9,Core,,,,,,,54.00,54.00,44.82,"Data collected from other historical studies, but does not report test details. Assumed standard cylinder."
Szilágyi (2013a),T10/61,Hungary,In-situ,,,Original Schmidt Type N,,Horizontal,10,44.8,Core,,,,,,,51.64,51.64,42.86,"Data collected from other historical studies, but does not report test details. Assumed standard cylinder."
Szilágyi (2013a),T10/62,Hungary,In-situ,,,Original Schmidt Type N,,Horizontal,10,44.8,Core,,,,,,,51.64,51.64,42.86,"Data collected from other historical studies, but does not report test details. Assumed standard cylinder."
Szilágyi (2013a),T10/63,Hungary,In-situ,,,Original Schmidt Type N,,Horizontal,10,45.6,Core,,,,,,,51.96,51.96,43.13,"Data collected from other historical studies, but does not report test details. Assumed standard cylinder."
Szilágyi (2013a),T10/64,Hungary,In-situ,,,Original Schmidt Type N,,Horizontal,10,44.7,Core,,,,,,,51.96,51.96,43.13,"Data collected from other historical studies, but does not report test details. Assumed standard cylinder."
Szilágyi (2013a),T10/65,Hungary,In-situ,,,Original Schmidt Type N,,Horizontal,10,42.0,Core,,,,,,,46.62,46.62,38.69,"Data collected from other historical studies, but does not report test details. Assumed standard cylinder."
Szilágyi (2013a),T10/66,Hungary,In-situ,,,Original Schmidt Type N,,Horizontal,10,42.5,Core,,,,,,,46.62,46.62,38.69,"Data collected from other historical studies, but does not report test details. Assumed standard cylinder."
Szilágyi (2013a),T10/67,Hungary,In-situ,,,Original Schmidt Type N,,Horizontal,10,42.2,Core,,,,,,,45.38,45.38,37.67,"Data collected from other historical studies, but does not report test details. Assumed standard cylinder."
Szilágyi (2013a),T10/68,Hungary,In-situ,,,Original Schmidt Type N,,Horizontal,10,41.8,Core,,,,,,,45.38,45.38,37.67,"Data collected from other historical studies, but does not report test details. Assumed standard cylinder."
Szilágyi (2013a),T10/69,Hungary,In-situ,,,Original Schmidt Type N,,Horizontal,10,38.1,Core,,,,,,,42.62,42.62,35.37,"Data collected from other historical studies, but does not report test details. Assumed standard cylinder."
Szilágyi (2013a),T10/70,Hungary,In-situ,,,Original Schmidt Type N,,Horizontal,10,37.5,Core,,,,,,,42.62,42.62,35.37,"Data collected from other historical studies, but does not report test details. Assumed standard cylinder."
Szilágyi (2013a),T10/71,Hungary,In-situ,,,Original Schmidt Type N,,Horizontal,10,35.2,Core,,,,,,,42.93,42.93,35.63,"Data collected from other historical studies, but does not report test details. Assumed standard cylinder."
Szilágyi (2013a),T10/72,Hungary,In-situ,,,Original Schmidt Type N,,Horizontal,10,35.8,Core,,,,,,,42.93,42.93,35.63,"Data collected from other historical studies, but does not report test details. Assumed standard cylinder."
Szilágyi (2013a),T10/73,Hungary,In-situ,,,Original Schmidt Type N,,Horizontal,10,52.9,Core,,,,,,,75.33,75.33,64.23,"Data collected from other historical studies, but does not report test details. Assumed standard cylinder."
Szilágyi (2013a),T10/74,Hungary,In-situ,,,Original Schmidt Type N,,Horizontal,10,53.4,Core,,,,,,,75.33,75.33,64.23,"Data collected from other historical studies, but does not report test details. Assumed standard cylinder."
Szilágyi (2013a),T10/75,Hungary,In-situ,,,Original Schmidt Type N,,Horizontal,10,54.3,Core,,,,,,,76.44,76.44,65.34,"Data collected from other historical studies, but does not report test details. Assumed standard cylinder."
Szilágyi (2013a),T10/76,Hungary,In-situ,,,Original Schmidt Type N,,Horizontal,10,53.9,Core,,,,,,,76.44,76.44,65.34,"Data collected from other historical studies, but does not report test details. Assumed standard cylinder."
Szilágyi (2013a),T10/77,Hungary,In-situ,,,Original Schmidt Type N,,Horizontal,10,50.5,Core,,,,,,,63.60,63.60,52.79,"Data collected from other historical studies, but does not report test details. Assumed standard cylinder."
Szilágyi (2013a),T10/78,Hungary,In-situ,,,Original Schmidt Type N,,Horizontal,10,49.9,Core,,,,,,,63.60,63.60,52.79,"Data collected from other historical studies, but does not report test details. Assumed standard cylinder."
Szilágyi (2013a),T10/79,Hungary,In-situ,,,Original Schmidt Type N,,Horizontal,10,52.2,Core,,,,,,,62.49,62.49,51.87,"Data collected from other historical studies, but does not report test details. Assumed standard cylinder."
Szilágyi (2013a),T10/80,Hungary,In-situ,,,Original Schmidt Type N,,Horizontal,10,51.7,Core,,,,,,,62.49,62.49,51.87,"Data collected from other historical studies, but does not report test details. Assumed standard cylinder."
Szilágyi (2013a),T10/81,Hungary,In-situ,,,Original Schmidt Type N,,Horizontal,10,43.8,Core,,,,,,,66.93,66.93,55.83,"Data collected from other historical studies, but does not report test details. Assumed standard cylinder."
Szilágyi (2013a),T10/82,Hungary,In-situ,,,Original Schmidt Type N,,Horizontal,10,44.2,Core,,,,,,,66.93,66.93,55.83,"Data collected from other historical studies, but does not report test details. Assumed standard cylinder."
Szilágyi (2013a),T10/83,Hungary,In-situ,,,Original Schmidt Type N,,Horizontal,10,39.5,Core,,,,,,,64.44,64.44,53.49,"Data collected from other historical studies, but does not report test details. Assumed standard cylinder."
Szilágyi (2013a),T10/84,Hungary,In-situ,,,Original Schmidt Type N,,Horizontal,10,41.5,Core,,,,,,,64.44,64.44,53.49,"Data collected from other historical studies, but does not report test details. Assumed standard cylinder."
Szilágyi (2013a),T10/85,Hungary,In-situ,,,Original Schmidt Type N,,Horizontal,10,50.7,Core,,,,,,,80.89,80.89,69.79,"Data collected from other historical studies, but does not report test details. Assumed standard cylinder."
Szilágyi (2013a),T10/86,Hungary,In-situ,,,Original Schmidt Type N,,Horizontal,10,50.1,Core,,,,,,,80.89,80.89,69.79,"Data collected from other historical studies, but does not report test details. Assumed standard cylinder."
Szilágyi (2013a),T10/87,Hungary,In-situ,,,Original Schmidt Type N,,Horizontal,8,51.3,Core,,,,,,,81.24,81.24,70.14,"Data collected from other historical studies, but does not report test details. Assumed standard cylinder."
Szilágyi (2013a),T10/88,Hungary,In-situ,,,Original Schmidt Type N,,Horizontal,8,51.6,Core,,,,,,,81.24,81.24,70.14,"Data collected from other historical studies, but does not report test details. Assumed standard cylinder."
Szilágyi (2013a),T10/89,Hungary,In-situ,,,Original Schmidt Type N,,Horizontal,10,46.2,Core,,,,,,,79.69,79.69,68.59,"Data collected from other historical studies, but does not report test details. Assumed standard cylinder."
Szilágyi (2013a),T10/90,Hungary,In-situ,,,Original Schmidt Type N,,Horizontal,10,45.7,Core,,,,,,,79.69,79.69,68.59,"Data collected from other historical studies, but does not report test details. Assumed standard cylinder."
Szilágyi (2013a),T10/91,Hungary,In-situ,,,Original Schmidt Type N,,Horizontal,10,53.2,Core,,,,,,,79.91,79.91,68.81,"Data collected from other historical studies, but does not report test details. Assumed standard cylinder."
Szilágyi (2013a),T10/92,Hungary,In-situ,,,Original Schmidt Type N,,Horizontal,10,53.3,Core,,,,,,,79.91,79.91,68.81,"Data collected from other historical studies, but does not report test details. Assumed standard cylinder."
Szilágyi (2013a),T10/93,Hungary,In-situ,,,Original Schmidt Type N,,Horizontal,10,48.5,Core,,,,,,,79.64,79.64,68.54,"Data collected from other historical studies, but does not report test details. Assumed standard cylinder."
Szilágyi (2013a),T10/94,Hungary,In-situ,,,Original Schmidt Type N,,Horizontal,10,50.5,Core,,,,,,,79.64,79.64,68.54,"Data collected from other historical studies, but does not report test details. Assumed standard cylinder."
Szilágyi (2013a),T10/95,Hungary,In-situ,,,Original Schmidt Type N,,Horizontal,10,55.7,Core,,,,,,,82.22,82.22,71.12,"Data collected from other historical studies, but does not report test details. Assumed standard cylinder."
Szilágyi (2013a),T10/96,Hungary,In-situ,,,Original Schmidt Type N,,Horizontal,10,55.8,Core,,,,,,,82.22,82.22,71.12,"Data collected from other historical studies, but does not report test details. Assumed standard cylinder."
Szilágyi (2013a),T10/97,Hungary,In-situ,,,Original Schmidt Type N,,Horizontal,10,56.7,Core,,,,,,,89.24,89.24,78.14,"Data collected from other historical studies, but does not report test details. Assumed standard cylinder."
Szilágyi (2013a),T10/98,Hungary,In-situ,,,Original Schmidt Type N,,Horizontal,10,57.5,Core,,,,,,,89.24,89.24,78.14,"Data collected from other historical studies, but does not report test details. Assumed standard cylinder."
Szilágyi (2013a),T10/99,Hungary,In-situ,,,Original Schmidt Type N,,Horizontal,10,58.5,Core,,,,,,,90.36,90.36,79.26,"Data collected from other historical studies, but does not report test details. Assumed standard cylinder."
Szilágyi (2013a),T10/100,Hungary,In-situ,,,Original Schmidt Type N,,Horizontal,10,58.4,Core,,,,,,,90.36,90.36,79.26,"Data collected from other historical studies, but does not report test details. Assumed standard cylinder."
Szilágyi (2013a),T10/101,Hungary,In-situ,,,Original Schmidt Type N,,Horizontal,10,51.7,Core,,,,,,,74.93,74.93,63.83,"Data collected from other historical studies, but does not report test details. Assumed standard cylinder."
Szilágyi (2013a),T10/102,Hungary,In-situ,,,Original Schmidt Type N,,Horizontal,10,53.9,Core,,,,,,,74.93,74.93,63.83,"Data collected from other historical studies, but does not report test details. Assumed standard cylinder."
Szilágyi (2013a),T10/103,Hungary,In-situ,,,Original Schmidt Type N,,Horizontal,10,48.1,Core,,,,,,,68.58,68.58,57.48,"Data collected from other historical studies, but does not report test details. Assumed standard cylinder."
Szilágyi (2013a),T10/104,Hungary,In-situ,,,Original Schmidt Type N,,Horizontal,10,47.8,Core,,,,,,,68.58,68.58,57.48,"Data collected from other historical studies, but does not report test details. Assumed standard cylinder."
Szilágyi (2013a),T10/105,Hungary,In-situ,,,Original Schmidt Type N,,Horizontal,10,55.1,Core,,,,,,,68.31,68.31,57.21,"Data collected from other historical studies, but does not report test details. Assumed standard cylinder."
Szilágyi (2013a),T10/106,Hungary,In-situ,,,Original Schmidt Type N,,Horizontal,10,55.8,Core,,,,,,,68.31,68.31,57.21,"Data collected from other historical studies, but does not report test details. Assumed standard cylinder."
Szilágyi (2013a),T10/107,Hungary,In-situ,,,Original Schmidt Type N,,Horizontal,10,49.0,Core,,,,,,,65.07,65.07,53.97,"Data collected from other historical studies, but does not report test details. Assumed standard cylinder."
Szilágyi (2013a),T10/108,Hungary,In-situ,,,Original Schmidt Type N,,Horizontal,10,49.8,Core,,,,,,,65.07,65.07,53.97,"Data collected from other historical studies, but does not report test details. Assumed standard cylinder."
Szilágyi (2013a),T10/109,Hungary,In-situ,,,Original Schmidt Type N,,Horizontal,10,36.1,Core,,,,,,,59.91,59.91,49.73,"Data collected from other historical studies, but does not report test details. Assumed standard cylinder."
Szilágyi (2013a),T10/110,Hungary,In-situ,,,Original Schmidt Type N,,Horizontal,10,37.1,Core,,,,,,,59.91,59.91,49.73,"Data collected from other historical studies, but does not report test details. Assumed standard cylinder."
Szilágyi (2013a),T10/111,Hungary,In-situ,,,Original Schmidt Type N,,Horizontal,10,43.9,Core,,,,,,,58.44,58.44,48.51,"Data collected from other historical studies, but does not report test details. Assumed standard cylinder."
Szilágyi (2013a),T10/112,Hungary,In-situ,,,Original Schmidt Type N,,Horizontal,10,43.7,Core,,,,,,,58.44,58.44,48.51,"Data collected from other historical studies, but does not report test details. Assumed standard cylinder."
Szilágyi (2013a),T10/113,Hungary,In-situ,,,Original Schmidt Type N,,Horizontal,10,35.1,Core,,,,,,,58.67,58.67,48.70,"Data collected from other historical studies, but does not report test details. Assumed standard cylinder."
Szilágyi (2013a),T10/114,Hungary,In-situ,,,Original Schmidt Type N,,Horizontal,10,37.7,Core,,,,,,,58.67,58.67,48.70,"Data collected from other historical studies, but does not report test details. Assumed standard cylinder."
Szilágyi (2013a),T10/115,Hungary,In-situ,,,Original Schmidt Type N,,Horizontal,10,46.9,Core,,,,,,,60.98,60.98,50.61,"Data collected from other historical studies, but does not report test details. Assumed standard cylinder."
Szilágyi (2013a),T10/116,Hungary,In-situ,,,Original Schmidt Type N,,Horizontal,10,47.0,Core,,,,,,,60.98,60.98,50.61,"Data collected from other historical studies, but does not report test details. Assumed standard cylinder."
Szilágyi (2013a),T10/117,Hungary,In-situ,,,Original Schmidt Type N,,Horizontal,10,46.2,Core,,,,,,,60.36,60.36,50.10,"Data collected from other historical studies, but does not report test details. Assumed standard cylinder."
Szilágyi (2013a),T10/118,Hungary,In-situ,,,Original Schmidt Type N,,Horizontal,10,48.8,Core,,,,,,,60.36,60.36,50.10,"Data collected from other historical studies, but does not report test details. Assumed standard cylinder."
Szilágyi (2013a),T11/1,Hungary,Laboratory,,,Original Schmidt Type N,,Horizontal,10,43.0,Cylinder,,,,,,,55.98,55.98,55.98,"Data collected from other historical studies, but does not report test details. Assumed standard cylinder."
Szilágyi (2013a),T11/2,Hungary,Laboratory,,,Original Schmidt Type N,,Horizontal,10,50.4,Cylinder,,,,,,,60.79,60.79,60.79,"Data collected from other historical studies, but does not report test details. Assumed standard cylinder."
Szilágyi (2013a),T11/3,Hungary,Laboratory,,,Original Schmidt Type N,,Horizontal,10,44.3,Cylinder,,,,,,,71.44,71.44,71.44,"Data collected from other historical studies, but does not report test details. Assumed standard cylinder."
Szilágyi (2013a),T11/4,Hungary,Laboratory,,,Original Schmidt Type N,,Horizontal,10,40.0,Cylinder,,,,,,,53.64,53.64,53.64,"Data collected from other historical studies, but does not report test details. Assumed standard cylinder."
Szilágyi (2013a),T11/5,Hungary,Laboratory,,,Original Schmidt Type N,,Horizontal,10,41.4,Cylinder,,,,,,,59.97,59.97,59.97,"Data collected from other historical studies, but does not report test details. Assumed standard cylinder."
Szilágyi (2013a),T11/6,Hungary,Laboratory,,,Original Schmidt Type N,,Horizontal,10,43.1,Cylinder,,,,,,,59.09,59.09,59.09,"Data collected from other historical studies, but does not report test details. Assumed standard cylinder."
Szilágyi (2013a),T11/7,Hungary,Laboratory,,,Original Schmidt Type N,,Horizontal,10,33.9,Cylinder,,,,,,,42.57,42.57,42.57,"Data collected from other historical studies, but does not report test details. Assumed standard cylinder."
Szilágyi (2013a),T11/8,Hungary,Laboratory,,,Original Schmidt Type N,,Horizontal,10,41.5,Cylinder,,,,,,,48.50,48.50,48.50,"Data collected from other historical studies, but does not report test details. Assumed standard cylinder."
Szilágyi (2013a),T11/9,Hungary,Laboratory,,,Original Schmidt Type N,,Horizontal,10,40.5,Cylinder,,,,,,,53.62,53.62,53.62,"Data collected from other historical studies, but does not report test details. Assumed standard cylinder."
Szilágyi (2013a),T11/10,Hungary,Laboratory,,,Original Schmidt Type N,,Horizontal,10,42.2,Cylinder,,,,,,,55.99,55.99,55.99,"Data collected from other historical studies, but does not report test details. Assumed standard cylinder."
Szilágyi (2013a),T11/11,Hungary,Laboratory,,,Original Schmidt Type N,,Horizontal,10,48.4,Cylinder,,,,,,,64.75,64.75,64.75,"Data collected from other historical studies, but does not report test details. Assumed standard cylinder."
Szilágyi (2013a),T11/12,Hungary,Laboratory,,,Original Schmidt Type N,,Horizontal,10,47.8,Cylinder,,,,,,,69.91,69.91,69.91,"Data collected from other historical studies, but does not report test details. Assumed standard cylinder."
Szilágyi (2013a),T11/13,Hungary,Laboratory,,,Original Schmidt Type N,,Horizontal,10,39.7,Cylinder,,,,,,,53.61,53.61,53.61,"Data collected from other historical studies, but does not report test details. Assumed standard cylinder."
Szilágyi (2013a),T11/14,Hungary,Laboratory,,,Original Schmidt Type N,,Horizontal,10,41.4,Cylinder,,,,,,,61.26,61.26,61.26,"Data collected from other historical studies, but does not report test details. Assumed standard cylinder."
Szilágyi (2013a),T11/15,Hungary,Laboratory,,,Original Schmidt Type N,,Horizontal,10,44.1,Cylinder,,,,,,,62.89,62.89,62.89,"Data collected from other historical studies, but does not report test details. Assumed standard cylinder."
Szilágyi (2013a),T11/16,Hungary,Laboratory,,,Original Schmidt Type N,,Horizontal,10,33.7,Cylinder,,,,,,,42.82,42.82,42.82,"Data collected from other historical studies, but does not report test details. Assumed standard cylinder."
Szilágyi (2013a),T11/17,Hungary,Laboratory,,,Original Schmidt Type N,,Horizontal,10,40.0,Cylinder,,,,,,,46.86,46.86,46.86,"Data collected from other historical studies, but does not report test details. Assumed standard cylinder."
Szilágyi (2013a),T11/18,Hungary,Laboratory,,,Original Schmidt Type N,,Horizontal,10,38.8,Cylinder,,,,,,,49.12,49.12,49.12,"Data collected from other historical studies, but does not report test details. Assumed standard cylinder."
Szilágyi (2013a),T11/19,Hungary,Laboratory,,,Original Schmidt Type N,,Horizontal,10,45.9,Cylinder,,,,,,,70.15,70.15,70.15,"Data collected from other historical studies, but does not report test details. Assumed standard cylinder."
Szilágyi (2013a),T11/20,Hungary,Laboratory,,,Original Schmidt Type N,,Horizontal,10,44.6,Cylinder,,,,,,,79.99,79.99,79.99,"Data collected from other historical studies, but does not report test details. Assumed standard cylinder."
Szilágyi (2013a),T11/21,Hungary,Laboratory,,,Original Schmidt Type N,,Horizontal,10,47.9,Cylinder,,,,,,,82.37,82.37,82.37,"Data collected from other historical studies, but does not report test details. Assumed standard cylinder."
Szilágyi (2013a),T11/22,Hungary,Laboratory,,,Original Schmidt Type N,,Horizontal,10,45.1,Cylinder,,,,,,,66.26,66.26,66.26,"Data collected from other historical studies, but does not report test details. Assumed standard cylinder."
Szilágyi (2013a),T11/23,Hungary,Laboratory,,,Original Schmidt Type N,,Horizontal,10,45.9,Cylinder,,,,,,,70.84,70.84,70.84,"Data collected from other historical studies, but does not report test details. Assumed standard cylinder."
Szilágyi (2013a),T11/24,Hungary,Laboratory,,,Original Schmidt Type N,,Horizontal,10,44.8,Cylinder,,,,,,,70.97,70.97,70.97,"Data collected from other historical studies, but does not report test details. Assumed standard cylinder."
Szilágyi (2013a),T11/25,Hungary,Laboratory,,,Original Schmidt Type N,,Horizontal,10,38.8,Cylinder,,,,,,,52.14,52.14,52.14,"Data collected from other historical studies, but does not report test details. Assumed standard cylinder."
Szilágyi (2013a),T11/26,Hungary,Laboratory,,,Original Schmidt Type N,,Horizontal,10,44.3,Cylinder,,,,,,,60.34,60.34,60.34,"Data collected from other historical studies, but does not report test details. Assumed standard cylinder."
Szilágyi (2013a),T11/27,Hungary,Laboratory,,,Original Schmidt Type N,,Horizontal,10,45.8,Cylinder,,,,,,,59.93,59.93,59.93,"Data collected from other historical studies, but does not report test details. Assumed standard cylinder."
Szilágyi (2013a),T11/28,Hungary,Laboratory,,,Original Schmidt Type N,,Horizontal,10,44.8,Cylinder,,,,,,,69.86,69.86,69.86,"Data collected from other historical studies, but does not report test details. Assumed standard cylinder."
Szilágyi (2013a),T11/29,Hungary,Laboratory,,,Original Schmidt Type N,,Horizontal,10,47.0,Cylinder,,,,,,,78.25,78.25,78.25,"Data collected from other historical studies, but does not report test details. Assumed standard cylinder."
Szilágyi (2013a),T11/30,Hungary,Laboratory,,,Original Schmidt Type N,,Horizontal,10,47.7,Cylinder,,,,,,,79.75,79.75,79.75,"Data collected from other historical studies, but does not report test details. Assumed standard cylinder."
Szilágyi (2013a),T11/31,Hungary,Laboratory,,,Original Schmidt Type N,,Horizontal,10,44.8,Cylinder,,,,,,,65.68,65.68,65.68,"Data collected from other historical studies, but does not report test details. Assumed standard cylinder."
Szilágyi (2013a),T11/32,Hungary,Laboratory,,,Original Schmidt Type N,,Horizontal,10,45.4,Cylinder,,,,,,,59.30,59.30,59.30,"Data collected from other historical studies, but does not report test details. Assumed standard cylinder."
Szilágyi (2013a),T11/33,Hungary,Laboratory,,,Original Schmidt Type N,,Horizontal,10,44.8,Cylinder,,,,,,,71.10,71.10,71.10,"Data collected from other historical studies, but does not report test details. Assumed standard cylinder."
Szilágyi (2013a),T11/34,Hungary,Laboratory,,,Original Schmidt Type N,,Horizontal,10,38.9,Cylinder,,,,,,,52.09,52.09,52.09,"Data collected from other historical studies, but does not report test details. Assumed standard cylinder."
Szilágyi (2013a),T11/35,Hungary,Laboratory,,,Original Schmidt Type N,,Horizontal,10,45.0,Cylinder,,,,,,,56.61,56.61,56.61,"Data collected from other historical studies, but does not report test details. Assumed standard cylinder."
Szilágyi (2013a),T11/36,Hungary,Laboratory,,,Original Schmidt Type N,,Horizontal,10,46.3,Cylinder,,,,,,,62.05,62.05,62.05,"Data collected from other historical studies, but does not report test details. Assumed standard cylinder."
Szilágyi (2013a),T11/37,Hungary,Laboratory,,,Original Schmidt Type N,,Horizontal,10,47.8,Cylinder,,,,,,,76.02,76.02,76.02,"Data collected from other historical studies, but does not report test details. Assumed standard cylinder."
Szilágyi (2013a),T11/38,Hungary,Laboratory,,,Original Schmidt Type N,,Horizontal,10,49.3,Cylinder,,,,,,,82.12,82.12,82.12,"Data collected from other historical studies, but does not report test details. Assumed standard cylinder."
Szilágyi (2013a),T11/39,Hungary,Laboratory,,,Original Schmidt Type N,,Horizontal,10,48.9,Cylinder,,,,,,,83.52,83.52,83.52,"Data collected from other historical studies, but does not report test details. Assumed standard cylinder."
Szilágyi (2013a),T11/40,Hungary,Laboratory,,,Original Schmidt Type N,,Horizontal,10,45.7,Cylinder,,,,,,,70.22,70.22,70.22,"Data collected from other historical studies, but does not report test details. Assumed standard cylinder."
Szilágyi (2013a),T11/41,Hungary,Laboratory,,,Original Schmidt Type N,,Horizontal,10,46.9,Cylinder,,,,,,,79.25,79.25,79.25,"Data collected from other historical studies, but does not report test details. Assumed standard cylinder."
Szilágyi (2013a),T11/42,Hungary,Laboratory,,,Original Schmidt Type N,,Horizontal,10,48.8,Cylinder,,,,,,,84.61,84.61,84.61,"Data collected from other historical studies, but does not report test details. Assumed standard cylinder."
Szilágyi (2013a),T11/43,Hungary,Laboratory,,,Original Schmidt Type N,,Horizontal,10,44.7,Cylinder,,,,,,,57.30,57.30,57.30,"Data collected from other historical studies, but does not report test details. Assumed standard cylinder."
Szilágyi (2013a),T11/44,Hungary,Laboratory,,,Original Schmidt Type N,,Horizontal,10,45.6,Cylinder,,,,,,,58.40,58.40,58.40,"Data collected from other historical studies, but does not report test details. Assumed standard cylinder."
Szilágyi (2013a),T11/45,Hungary,Laboratory,,,Original Schmidt Type N,,Horizontal,10,45.7,Cylinder,,,,,,,67.20,67.20,67.20,"Data collected from other historical studies, but does not report test details. Assumed standard cylinder."
Szilágyi (2013a),T11/46,Hungary,Laboratory,,,Original Schmidt Type N,,Horizontal,10,45.6,Cylinder,,,,,,,76.74,76.74,76.74,"Data collected from other historical studies, but does not report test details. Assumed standard cylinder."
Szilágyi (2013a),T11/47,Hungary,Laboratory,,,Original Schmidt Type N,,Horizontal,10,49.0,Cylinder,,,,,,,78.42,78.42,78.42,"Data collected from other historical studies, but does not report test details. Assumed standard cylinder."
Szilágyi (2013a),T11/48,Hungary,Laboratory,,,Original Schmidt Type N,,Horizontal,10,49.6,Cylinder,,,,,,,85.34,85.34,85.34,"Data collected from other historical studies, but does not report test details. Assumed standard cylinder."
Szilágyi (2013a),T11/49,Hungary,Laboratory,,,Original Schmidt Type N,,Horizontal,10,44.2,Cylinder,,,,,,,69.34,69.34,69.34,"Data collected from other historical studies, but does not report test details. Assumed standard cylinder."
Szilágyi (2013a),T11/50,Hungary,Laboratory,,,Original Schmidt Type N,,Horizontal,10,47.8,Cylinder,,,,,,,76.19,76.19,76.19,"Data collected from other historical studies, but does not report test details. Assumed standard cylinder."
Szilágyi (2013a),T11/51,Hungary,Laboratory,,,Original Schmidt Type N,,Horizontal,10,47.6,Cylinder,,,,,,,75.32,75.32,75.32,"Data collected from other historical studies, but does not report test details. Assumed standard cylinder."
Szilágyi (2013a),T11/52,Hungary,Laboratory,,,Original Schmidt Type N,,Horizontal,10,44.9,Cylinder,,,,,,,55.89,55.89,55.89,"Data collected from other historical studies, but does not report test details. Assumed standard cylinder."
Szilágyi (2013a),T11/53,Hungary,Laboratory,,,Original Schmidt Type N,,Horizontal,10,45.2,Cylinder,,,,,,,59.62,59.62,59.62,"Data collected from other historical studies, but does not report test details. Assumed standard cylinder."
Szilágyi (2013a),T11/54,Hungary,Laboratory,,,Original Schmidt Type N,,Horizontal,10,47.3,Cylinder,,,,,,,68.04,68.04,68.04,"Data collected from other historical studies, but does not report test details. Assumed standard cylinder."
Szilágyi (2013a),T11/55,Hungary,Laboratory,,,Original Schmidt Type N,,Horizontal,10,49.3,Cylinder,,,,,,,75.12,75.12,75.12,"Data collected from other historical studies, but does not report test details. Assumed standard cylinder."
Szilágyi (2013a),T11/56,Hungary,Laboratory,,,Original Schmidt Type N,,Horizontal,10,50.8,Cylinder,,,,,,,90.18,90.18,90.18,"Data collected from other historical studies, but does not report test details. Assumed standard cylinder."
Szilágyi (2013a),T11/57,Hungary,Laboratory,,,Original Schmidt Type N,,Horizontal,10,48.9,Cylinder,,,,,,,85.95,85.95,85.95,"Data collected from other historical studies, but does not report test details. Assumed standard cylinder."
Szilágyi (2013a),T11/58,Hungary,Laboratory,,,Original Schmidt Type N,,Horizontal,10,43.7,Cylinder,,,,,,,76.64,76.64,76.64,"Data collected from other historical studies, but does not report test details. Assumed standard cylinder."
Szilágyi (2013a),T11/59,Hungary,Laboratory,,,Original Schmidt Type N,,Horizontal,10,48.5,Cylinder,,,,,,,83.87,83.87,83.87,"Data collected from other historical studies, but does not report test details. Assumed standard cylinder."
Szilágyi (2013a),T11/60,Hungary,Laboratory,,,Original Schmidt Type N,,Horizontal,10,47.4,Cylinder,,,,,,,84.20,84.20,84.20,"Data collected from other historical studies, but does not report test details. Assumed standard cylinder."
Szilágyi (2013a),T11/61,Hungary,Laboratory,,,Original Schmidt Type N,,Horizontal,10,43.9,Cylinder,,,,,,,60.45,60.45,60.45,"Data collected from other historical studies, but does not report test details. Assumed standard cylinder."
Szilágyi (2013a),T11/62,Hungary,Laboratory,,,Original Schmidt Type N,,Horizontal,10,46.7,Cylinder,,,,,,,69.35,69.35,69.35,"Data collected from other historical studies, but does not report test details. Assumed standard cylinder."
Szilágyi (2013a),T11/63,Hungary,Laboratory,,,Original Schmidt Type N,,Horizontal,10,50.5,Cylinder,,,,,,,74.53,74.53,74.53,"Data collected from other historical studies, but does not report test details. Assumed standard cylinder."
Szilágyi (2013a),T11/64,Hungary,Laboratory,,,Original Schmidt Type N,,Horizontal,10,48.5,Cylinder,,,,,,,77.80,77.80,77.80,"Data collected from other historical studies, but does not report test details. Assumed standard cylinder."
Szilágyi (2013a),T11/65,Hungary,Laboratory,,,Original Schmidt Type N,,Horizontal,10,49.0,Cylinder,,,,,,,89.16,89.16,89.16,"Data collected from other historical studies, but does not report test details. Assumed standard cylinder."
Szilágyi (2013a),T11/66,Hungary,Laboratory,,,Original Schmidt Type N,,Horizontal,10,50.3,Cylinder,,,,,,,93.68,93.68,93.68,"Data collected from other historical studies, but does not report test details. Assumed standard cylinder."
Szilágyi (2013a),T11/67,Hungary,Laboratory,,,Original Schmidt Type N,,Horizontal,10,43.5,Cylinder,,,,,,,76.20,76.20,76.20,"Data collected from other historical studies, but does not report test details. Assumed standard cylinder."
Szilágyi (2013a),T11/68,Hungary,Laboratory,,,Original Schmidt Type N,,Horizontal,10,48.2,Cylinder,,,,,,,82.72,82.72,82.72,"Data collected from other historical studies, but does not report test details. Assumed standard cylinder."
Szilágyi (2013a),T11/69,Hungary,Laboratory,,,Original Schmidt Type N,,Horizontal,10,47.0,Cylinder,,,,,,,85.27,85.27,85.27,"Data collected from other historical studies, but does not report test details. Assumed standard cylinder."
Szilágyi (2013a),T11/70,Hungary,Laboratory,,,Original Schmidt Type N,,Horizontal,10,43.6,Cylinder,,,,,,,65.55,65.55,65.55,"Data collected from other historical studies, but does not report test details. Assumed standard cylinder."
Szilágyi (2013a),T11/71,Hungary,Laboratory,,,Original Schmidt Type N,,Horizontal,10,46.8,Cylinder,,,,,,,59.07,59.07,59.07,"Data collected from other historical studies, but does not report test details. Assumed standard cylinder."
Szilágyi (2013a),T11/72,Hungary,Laboratory,,,Original Schmidt Type N,,Horizontal,10,49.8,Cylinder,,,,,,,74.61,74.61,74.61,"Data collected from other historical studies, but does not report test details. Assumed standard cylinder."
Szilágyi (2013a),T11/73,Hungary,Laboratory,,,Original Schmidt Type N,,Horizontal,10,48.1,Cylinder,,,,,,,80.49,80.49,80.49,"Data collected from other historical studies, but does not report test details. Assumed standard cylinder."
Szilágyi (2013a),T11/74,Hungary,Laboratory,,,Original Schmidt Type N,,Horizontal,10,46.9,Cylinder,,,,,,,65.39,65.39,65.39,"Data collected from other historical studies, but does not report test details. Assumed standard cylinder."
Szilágyi (2013a),T11/75,Hungary,Laboratory,,,Original Schmidt Type N,,Horizontal,10,48.8,Cylinder,,,,,,,73.46,73.46,73.46,"Data collected from other historical studies, but does not report test details. Assumed standard cylinder."
Szilágyi (2013a),T11/76,Hungary,Laboratory,,,Original Schmidt Type N,,Horizontal,10,49.5,Cylinder,,,,,,,79.73,79.73,79.73,"Data collected from other historical studies, but does not report test details. Assumed standard cylinder."
Szilágyi (2013a),T11/77,Hungary,Laboratory,,,Original Schmidt Type N,,Horizontal,10,49.1,Cylinder,,,,,,,86.36,86.36,86.36,"Data collected from other historical studies, but does not report test details. Assumed standard cylinder."
Szilágyi (2013a),T11/78,Hungary,Laboratory,,,Original Schmidt Type N,,Horizontal,10,47.4,Cylinder,,,,,,,64.28,64.28,64.28,"Data collected from other historical studies, but does not report test details. Assumed standard cylinder."
Szilágyi (2013a),T11/79,Hungary,Laboratory,,,Original Schmidt Type N,,Horizontal,10,49.0,Cylinder,,,,,,,71.04,71.04,71.04,"Data collected from other historical studies, but does not report test details. Assumed standard cylinder."
Szilágyi (2013a),T11/80,Hungary,Laboratory,,,Original Schmidt Type N,,Horizontal,10,47.5,Cylinder,,,,,,,77.56,77.56,77.56,"Data collected from other historical studies, but does not report test details. Assumed standard cylinder."
Szilágyi (2013a),T11/81,Hungary,Laboratory,,,Original Schmidt Type N,,Horizontal,10,51.8,Cylinder,,,,,,,84.33,84.33,84.33,"Data collected from other historical studies, but does not report test details. Assumed standard cylinder."
Szilágyi (2013a),T11/82,Hungary,Laboratory,,,Original Schmidt Type N,,Horizontal,10,50.7,Cylinder,,,,,,,59.48,59.48,59.48,"Data collected from other historical studies, but does not report test details. Assumed standard cylinder."
Szilágyi (2013a),T11/83,Hungary,Laboratory,,,Original Schmidt Type N,,Horizontal,10,49.5,Cylinder,,,,,,,70.16,70.16,70.16,"Data collected from other historical studies, but does not report test details. Assumed standard cylinder."
Szilágyi (2013a),T11/84,Hungary,Laboratory,,,Original Schmidt Type N,,Horizontal,10,52.0,Cylinder,,,,,,,86.82,86.82,86.82,"Data collected from other historical studies, but does not report test details. Assumed standard cylinder."
Szilágyi (2013a),T11/85,Hungary,Laboratory,,,Original Schmidt Type N,,Horizontal,10,47.4,Cylinder,,,,,,,56.77,56.77,56.77,"Data collected from other historical studies, but does not report test details. Assumed standard cylinder."
Szilágyi (2013a),T11/86,Hungary,Laboratory,,,Original Schmidt Type N,,Horizontal,10,49.0,Cylinder,,,,,,,67.11,67.11,67.11,"Data collected from other historical studies, but does not report test details. Assumed standard cylinder."
Szilágyi (2013a),T11/87,Hungary,Laboratory,,,Original Schmidt Type N,,Horizontal,10,42.4,Cylinder,,,,,,,54.48,54.48,54.48,"Data collected from other historical studies, but does not report test details. Assumed standard cylinder."
Szilágyi (2013a),T11/88,Hungary,Laboratory,,,Original Schmidt Type N,,Horizontal,10,45.5,Cylinder,,,,,,,61.88,61.88,61.88,"Data collected from other historical studies, but does not report test details. Assumed standard cylinder."
