Repository: bjhtud/MTL_in_MAT

# MTL_in_MAT

## 多任务情况

UHPC为核心数据集
测试集划分有两种方式：
1. 单任务测试集：针对每个任务，划分出该任务没有缺失标签的样本中的一部分作为测试集
   - 训练阶段：分任务训练，与其他任务(标签)的样本进行合并，这样就得到了一个训练集，这个训练集中特征和标签还是有缺失的
   - 训练出的模型：
     - 输入：特征 + 其他任务的标签
     - 输出：当前任务的标签
   - 测试阶段：使用该任务的测试集进行评估
   - 问题是：测试集中没有其他任务的标签，怎么办？

2. 多任务测试集：划分出所有任务都没有缺失标签的样本作为测试集
    - 训练阶段：使用其他样本作为训练集，这些样本中有缺失标签和缺失特征
    - 训练出的模型：
      - 输入：特征
      - 输出：所有任务的标签
    - 测试阶段：使用多任务测试集进行评估
    - 这样就能利用多个任务之间的关系进行预测
    - 缺点是：测试集会比较小，并且只能评估那些没有缺失标签的样本

##

File: data_set/Non_destructive/Complete RH Database.csv (part 18 of 39)
Literature,Specimen ID,Country,Specimen Type,Specimen Age (days),Rebar Present,RH Device Brand & Model,Standard,Orientation,No. Tests,"Median Rebound Number, RN",Core Specimen ,Height (mm),Width/Diameter (mm),Max Aggregate Size (mm),W/C Ratio,Strength Class,"Design Strength, fck (MPa)","fc,core (MPa)","fc,ref (MPa)","fc,cyl (MPa)",Notes
Szilágyi (2013a),T11/89,Hungary,Laboratory,,,Original Schmidt Type N,,Horizontal,10,45.5,Cylinder,,,,,,,69.28,69.28,69.28,"Data collected from other historical studies, but does not report test details. Assumed standard cylinder."
Szilágyi (2013a),T11/90,Hungary,Laboratory,,,Original Schmidt Type N,,Horizontal,10,39.8,Cylinder,,,,,,,53.20,53.20,53.20,"Data collected from other historical studies, but does not report test details. Assumed standard cylinder."
Szilágyi (2013a),T11/91,Hungary,Laboratory,,,Original Schmidt Type N,,Horizontal,10,40.5,Cylinder,,,,,,,57.17,57.17,57.17,"Data collected from other historical studies, but does not report test details. Assumed standard cylinder."
Szilágyi (2013a),T11/92,Hungary,Laboratory,,,Original Schmidt Type N,,Horizontal,10,43.6,Cylinder,,,,,,,62.28,62.28,62.28,"Data collected from other historical studies, but does not report test details. Assumed standard cylinder."
Szilágyi (2013a),T11/93,Hungary,Laboratory,,,Original Schmidt Type N,,Horizontal,10,29.7,Cylinder,,,,,,,34.68,34.68,34.68,"Data collected from other historical studies, but does not report test details. Assumed standard cylinder."
Szilágyi (2013a),T11/94,Hungary,Laboratory,,,Original Schmidt Type N,,Horizontal,10,40.0,Cylinder,,,,,,,45.35,45.35,45.35,"Data collected from other historical studies, but does not report test details. Assumed standard cylinder."
Szilágyi (2013a),T11/95,Hungary,Laboratory,,,Original Schmidt Type N,,Horizontal,10,43.7,Cylinder,,,,,,,54.94,54.94,54.94,"Data collected from other historical studies, but does not report test details. Assumed standard cylinder."
Szilágyi (2013a),T11/96,Hungary,Laboratory,,,Original Schmidt Type N,,Horizontal,10,43.6,Cylinder,,,,,,,58.25,58.25,58.25,"Data collected from other historical studies, but does not report test details. Assumed standard cylinder."
Szilágyi (2013a),T11/97,Hungary,Laboratory,,,Original Schmidt Type N,,Horizontal,10,44.0,Cylinder,,,,,,,59.73,59.73,59.73,"Data collected from other historical studies, but does not report test details. Assumed standard cylinder."
Szilágyi (2013a),T11/98,Hungary,Laboratory,,,Original Schmidt Type N,,Horizontal,10,45.9,Cylinder,,,,,,,71.52,71.52,71.52,"Data collected from other historical studies, but does not report test details. Assumed standard cylinder."
Szilágyi (2013a),T11/99,Hungary,Laboratory,,,Original Schmidt Type N,,Horizontal,10,36.8,Cylinder,,,,,,,46.44,46.44,46.44,"Data collected from other historical studies, but does not report test details. Assumed standard cylinder."
Szilágyi (2013a),T11/100,Hungary,Laboratory,,,Original Schmidt Type N,,Horizontal,10,40.8,Cylinder,,,,,,,58.36,58.36,58.36,"Data collected from other historical studies, but does not report test details. Assumed standard cylinder."
Szilágyi (2013a),T11/101,Hungary,Laboratory,,,Original Schmidt Type N,,Horizontal,10,42.7,Cylinder,,,,,,,62.48,62.48,62.48,"Data collected from other historical studies, but does not report test details. Assumed standard cylinder."
Szilágyi (2013a),T11/102,Hungary,Laboratory,,,Original Schmidt Type N,,Horizontal,10,34.2,Cylinder,,,,,,,37.87,37.87,37.87,"Data collected from other historical studies, but does not report test details. Assumed standard cylinder."
Szilágyi (2013a),T11/103,Hungary,Laboratory,,,Original Schmidt Type N,,Horizontal,10,39.0,Cylinder,,,,,,,45.88,45.88,45.88,"Data collected from other historical studies, but does not report test details. Assumed standard cylinder."
Szilágyi (2013a),T11/104,Hungary,Laboratory,,,Original Schmidt Type N,,Horizontal,10,41.9,Cylinder,,,,,,,55.08,55.08,55.08,"Data collected from other historical studies, but does not report test details. Assumed standard cylinder."
Szilágyi (2013a),T11/105,Hungary,Laboratory,,,Original Schmidt Type N,,Horizontal,10,43.9,Cylinder,,,,,,,70.67,70.67,70.67,"Data collected from other historical studies, but does not report test details. Assumed standard cylinder."
Szilágyi (2013a),T11/106,Hungary,Laboratory,,,Original Schmidt Type N,,Horizontal,10,47.4,Cylinder,,,,,,,77.43,77.43,77.43,"Data collected from other historical studies, but does not report test details. Assumed standard cylinder."
Szilágyi (2013a),T11/107,Hungary,Laboratory,,,Original Schmidt Type N,,Horizontal,10,48.3,Cylinder,,,,,,,79.97,79.97,79.97,"Data collected from other historical studies, but does not report test details. Assumed standard cylinder."
Szilágyi (2013a),T11/108,Hungary,Laboratory,,,Original Schmidt Type N,,Horizontal,10,46.7,Cylinder,,,,,,,58.49,58.49,58.49,"Data collected from other historical studies, but does not report test details. Assumed standard cylinder."
Szilágyi (2013a),T11/109,Hungary,Laboratory,,,Original Schmidt Type N,,Horizontal,10,46.6,Cylinder,,,,,,,70.43,70.43,70.43,"Data collected from other historical studies, but does not report test details. Assumed standard cylinder."
Szilágyi (2013a),T11/110,Hungary,Laboratory,,,Original Schmidt Type N,,Horizontal,10,46.4,Cylinder,,,,,,,77.10,77.10,77.10,"Data collected from other historical studies, but does not report test details. Assumed standard cylinder."
Szilágyi (2013a),T11/111,Hungary,Laboratory,,,Original Schmidt Type N,,Horizontal,10,37.6,Cylinder,,,,,,,47.57,47.57,47.57,"Data collected from other historical studies, but does not report test details. Assumed standard cylinder."
Szilágyi (2013a),T11/112,Hungary,Laboratory,,,Original Schmidt Type N,,Horizontal,10,39.9,Cylinder,,,,,,,53.88,53.88,53.88,"Data collected from other historical studies, but does not report test details. Assumed standard cylinder."
Szilágyi (2013a),T11/113,Hungary,Laboratory,,,Original Schmidt Type N,,Horizontal,10,46.0,Cylinder,,,,,,,66.62,66.62,66.62,"Data collected from other historical studies, but does not report test details. Assumed standard cylinder."
Szilágyi (2013a),T11/114,Hungary,Laboratory,,,Original Schmidt Type N,,Horizontal,10,43.1,Cylinder,,,,,,,68.93,68.93,68.93,"Data collected from other historical studies, but does not report test details. Assumed standard cylinder."
Szilágyi (2013a),T11/115,Hungary,Laboratory,,,Original Schmidt Type N,,Horizontal,10,43.1,Cylinder,,,,,,,75.47,75.47,75.47,"Data collected from other historical studies, but does not report test details. Assumed standard cylinder."
Szilágyi (2013a),T11/116,Hungary,Laboratory,,,Original Schmidt Type N,,Horizontal,10,49.0,Cylinder,,,,,,,86.22,86.22,86.22,"Data collected from other historical studies, but does not report test details. Assumed standard cylinder."
Szilágyi (2013a),T11/117,Hungary,Laboratory,,,Original Schmidt Type N,,Horizontal,10,45.5,Cylinder,,,,,,,59.28,59.28,59.28,"Data collected from other historical studies, but does not report test details. Assumed standard cylinder."
Szilágyi (2013a),T11/118,Hungary,Laboratory,,,Original Schmidt Type N,,Horizontal,10,46.1,Cylinder,,,,,,,67.98,67.98,67.98,"Data collected from other historical studies, but does not report test details. Assumed standard cylinder."
Szilágyi (2013a),T11/119,Hungary,Laboratory,,,Original Schmidt Type N,,Horizontal,10,47.0,Cylinder,,,,,,,75.76,75.76,75.76,"Data collected from other historical studies, but does not report test details. Assumed standard cylinder."
Szilágyi (2013a),T11/120,Hungary,Laboratory,,,Original Schmidt Type N,,Horizontal,10,36.9,Cylinder,,,,,,,43.13,43.13,43.13,"Data collected from other historical studies, but does not report test details. Assumed standard cylinder."
Szilágyi (2013a),T11/121,Hungary,Laboratory,,,Original Schmidt Type N,,Horizontal,10,41.7,Cylinder,,,,,,,55.20,55.20,55.20,"Data collected from other historical studies, but does not report test details. Assumed standard cylinder."
Szilágyi (2013a),T11/122,Hungary,Laboratory,,,Original Schmidt Type N,,Horizontal,10,45.3,Cylinder,,,,,,,64.99,64.99,64.99,"Data collected from other historical studies, but does not report test details. Assumed standard cylinder."
Szilágyi (2013a),T11/123,Hungary,Laboratory,,,Original Schmidt Type N,,Horizontal,10,46.3,Cylinder,,,,,,,69.73,69.73,69.73,"Data collected from other historical studies, but does not report test details. Assumed standard cylinder."
Szilágyi (2013a),T11/124,Hungary,Laboratory,,,Original Schmidt Type N,,Horizontal,10,51.6,Cylinder,,,,,,,88.78,88.78,88.78,"Data collected from other historical studies, but does not report test details. Assumed standard cylinder."
Szilágyi (2013a),T11/125,Hungary,Laboratory,,,Original Schmidt Type N,,Horizontal,10,45.7,Cylinder,,,,,,,95.15,95.15,95.15,"Data collected from other historical studies, but does not report test details. Assumed standard cylinder."
Szilágyi (2013a),T11/126,Hungary,Laboratory,,,Original Schmidt Type N,,Horizontal,10,43.9,Cylinder,,,,,,,66.82,66.82,66.82,"Data collected from other historical studies, but does not report test details. Assumed standard cylinder."
Szilágyi (2013a),T11/127,Hungary,Laboratory,,,Original Schmidt Type N,,Horizontal,10,45.1,Cylinder,,,,,,,75.40,75.40,75.40,"Data collected from other historical studies, but does not report test details. Assumed standard cylinder."
Szilágyi (2013a),T11/128,Hungary,Laboratory,,,Original Schmidt Type N,,Horizontal,10,46.7,Cylinder,,,,,,,81.20,81.20,81.20,"Data collected from other historical studies, but does not report test details. Assumed standard cylinder."
Szilágyi (2013a),T11/129,Hungary,Laboratory,,,Original Schmidt Type N,,Horizontal,10,39.1,Cylinder,,,,,,,46.61,46.61,46.61,"Data collected from other historical studies, but does not report test details. Assumed standard cylinder."
Szilágyi (2013a),T11/130,Hungary,Laboratory,,,Original Schmidt Type N,,Horizontal,10,45.3,Cylinder,,,,,,,64.73,64.73,64.73,"Data collected from other historical studies, but does not report test details. Assumed standard cylinder."
Szilágyi (2013a),T11/131,Hungary,Laboratory,,,Original Schmidt Type N,,Horizontal,10,47.3,Cylinder,,,,,,,70.86,70.86,70.86,"Data collected from other historical studies, but does not report test details. Assumed standard cylinder."
Szilágyi (2013a),T11/132,Hungary,Laboratory,,,Original Schmidt Type N,,Horizontal,10,46.3,Cylinder,,,,,,,76.53,76.53,76.53,"Data collected from other historical studies, but does not report test details. Assumed standard cylinder."
Szilágyi (2013a),T11/133,Hungary,Laboratory,,,Original Schmidt Type N,,Horizontal,10,48.8,Cylinder,,,,,,,86.72,86.72,86.72,"Data collected from other historical studies, but does not report test details. Assumed standard cylinder."
Szilágyi (2013a),T11/134,Hungary,Laboratory,,,Original Schmidt Type N,,Horizontal,10,45.8,Cylinder,,,,,,,95.63,95.63,95.63,"Data collected from other historical studies, but does not report test details. Assumed standard cylinder."
Szilágyi (2013a),T11/135,Hungary,Laboratory,,,Original Schmidt Type N,,Horizontal,10,43.5,Cylinder,,,,,,,69.95,69.95,69.95,"Data collected from other historical studies, but does not report test details. Assumed standard cylinder."
Szilágyi (2013a),T11/136,Hungary,Laboratory,,,Original Schmidt Type N,,Horizontal,10,45.7,Cylinder,,,,,,,75.76,75.76,75.76,"Data collected from other historical studies, but does not report test details. Assumed standard cylinder."
Szilágyi (2013a),T11/137,Hungary,Laboratory,,,Original Schmidt Type N,,Horizontal,10,49.8,Cylinder,,,,,,,81.40,81.40,81.40,"Data collected from other historical studies, but does not report test details. Assumed standard cylinder."
Szilágyi (2013a),T11/138,Hungary,Laboratory,,,Original Schmidt Type N,,Horizontal,10,39.7,Cylinder,,,,,,,50.21,50.21,50.21,"Data collected from other historical studies, but does not report test details. Assumed standard cylinder."
Szilágyi (2013a),T11/139,Hungary,Laboratory,,,Original Schmidt Type N,,Horizontal,10,45.5,Cylinder,,,,,,,65.01,65.01,65.01,"Data collected from other historical studies, but does not report test details. Assumed standard cylinder."
Szilágyi (2013a),T11/140,Hungary,Laboratory,,,Original Schmidt Type N,,Horizontal,10,47.9,Cylinder,,,,,,,73.73,73.73,73.73,"Data collected from other historical studies, but does not report test details. Assumed standard cylinder."
Szilágyi (2013a),T11/141,Hungary,Laboratory,,,Original Schmidt Type N,,Horizontal,10,48.7,Cylinder,,,,,,,79.33,79.33,79.33,"Data collected from other historical studies, but does not report test details. Assumed standard cylinder."
Szilágyi (2013a),T11/142,Hungary,Laboratory,,,Original Schmidt Type N,,Horizontal,10,49.9,Cylinder,,,,,,,85.17,85.17,85.17,"Data collected from other historical studies, but does not report test details. Assumed standard cylinder."
Szilágyi (2013a),T11/143,Hungary,Laboratory,,,Original Schmidt Type N,,Horizontal,10,46.7,Cylinder,,,,,,,97.60,97.60,97.60,"Data collected from other historical studies, but does not report test details. Assumed standard cylinder."
Szilágyi (2013a),T11/144,Hungary,Laboratory,,,Original Schmidt Type N,,Horizontal,10,44.1,Cylinder,,,,,,,69.73,69.73,69.73,"Data collected from other historical studies, but does not report test details. Assumed standard cylinder."
Szilágyi (2013a),T11/145,Hungary,Laboratory,,,Original Schmidt Type N,,Horizontal,10,53.4,Cylinder,,,,,,,80.56,80.56,80.56,"Data collected from other historical studies, but does not report test details. Assumed standard cylinder."
Szilágyi (2013a),T11/146,Hungary,Laboratory,,,Original Schmidt Type N,,Horizontal,10,51.6,Cylinder,,,,,,,85.24,85.24,85.24,"Data collected from other historical studies, but does not report test details. Assumed standard cylinder."
Szilágyi (2013a),T11/147,Hungary,Laboratory,,,Original Schmidt Type N,,Horizontal,10,39.9,Cylinder,,,,,,,53.39,53.39,53.39,"Data collected from other historical studies, but does not report test details. Assumed standard cylinder."
Szilágyi (2013a),T11/148,Hungary,Laboratory,,,Original Schmidt Type N,,Horizontal,10,46.8,Cylinder,,,,,,,64.60,64.60,64.60,"Data collected from other historical studies, but does not report test details. Assumed standard cylinder."
Szilágyi (2013a),T11/149,Hungary,Laboratory,,,Original Schmidt Type N,,Horizontal,10,45.9,Cylinder,,,,,,,79.87,79.87,79.87,"Data collected from other historical studies, but does not report test details. Assumed standard cylinder."
Szilágyi (2013a),T11/150,Hungary,Laboratory,,,Original Schmidt Type N,,Horizontal,10,47.6,Cylinder,,,,,,,78.18,78.18,78.18,"Data collected from other historical studies, but does not report test details. Assumed standard cylinder."
Szilágyi (2013a),T11/151,Hungary,Laboratory,,,Original Schmidt Type N,,Horizontal,10,51.1,Cylinder,,,,,,,86.66,86.66,86.66,"Data collected from other historical studies, but does not report test details. Assumed standard cylinder."
Szilágyi (2013a),T11/152,Hungary,Laboratory,,,Original Schmidt Type N,,Horizontal,10,54.2,Cylinder,,,,,,,98.75,98.75,98.75,"Data collected from other historical studies, but does not report test details. Assumed standard cylinder."
Szilágyi (2013a),T11/153,Hungary,Laboratory,,,Original Schmidt Type N,,Horizontal,10,49.2,Cylinder,,,,,,,78.41,78.41,78.41,"Data collected from other historical studies, but does not report test details. Assumed standard cylinder."
Szilágyi (2013a),T11/154,Hungary,Laboratory,,,Original Schmidt Type N,,Horizontal,10,52.3,Cylinder,,,,,,,80.16,80.16,80.16,"Data collected from other historical studies, but does not report test details. Assumed standard cylinder."
Szilágyi (2013a),T11/155,Hungary,Laboratory,,,Original Schmidt Type N,,Horizontal,10,51.1,Cylinder,,,,,,,88.92,88.92,88.92,"Data collected from other historical studies, but does not report test details. Assumed standard cylinder."
Szilágyi (2013a),T11/156,Hungary,Laboratory,,,Original Schmidt Type N,,Horizontal,10,39.9,Cylinder,,,,,,,53.85,53.85,53.85,"Data collected from other historical studies, but does not report test details. Assumed standard cylinder."
Szilágyi (2013a),T11/157,Hungary,Laboratory,,,Original Schmidt Type N,,Horizontal,10,46.5,Cylinder,,,,,,,64.18,64.18,64.18,"Data collected from other historical studies, but does not report test details. Assumed standard cylinder."
Szilágyi (2013a),T11/158,Hungary,Laboratory,,,Original Schmidt Type N,,Horizontal,10,46.5,Cylinder,,,,,,,79.42,79.42,79.42,"Data collected from other historical studies, but does not report test details. Assumed standard cylinder."
Szilágyi (2013a),T11/159,Hungary,Laboratory,,,Original Schmidt Type N,,Horizontal,10,52.2,Cylinder,,,,,,,89.33,89.33,89.33,"Data collected from other historical studies, but does not report test details. Assumed standard cylinder."
Szilágyi (2013a),T11/160,Hungary,Laboratory,,,Original Schmidt Type N,,Horizontal,10,51.6,Cylinder,,,,,,,95.74,95.74,95.74,"Data collected from other historical studies, but does not report test details. Assumed standard cylinder."
Szilágyi (2013a),T11/161,Hungary,Laboratory,,,Original Schmidt Type N,,Horizontal,10,47.1,Cylinder,,,,,,,71.29,71.29,71.29,"Data collected from other historical studies, but does not report test details. Assumed standard cylinder."
Szilágyi (2013a),T11/162,Hungary,Laboratory,,,Original Schmidt Type N,,Horizontal,10,51.1,Cylinder,,,,,,,75.44,75.44,75.44,"Data collected from other historical studies, but does not report test details. Assumed standard cylinder."
Szilágyi (2013a),T11/163,Hungary,Laboratory,,,Original Schmidt Type N,,Horizontal,10,52.8,Cylinder,,,,,,,86.42,86.42,86.42,"Data collected from other historical studies, but does not report test details. Assumed standard cylinder."
Szilágyi (2013a),T11/164,Hungary,Laboratory,,,Original Schmidt Type N,,Horizontal,10,42.8,Cylinder,,,,,,,57.72,57.72,57.72,"Data collected from other historical studies, but does not report test details. Assumed standard cylinder."
Szilágyi (2013a),T11/165,Hungary,Laboratory,,,Original Schmidt Type N,,Horizontal,10,47.6,Cylinder,,,,,,,66.64,66.64,66.64,"Data collected from other historical studies, but does not report test details. Assumed standard cylinder."
Szilágyi (2013a),T11/166,Hungary,Laboratory,,,Original Schmidt Type N,,Horizontal,10,52.1,Cylinder,,,,,,,79.48,79.48,79.48,"Data collected from other historical studies, but does not report test details. Assumed standard cylinder."
Szilágyi (2013a),T11/167,Hungary,Laboratory,,,Original Schmidt Type N,,Horizontal,10,48.7,Cylinder,,,,,,,87.25,87.25,87.25,"Data collected from other historical studies, but does not report test details. Assumed standard cylinder."
Szilágyi (2013a),T11/168,Hungary,Laboratory,,,Original Schmidt Type N,,Horizontal,10,51.2,Cylinder,,,,,,,95.68,95.68,95.68,"Data collected from other historical studies, but does not report test details. Assumed standard cylinder."
Szilágyi (2013a),T11/169,Hungary,Laboratory,,,Original Schmidt Type N,,Horizontal,10,47.5,Cylinder,,,,,,,74.68,74.68,74.68,"Data collected from other historical studies, but does not report test details. Assumed standard cylinder."
Szilágyi (2013a),T11/170,Hungary,Laboratory,,,Original Schmidt Type N,,Horizontal,10,49.4,Cylinder,,,,,,,75.43,75.43,75.43,"Data collected from other historical studies, but does not report test details. Assumed standard cylinder."
Szilágyi (2013a),T11/171,Hungary,Laboratory,,,Original Schmidt Type N,,Horizontal,10,52.5,Cylinder,,,,,,,89.02,89.02,89.02,"Data collected from other historical studies, but does not report test details. Assumed standard cylinder."
Szilágyi (2013a),T11/172,Hungary,Laboratory,,,Original Schmidt Type N,,Horizontal,10,42.6,Cylinder,,,,,,,54.81,54.81,54.81,"Data collected from other historical studies, but does not report test details. Assumed standard cylinder."
Szilágyi (2013a),T11/173,Hungary,Laboratory,,,Original Schmidt Type N,,Horizontal,10,45.6,Cylinder,,,,,,,63.80,63.80,63.80,"Data collected from other historical studies, but does not report test details. Assumed standard cylinder."
Szilágyi (2013a),T11/174,Hungary,Laboratory,,,Original Schmidt Type N,,Horizontal,10,52.0,Cylinder,,,,,,,81.83,81.83,81.83,"Data collected from other historical studies, but does not report test details. Assumed standard cylinder."
Szilágyi (2013a),T11/175,Hungary,Laboratory,,,Original Schmidt Type N,,Horizontal,10,56.4,Cylinder,,,,,,,86.18,86.18,86.18,"Data collected from other historical studies, but does not report test details. Assumed standard cylinder."
Szilágyi (2013a),T11/176,Hungary,Laboratory,,,Original Schmidt Type N,,Horizontal,10,53.0,Cylinder,,,,,,,96.52,96.52,96.52,"Data collected from other historical studies, but does not report test details. Assumed standard cylinder."
Szilágyi (2013a),T11/177,Hungary,Laboratory,,,Original Schmidt Type N,,Horizontal,10,49.7,Cylinder,,,,,,,73.69,73.69,73.69,"Data collected from other historical studies, but does not report test details. Assumed standard cylinder."
Szilágyi (2013a),T11/178,Hungary,Laboratory,,,Original Schmidt Type N,,Horizontal,10,50.6,Cylinder,,,,,,,78.68,78.68,78.68,"Data collected from other historical studies, but does not report test details. Assumed standard cylinder."
Szilágyi (2013a),T11/179,Hungary,Laboratory,,,Original Schmidt Type N,,Horizontal,10,50.4,Cylinder,,,,,,,82.86,82.86,82.86,"Data collected from other historical studies, but does not report test details. Assumed standard cylinder."
Szilágyi (2013a),T11/180,Hungary,Laboratory,,,Original Schmidt Type N,,Horizontal,10,42.6,Cylinder,,,,,,,57.55,57.55,57.55,"Data collected from other historical studies, but does not report test details. Assumed standard cylinder."
Szilágyi (2013a),T11/181,Hungary,Laboratory,,,Original Schmidt Type N,,Horizontal,10,48.1,Cylinder,,,,,,,66.14,66.14,66.14,"Data collected from other historical studies, but does not report test details. Assumed standard cylinder."
Szilágyi (2013a),T11/182,Hungary,Laboratory,,,Original Schmidt Type N,,Horizontal,10,51.6,Cylinder,,,,,,,76.05,76.05,76.05,"Data collected from other historical studies, but does not report test details. Assumed standard cylinder."
Szilágyi (2013a),T11/183,Hungary,Laboratory,,,Original Schmidt Type N,,Horizontal,10,55.2,Cylinder,,,,,,,84.94,84.94,84.94,"Data collected from other historical studies, but does not report test details. Assumed standard cylinder."
Szilágyi (2013a),T11/184,Hungary,Laboratory,,,Original Schmidt Type N,,Horizontal,10,53.8,Cylinder,,,,,,,92.78,92.78,92.78,"Data collected from other historical studies, but does not report test details. Assumed standard cylinder."
Szilágyi (2013a),T11/185,Hungary,Laboratory,,,Original Schmidt Type N,,Horizontal,10,46.3,Cylinder,,,,,,,69.46,69.46,69.46,"Data collected from other historical studies, but does not report test details. Assumed standard cylinder."
Szilágyi (2013a),T11/186,Hungary,Laboratory,,,Original Schmidt Type N,,Horizontal,10,49.5,Cylinder,,,,,,,75.28,75.28,75.28,"Data collected from other historical studies, but does not report test details. Assumed standard cylinder."
Szilágyi (2013a),T11/187,Hungary,Laboratory,,,Original Schmidt Type N,,Horizontal,10,50.4,Cylinder,,,,,,,83.94,83.94,83.94,"Data collected from other historical studies, but does not report test details. Assumed standard cylinder."
Szilágyi (2013a),T11/188,Hungary,Laboratory,,,Original Schmidt Type N,,Horizontal,10,43.2,Cylinder,,,,,,,58.23,58.23,58.23,"Data collected from other historical studies, but does not report test details. Assumed standard cylinder."
Szilágyi (2013a),T11/189,Hungary,Laboratory,,,Original Schmidt Type N,,Horizontal,10,48.8,Cylinder,,,,,,,67.36,67.36,67.36,"Data collected from other historical studies, but does not report test details. Assumed standard cylinder."
Szilágyi (2013a),T11/190,Hungary,Laboratory,,,Original Schmidt Type N,,Horizontal,10,52.6,Cylinder,,,,,,,76.20,76.20,76.20,"Data collected from other historical studies, but does not report test details. Assumed standard cylinder."
Szilágyi (2013a),T11/191,Hungary,Laboratory,,,Original Schmidt Type N,,Horizontal,10,44.1,Cylinder,,,,,,,60.23,60.23,60.23,"Data collected from other historical studies, but does not report test details. Assumed standard cylinder."
Szilágyi (2013a),T11/192,Hungary,Laboratory,,,Original Schmidt Type N,,Horizontal,10,45.5,Cylinder,,,,,,,68.37,68.37,68.37,"Data collected from other historical studies, but does not report test details. Assumed standard cylinder."
Szilágyi (2013a),T11/193,Hungary,Laboratory,,,Original Schmidt Type N,,Horizontal,10,48.4,Cylinder,,,,,,,68.70,68.70,68.70,"Data collected from other historical studies, but does not report test details. Assumed standard cylinder."
Szilágyi (2013a),T11/194,Hungary,Laboratory,,,Original Schmidt Type N,,Horizontal,10,39.0,Cylinder,,,,,,,43.92,43.92,43.92,"Data collected from other historical studies, but does not report test details. Assumed standard cylinder."
Szilágyi (2013a),T11/195,Hungary,Laboratory,,,Original Schmidt Type N,,Horizontal,10,45.1,Cylinder,,,,,,,59.31,59.31,59.31,"Data collected from other historical studies, but does not report test details. Assumed standard cylinder."
Szilágyi (2013a),T11/196,Hungary,Laboratory,,,Original Schmidt Type N,,Horizontal,10,44.8,Cylinder,,,,,,,65.98,65.98,65.98,"Data collected from other historical studies, but does not report test details. Assumed standard cylinder."
Szilágyi (2013a),T11/197,Hungary,Laboratory,,,Original Schmidt Type N,,Horizontal,10,36.3,Cylinder,,,,,,,35.45,35.45,35.45,"Data collected from other historical studies, but does not report test details. Assumed standard cylinder."
Szilágyi (2013a),T11/198,Hungary,Laboratory,,,Original Schmidt Type N,,Horizontal,10,36.6,Cylinder,,,,,,,36.93,36.93,36.93,"Data collected from other historical studies, but does not report test details. Assumed standard cylinder."
Szilágyi (2013a),T11/199,Hungary,Laboratory,,,Original Schmidt Type N,,Horizontal,10,38.1,Cylinder,,,,,,,43.19,43.19,43.19,"Data collected from other historical studies, but does not report test details. Assumed standard cylinder."
Szilágyi (2013a),T11/200,Hungary,Laboratory,,,Original Schmidt Type N,,Horizontal,10,44.7,Cylinder,,,,,,,61.39,61.39,61.39,"Data collected from other historical studies, but does not report test details. Assumed standard cylinder."
Szilágyi (2013a),T11/201,Hungary,Laboratory,,,Original Schmidt Type N,,Horizontal,10,47.5,Cylinder,,,,,,,69.70,69.70,69.70,"Data collected from other historical studies, but does not report test details. Assumed standard cylinder."
Szilágyi (2013a),T11/202,Hungary,Laboratory,,,Original Schmidt Type N,,Horizontal,10,46.5,Cylinder,,,,,,,67.28,67.28,67.28,"Data collected from other historical studies, but does not report test details. Assumed standard cylinder."
Szilágyi (2013a),T11/203,Hungary,Laboratory,,,Original Schmidt Type N,,Horizontal,10,38.0,Cylinder,,,,,,,43.37,43.37,43.37,"Data collected from other historical studies, but does not report test details. Assumed standard cylinder."
Szilágyi (2013a),T11/204,Hungary,Laboratory,,,Original Schmidt Type N,,Horizontal,10,45.7,Cylinder,,,,,,,58.24,58.24,58.24,"Data collected from other historical studies, but does not report test details. Assumed standard cylinder."
Szilágyi (2013a),T11/205,Hungary,Laboratory,,,Original Schmidt Type N,,Horizontal,10,46.5,Cylinder,,,,,,,66.34,66.34,66.34,"Data collected from other historical studies, but does not report test details. Assumed standard cylinder."
Szilágyi (2013a),T11/206,Hungary,Laboratory,,,Original Schmidt Type N,,Horizontal,10,37.0,Cylinder,,,,,,,35.65,35.65,35.65,"Data collected from other historical studies, but does not report test details. Assumed standard cylinder."
Szilágyi (2013a),T11/207,Hungary,Laboratory,,,Original Schmidt Type N,,Horizontal,10,36.4,Cylinder,,,,,,,39.02,39.02,39.02,"Data collected from other historical studies, but does not report test details. Assumed standard cylinder."
Szilágyi (2013a),T11/208,Hungary,Laboratory,,,Original Schmidt Type N,,Horizontal,10,37.5,Cylinder,,,,,,,41.36,41.36,41.36,"Data collected from other historical studies, but does not report test details. Assumed standard cylinder."
Szilágyi (2013a),T11/209,Hungary,Laboratory,,,Original Schmidt Type N,,Horizontal,10,45.1,Cylinder,,,,,,,69.21,69.21,69.21,"Data collected from other historical studies, but does not report test details. Assumed standard cylinder."
Szilágyi (2013a),T11/210,Hungary,Laboratory,,,Original Schmidt Type N,,Horizontal,10,49.5,Cylinder,,,,,,,82.17,82.17,82.17,"Data collected from other historical studies, but does not report test details. Assumed standard cylinder."
Szilágyi (2013a),T11/211,Hungary,Laboratory,,,Original Schmidt Type N,,Horizontal,10,47.3,Cylinder,,,,,,,87.67,87.67,87.67,"Data collected from other historical studies, but does not report test details. Assumed standard cylinder."
Szilágyi (2013a),T11/212,Hungary,Laboratory,,,Original Schmidt Type N,,Horizontal,10,41.8,Cylinder,,,,,,,54.55,54.55,54.55,"Data collected from other historical studies, but does not report test details. Assumed standard cylinder."
Szilágyi (2013a),T11/213,Hungary,Laboratory,,,Original Schmidt Type N,,Horizontal,10,49.4,Cylinder,,,,,,,69.50,69.50,69.50,"Data collected from other historical studies, but does not report test details. Assumed standard cylinder."
Szilágyi (2013a),T11/214,Hungary,Laboratory,,,Original Schmidt Type N,,Horizontal,10,48.8,Cylinder,,,,,,,76.61,76.61,76.61,"Data collected from other historical studies, but does not report test details. Assumed standard cylinder."
Szilágyi (2013a),T11/215,Hungary,Laboratory,,,Original Schmidt Type N,,Horizontal,10,39.3,Cylinder,,,,,,,45.58,45.58,45.58,"Data collected from other historical studies, but does not report test details. Assumed standard cylinder."
Szilágyi (2013a),T11/216,Hungary,Laboratory,,,Original Schmidt Type N,,Horizontal,10,39.1,Cylinder,,,,,,,51.41,51.41,51.41,"Data collected from other historical studies, but does not report test details. Assumed standard cylinder."
Szilágyi (2013a),T11/217,Hungary,Laboratory,,,Original Schmidt Type N,,Horizontal,10,43.2,Cylinder,,,,,,,50.45,50.45,50.45,"Data collected from other historical studies, but does not report test details. Assumed standard cylinder."
Szilágyi (2013a),T11/218,Hungary,Laboratory,,,Original Schmidt Type N,,Horizontal,10,43.9,Cylinder,,,,,,,74.52,74.52,74.52,"Data collected from other historical studies, but does not report test details. Assumed standard cylinder."
Szilágyi (2013a),T11/219,Hungary,Laboratory,,,Original Schmidt Type N,,Horizontal,10,48.4,Cylinder,,,,,,,81.18,81.18,81.18,"Data collected from other historical studies, but does not report test details. Assumed standard cylinder."
Szilágyi (2013a),T11/220,Hungary,Laboratory,,,Original Schmidt Type N,,Horizontal,10,47.9,Cylinder,,,,,,,85.73,85.73,85.73,"Data collected from other historical studies, but does not report test details. Assumed standard cylinder."
Szilágyi (2013a),T11/221,Hungary,Laboratory,,,Original Schmidt Type N,,Horizontal,10,44.8,Cylinder,,,,,,,55.49,55.49,55.49,"Data collected from other historical studies, but does not report test details. Assumed standard cylinder."
Szilágyi (2013a),T11/222,Hungary,Laboratory,,,Original Schmidt Type N,,Horizontal,10,47.9,Cylinder,,,,,,,66.54,66.54,66.54,"Data collected from other historical studies, but does not report test details. Assumed standard cylinder."
Szilágyi (2013a),T11/223,Hungary,Laboratory,,,Original Schmidt Type N,,Horizontal,10,50.6,Cylinder,,,,,,,77.93,77.93,77.93,"Data collected from other historical studies, but does not report test details. Assumed standard cylinder."
Szilágyi (2013a),T11/224,Hungary,Laboratory,,,Original Schmidt Type N,,Horizontal,10,37.5,Cylinder,,,,,,,44.45,44.45,44.45,"Data collected from other historical studies, but does not report test details. Assumed standard cylinder."
Szilágyi (2013a),T11/225,Hungary,Laboratory,,,Original Schmidt Type N,,Horizontal,10,42.0,Cylinder,,,,,,,50.66,50.66,50.66,"Data collected from other historical studies, but does not report test details. Assumed standard cylinder."
Szilágyi (2013a),T11/226,Hungary,Laboratory,,,Original Schmidt Type N,,Horizontal,10,43.1,Cylinder,,,,,,,48.16,48.16,48.16,"Data collected from other historical studies, but does not report test details. Assumed standard cylinder."
Szilágyi (2013a),T11/227,Hungary,Laboratory,,,Original Schmidt Type N,,Horizontal,10,46.3,Cylinder,,,,,,,82.06,82.06,82.06,"Data collected from other historical studies, but does not report test details. Assumed standard cylinder."
Szilágyi (2013a),T11/228,Hungary,Laboratory,,,Original Schmidt Type N,,Horizontal,10,47.7,Cylinder,,,,,,,89.84,89.84,89.84,"Data collected from other historical studies, but does not report test details. Assumed standard cylinder."
Szilágyi (2013a),T11/229,Hungary,Laboratory,,,Original Schmidt Type N,,Horizontal,10,52.5,Cylinder,,,,,,,82.51,82.51,82.51,"Data collected from other historical studies, but does not report test details. Assumed standard cylinder."
Szilágyi (2013a),T11/230,Hungary,Laboratory,,,Original Schmidt Type N,,Horizontal,10,48.2,Cylinder,,,,,,,67.41,67.41,67.41,"Data collected from other historical studies, but does not report test details. Assumed standard cylinder."
Szilágyi (2013a),T11/231,Hungary,Laboratory,,,Original Schmidt Type N,,Horizontal,10,48.1,Cylinder,,,,,,,74.19,74.19,74.19,"Data collected from other historical studies, but does not report test details. Assumed standard cylinder."
Szilágyi (2013a),T11/232,Hungary,Laboratory,,,Original Schmidt Type N,,Horizontal,10,50.7,Cylinder,,,,,,,85.32,85.32,85.32,"Data collected from other historical studies, but does not report test details. Assumed standard cylinder."
Szilágyi (2013a),T11/233,Hungary,Laboratory,,,Original Schmidt Type N,,Horizontal,10,43.8,Cylinder,,,,,,,54.89,54.89,54.89,"Data collected from other historical studies, but does not report test details. Assumed standard cylinder."
Szilágyi (2013a),T11/234,Hungary,Laboratory,,,Original Schmidt Type N,,Horizontal,10,39.6,Cylinder,,,,,,,53.20,53.20,53.20,"Data collected from other historical studies, but does not report test details. Assumed standard cylinder."
Szilágyi (2013a),T11/235,Hungary,Laboratory,,,Original Schmidt Type N,,Horizontal,10,45.8,Cylinder,,,,,,,54.55,54.55,54.55,"Data collected from other historical studies, but does not report test details. Assumed standard cylinder."
Szilágyi (2013a),T11/236,Hungary,Laboratory,,,Original Schmidt Type N,,Horizontal,10,46.7,Cylinder,,,,,,,80.17,80.17,80.17,"Data collected from other historical studies, but does not report test details. Assumed standard cylinder."
Szilágyi (2013a),T11/237,Hungary,Laboratory,,,Original Schmidt Type N,,Horizontal,10,51.6,Cylinder,,,,,,,88.96,88.96,88.96,"Data collected from other historical studies, but does not report test details. Assumed standard cylinder."
Szilágyi (2013a),T11/238,Hungary,Laboratory,,,Original Schmidt Type N,,Horizontal,10,52.8,Cylinder,,,,,,,81.74,81.74,81.74,"Data collected from other historical studies, but does not report test details. Assumed standard cylinder."
Szilágyi (2013a),T11/239,Hungary,Laboratory,,,Original Schmidt Type N,,Horizontal,10,46.3,Cylinder,,,,,,,59.87,59.87,59.87,"Data collected from other historical studies, but does not report test details. Assumed standard cylinder."
Szilágyi (2013a),T11/240,Hungary,Laboratory,,,Original Schmidt Type N,,Horizontal,10,49.0,Cylinder,,,,,,,73.76,73.76,73.76,"Data collected from other historical studies, but does not report test details. Assumed standard cylinder."
Szilágyi (2013a),T11/241,Hungary,Laboratory,,,Original Schmidt Type N,,Horizontal,10,51.4,Cylinder,,,,,,,83.60,83.60,83.60,"Data collected from other historical studies, but does not report test details. Assumed standard cylinder."
Szilágyi (2013a),T11/242,Hungary,Laboratory,,,Original Schmidt Type N,,Horizontal,10,41.0,Cylinder,,,,,,,52.68,52.68,52.68,"Data collected from other historical studies, but does not report test details. Assumed standard cylinder."
Szilágyi (2013a),T11/243,Hungary,Laboratory,,,Original Schmidt Type N,,Horizontal,10,41.1,Cylinder,,,,,,,54.05,54.05,54.05,"Data collected from other historical studies, but does not report test details. Assumed standard cylinder."
Szilágyi (2013a),T11/244,Hungary,Laboratory,,,Original Schmidt Type N,,Horizontal,10,44.6,Cylinder,,,,,,,61.28,61.28,61.28,"Data collected from other historical studies, but does not report test details. Assumed standard cylinder."
Szilágyi (2013a),T11/245,Hungary,Laboratory,,,Original Schmidt Type N,,Horizontal,10,49.7,Cylinder,,,,,,,82.89,82.89,82.89,"Data collected from other historical studies, but does not report test details. Assumed standard cylinder."
Szilágyi (2013a),T11/246,Hungary,Laboratory,,,Original Schmidt Type N,,Horizontal,10,51.9,Cylinder,,,,,,,87.99,87.99,87.99,"Data collected from other historical studies, but does not report test details. Assumed standard cylinder."
Szilágyi (2013a),T11/247,Hungary,Laboratory,,,Original Schmidt Type N,,Horizontal,10,52.4,Cylinder,,,,,,,88.51,88.51,88.51,"Data collected from other historical studies, but does not report test details. Assumed standard cylinder."
Szilágyi (2013a),T11/248,Hungary,Laboratory,,,Original Schmidt Type N,,Horizontal,10,45.5,Cylinder,,,,,,,67.24,67.24,67.24,"Data collected from other historical studies, but does not report test details. Assumed standard cylinder."
Szilágyi (2013a),T11/249,Hungary,Laboratory,,,Original Schmidt Type N,,Horizontal,10,51.0,Cylinder,,,,,,,74.40,74.40,74.40,"Data collected from other historical studies, but does not report test details. Assumed standard cylinder."
Szilágyi (2013a),T11/250,Hungary,Laboratory,,,Original Schmidt Type N,,Horizontal,10,52.4,Cylinder,,,,,,,88.43,88.43,88.43,"Data collected from other historical studies, but does not report test details. Assumed standard cylinder."
Szilágyi (2013a),T11/251,Hungary,Laboratory,,,Original Schmidt Type N,,Horizontal,10,40.3,Cylinder,,,,,,,56.12,56.12,56.12,"Data collected from other historical studies, but does not report test details. Assumed standard cylinder."
Szilágyi (2013a),T11/252,Hungary,Laboratory,,,Original Schmidt Type N,,Horizontal,10,43.0,Cylinder,,,,,,,61.59,61.59,61.59,"Data collected from other historical studies, but does not report test details. Assumed standard cylinder."
Szilágyi (2013a),T11/253,Hungary,Laboratory,,,Original Schmidt Type N,,Horizontal,10,42.1,Cylinder,,,,,,,61.45,61.45,61.45,"Data collected from other historical studies, but does not report test details. Assumed standard cylinder."
Szilágyi (2013a),T11/254,Hungary,Laboratory,,,Original Schmidt Type N,,Horizontal,10,46.2,Cylinder,,,,,,,82.89,82.89,82.89,"Data collected from other historical studies, but does not report test details. Assumed standard cylinder."
Szilágyi (2013a),T11/255,Hungary,Laboratory,,,Original Schmidt Type N,,Horizontal,10,52.2,Cylinder,,,,,,,92.17,92.17,92.17,"Data collected from other historical studies, but does not report test details. Assumed standard cylinder."
Szilágyi (2013a),T11/256,Hungary,Laboratory,,,Original Schmidt Type N,,Horizontal,10,53.0,Cylinder,,,,,,,84.29,84.29,84.29,"Data collected from other historical studies, but does not report test details. Assumed standard cylinder."
Szilágyi (2013a),T11/257,Hungary,Laboratory,,,Original Schmidt Type N,,Horizontal,10,46.5,Cylinder,,,,,,,69.77,69.77,69.77,"Data collected from other historical studies, but does not report test details. Assumed standard cylinder."
Szilágyi (2013a),T11/258,Hungary,Laboratory,,,Original Schmidt Type N,,Horizontal,10,49.1,Cylinder,,,,,,,76.67,76.67,76.67,"Data collected from other historical studies, but does not report test details. Assumed standard cylinder."
Szilágyi (2013a),T11/259,Hungary,Laboratory,,,Original Schmidt Type N,,Horizontal,10,53.0,Cylinder,,,,,,,87.16,87.16,87.16,"Data collected from other historical studies, but does not report test details. Assumed standard cylinder."
Szilágyi (2013a),T11/260,Hungary,Laboratory,,,Original Schmidt Type N,,Horizontal,10,40.2,Cylinder,,,,,,,58.22,58.22,58.22,"Data collected from other historical studies, but does not report test details. Assumed standard cylinder."
