Repository: bjhtud/MTL_in_MAT

# MTL_in_MAT

## 多任务情况

UHPC为核心数据集
测试集划分有两种方式：
1. 单任务测试集：针对每个任务，划分出该任务没有缺失标签的样本中的一部分作为测试集
   - 训练阶段：分任务训练，与其他任务(标签)的样本进行合并，这样就得到了一个训练集，这个训练集中特征和标签还是有缺失的
   - 训练出的模型：
     - 输入：特征 + 其他任务的标签
     - 输出：当前任务的标签
   - 测试阶段：使用该任务的测试集进行评估
   - 问题是：测试集中没有其他任务的标签，怎么办？

2. 多任务测试集：划分出所有任务都没有缺失标签的样本作为测试集
    - 训练阶段：使用其他样本作为训练集，这些样本中有缺失标签和缺失特征
    - 训练出的模型：
      - 输入：特征
      - 输出：所有任务的标签
    - 测试阶段：使用多任务测试集进行评估
    - 这样就能利用多个任务之间的关系进行预测
    - 缺点是：测试集会比较小，并且只能评估那些没有缺失标签的样本

##

File: data_set/Non_destructive/Complete RH Database.csv (part 20 of 39)
Literature,Specimen ID,Country,Specimen Type,Specimen Age (days),Rebar Present,RH Device Brand & Model,Standard,Orientation,No. Tests,"Median Rebound Number, RN",Core Specimen ,Height (mm),Width/Diameter (mm),Max Aggregate Size (mm),W/C Ratio,Strength Class,"Design Strength, fck (MPa)","fc,core (MPa)","fc,ref (MPa)","fc,cyl (MPa)",Notes
Szilágyi (2013a),T11/433,Hungary,Laboratory,,,Original Schmidt Type N,,Horizontal,10,48.7,Cylinder,,,,,,,75.12,75.12,75.12,"Data collected from other historical studies, but does not report test details. Assumed standard cylinder."
Szilágyi (2013a),T11/434,Hungary,Laboratory,,,Original Schmidt Type N,,Horizontal,10,50.8,Cylinder,,,,,,,90.18,90.18,90.18,"Data collected from other historical studies, but does not report test details. Assumed standard cylinder."
Szilágyi (2013a),T11/435,Hungary,Laboratory,,,Original Schmidt Type N,,Horizontal,10,49.3,Cylinder,,,,,,,85.95,85.95,85.95,"Data collected from other historical studies, but does not report test details. Assumed standard cylinder."
Szilágyi (2013a),T11/436,Hungary,Laboratory,,,Original Schmidt Type N,,Horizontal,10,45.1,Cylinder,,,,,,,76.64,76.64,76.64,"Data collected from other historical studies, but does not report test details. Assumed standard cylinder."
Szilágyi (2013a),T11/437,Hungary,Laboratory,,,Original Schmidt Type N,,Horizontal,10,47.7,Cylinder,,,,,,,83.87,83.87,83.87,"Data collected from other historical studies, but does not report test details. Assumed standard cylinder."
Szilágyi (2013a),T11/438,Hungary,Laboratory,,,Original Schmidt Type N,,Horizontal,10,47.5,Cylinder,,,,,,,84.20,84.20,84.20,"Data collected from other historical studies, but does not report test details. Assumed standard cylinder."
Szilágyi (2013a),T11/439,Hungary,Laboratory,,,Original Schmidt Type N,,Horizontal,10,44.8,Cylinder,,,,,,,60.45,60.45,60.45,"Data collected from other historical studies, but does not report test details. Assumed standard cylinder."
Szilágyi (2013a),T11/440,Hungary,Laboratory,,,Original Schmidt Type N,,Horizontal,10,46.4,Cylinder,,,,,,,69.35,69.35,69.35,"Data collected from other historical studies, but does not report test details. Assumed standard cylinder."
Szilágyi (2013a),T11/441,Hungary,Laboratory,,,Original Schmidt Type N,,Horizontal,10,50.0,Cylinder,,,,,,,74.53,74.53,74.53,"Data collected from other historical studies, but does not report test details. Assumed standard cylinder."
Szilágyi (2013a),T11/442,Hungary,Laboratory,,,Original Schmidt Type N,,Horizontal,10,49.1,Cylinder,,,,,,,77.80,77.80,77.80,"Data collected from other historical studies, but does not report test details. Assumed standard cylinder."
Szilágyi (2013a),T11/443,Hungary,Laboratory,,,Original Schmidt Type N,,Horizontal,10,50.2,Cylinder,,,,,,,89.16,89.16,89.16,"Data collected from other historical studies, but does not report test details. Assumed standard cylinder."
Szilágyi (2013a),T11/444,Hungary,Laboratory,,,Original Schmidt Type N,,Horizontal,10,50.7,Cylinder,,,,,,,93.68,93.68,93.68,"Data collected from other historical studies, but does not report test details. Assumed standard cylinder."
Szilágyi (2013a),T11/445,Hungary,Laboratory,,,Original Schmidt Type N,,Horizontal,10,45.3,Cylinder,,,,,,,76.20,76.20,76.20,"Data collected from other historical studies, but does not report test details. Assumed standard cylinder."
Szilágyi (2013a),T11/446,Hungary,Laboratory,,,Original Schmidt Type N,,Horizontal,10,47.6,Cylinder,,,,,,,82.72,82.72,82.72,"Data collected from other historical studies, but does not report test details. Assumed standard cylinder."
Szilágyi (2013a),T11/447,Hungary,Laboratory,,,Original Schmidt Type N,,Horizontal,10,47.7,Cylinder,,,,,,,85.27,85.27,85.27,"Data collected from other historical studies, but does not report test details. Assumed standard cylinder."
Szilágyi (2013a),T11/448,Hungary,Laboratory,,,Original Schmidt Type N,,Horizontal,10,43.0,Cylinder,,,,,,,65.55,65.55,65.55,"Data collected from other historical studies, but does not report test details. Assumed standard cylinder."
Szilágyi (2013a),T11/449,Hungary,Laboratory,,,Original Schmidt Type N,,Horizontal,10,46.4,Cylinder,,,,,,,59.07,59.07,59.07,"Data collected from other historical studies, but does not report test details. Assumed standard cylinder."
Szilágyi (2013a),T11/450,Hungary,Laboratory,,,Original Schmidt Type N,,Horizontal,10,49.2,Cylinder,,,,,,,74.61,74.61,74.61,"Data collected from other historical studies, but does not report test details. Assumed standard cylinder."
Szilágyi (2013a),T11/451,Hungary,Laboratory,,,Original Schmidt Type N,,Horizontal,10,48.1,Cylinder,,,,,,,80.49,80.49,80.49,"Data collected from other historical studies, but does not report test details. Assumed standard cylinder."
Szilágyi (2013a),T11/452,Hungary,Laboratory,,,Original Schmidt Type N,,Horizontal,10,47.8,Cylinder,,,,,,,65.39,65.39,65.39,"Data collected from other historical studies, but does not report test details. Assumed standard cylinder."
Szilágyi (2013a),T11/453,Hungary,Laboratory,,,Original Schmidt Type N,,Horizontal,10,48.8,Cylinder,,,,,,,73.46,73.46,73.46,"Data collected from other historical studies, but does not report test details. Assumed standard cylinder."
Szilágyi (2013a),T11/454,Hungary,Laboratory,,,Original Schmidt Type N,,Horizontal,10,53.1,Cylinder,,,,,,,79.73,79.73,79.73,"Data collected from other historical studies, but does not report test details. Assumed standard cylinder."
Szilágyi (2013a),T11/455,Hungary,Laboratory,,,Original Schmidt Type N,,Horizontal,10,50.3,Cylinder,,,,,,,86.35,86.35,86.35,"Data collected from other historical studies, but does not report test details. Assumed standard cylinder."
Szilágyi (2013a),T11/456,Hungary,Laboratory,,,Original Schmidt Type N,,Horizontal,10,45.0,Cylinder,,,,,,,64.28,64.28,64.28,"Data collected from other historical studies, but does not report test details. Assumed standard cylinder."
Szilágyi (2013a),T11/457,Hungary,Laboratory,,,Original Schmidt Type N,,Horizontal,10,48.8,Cylinder,,,,,,,71.04,71.04,71.04,"Data collected from other historical studies, but does not report test details. Assumed standard cylinder."
Szilágyi (2013a),T11/458,Hungary,Laboratory,,,Original Schmidt Type N,,Horizontal,10,48.1,Cylinder,,,,,,,77.56,77.56,77.56,"Data collected from other historical studies, but does not report test details. Assumed standard cylinder."
Szilágyi (2013a),T11/459,Hungary,Laboratory,,,Original Schmidt Type N,,Horizontal,10,51.6,Cylinder,,,,,,,84.33,84.33,84.33,"Data collected from other historical studies, but does not report test details. Assumed standard cylinder."
Szilágyi (2013a),T11/460,Hungary,Laboratory,,,Original Schmidt Type N,,Horizontal,10,51.5,Cylinder,,,,,,,59.48,59.48,59.48,"Data collected from other historical studies, but does not report test details. Assumed standard cylinder."
Szilágyi (2013a),T11/461,Hungary,Laboratory,,,Original Schmidt Type N,,Horizontal,10,49.0,Cylinder,,,,,,,70.16,70.16,70.16,"Data collected from other historical studies, but does not report test details. Assumed standard cylinder."
Szilágyi (2013a),T11/462,Hungary,Laboratory,,,Original Schmidt Type N,,Horizontal,10,54.7,Cylinder,,,,,,,86.82,86.82,86.82,"Data collected from other historical studies, but does not report test details. Assumed standard cylinder."
Szilágyi (2013a),T11/463,Hungary,Laboratory,,,Original Schmidt Type N,,Horizontal,10,47.2,Cylinder,,,,,,,56.77,56.77,56.77,"Data collected from other historical studies, but does not report test details. Assumed standard cylinder."
Szilágyi (2013a),T11/464,Hungary,Laboratory,,,Original Schmidt Type N,,Horizontal,10,47.2,Cylinder,,,,,,,67.11,67.11,67.11,"Data collected from other historical studies, but does not report test details. Assumed standard cylinder."
Szilágyi (2013a),T11/465,Hungary,Laboratory,,,Original Schmidt Type N,,Horizontal,10,43.0,Cylinder,,,,,,,54.48,54.48,54.48,"Data collected from other historical studies, but does not report test details. Assumed standard cylinder."
Szilágyi (2013a),T11/466,Hungary,Laboratory,,,Original Schmidt Type N,,Horizontal,10,45.7,Cylinder,,,,,,,61.88,61.88,61.88,"Data collected from other historical studies, but does not report test details. Assumed standard cylinder."
Szilágyi (2013a),T11/467,Hungary,Laboratory,,,Original Schmidt Type N,,Horizontal,10,47.4,Cylinder,,,,,,,69.28,69.28,69.28,"Data collected from other historical studies, but does not report test details. Assumed standard cylinder."
Szilágyi (2013a),T11/468,Hungary,Laboratory,,,Original Schmidt Type N,,Horizontal,10,40.3,Cylinder,,,,,,,53.20,53.20,53.20,"Data collected from other historical studies, but does not report test details. Assumed standard cylinder."
Szilágyi (2013a),T11/469,Hungary,Laboratory,,,Original Schmidt Type N,,Horizontal,10,41.9,Cylinder,,,,,,,57.17,57.17,57.17,"Data collected from other historical studies, but does not report test details. Assumed standard cylinder."
Szilágyi (2013a),T11/470,Hungary,Laboratory,,,Original Schmidt Type N,,Horizontal,10,43.9,Cylinder,,,,,,,62.28,62.28,62.28,"Data collected from other historical studies, but does not report test details. Assumed standard cylinder."
Szilágyi (2013a),T11/471,Hungary,Laboratory,,,Original Schmidt Type N,,Horizontal,10,32.3,Cylinder,,,,,,,34.68,34.68,34.68,"Data collected from other historical studies, but does not report test details. Assumed standard cylinder."
Szilágyi (2013a),T11/472,Hungary,Laboratory,,,Original Schmidt Type N,,Horizontal,10,38.9,Cylinder,,,,,,,45.35,45.35,45.35,"Data collected from other historical studies, but does not report test details. Assumed standard cylinder."
Szilágyi (2013a),T11/473,Hungary,Laboratory,,,Original Schmidt Type N,,Horizontal,10,42.5,Cylinder,,,,,,,54.94,54.94,54.94,"Data collected from other historical studies, but does not report test details. Assumed standard cylinder."
Szilágyi (2013a),T11/474,Hungary,Laboratory,,,Original Schmidt Type N,,Horizontal,10,43.3,Cylinder,,,,,,,58.25,58.25,58.25,"Data collected from other historical studies, but does not report test details. Assumed standard cylinder."
Szilágyi (2013a),T11/475,Hungary,Laboratory,,,Original Schmidt Type N,,Horizontal,10,44.8,Cylinder,,,,,,,59.73,59.73,59.73,"Data collected from other historical studies, but does not report test details. Assumed standard cylinder."
Szilágyi (2013a),T11/476,Hungary,Laboratory,,,Original Schmidt Type N,,Horizontal,10,44.6,Cylinder,,,,,,,71.52,71.52,71.52,"Data collected from other historical studies, but does not report test details. Assumed standard cylinder."
Szilágyi (2013a),T11/477,Hungary,Laboratory,,,Original Schmidt Type N,,Horizontal,10,36.0,Cylinder,,,,,,,46.44,46.44,46.44,"Data collected from other historical studies, but does not report test details. Assumed standard cylinder."
Szilágyi (2013a),T11/478,Hungary,Laboratory,,,Original Schmidt Type N,,Horizontal,10,41.4,Cylinder,,,,,,,58.36,58.36,58.36,"Data collected from other historical studies, but does not report test details. Assumed standard cylinder."
Szilágyi (2013a),T11/479,Hungary,Laboratory,,,Original Schmidt Type N,,Horizontal,10,43.8,Cylinder,,,,,,,62.48,62.48,62.48,"Data collected from other historical studies, but does not report test details. Assumed standard cylinder."
Szilágyi (2013a),T11/480,Hungary,Laboratory,,,Original Schmidt Type N,,Horizontal,10,32.2,Cylinder,,,,,,,37.87,37.87,37.87,"Data collected from other historical studies, but does not report test details. Assumed standard cylinder."
Szilágyi (2013a),T11/481,Hungary,Laboratory,,,Original Schmidt Type N,,Horizontal,10,39.8,Cylinder,,,,,,,45.88,45.88,45.88,"Data collected from other historical studies, but does not report test details. Assumed standard cylinder."
Szilágyi (2013a),T11/482,Hungary,Laboratory,,,Original Schmidt Type N,,Horizontal,10,41.0,Cylinder,,,,,,,55.08,55.08,55.08,"Data collected from other historical studies, but does not report test details. Assumed standard cylinder."
Szilágyi (2013a),T11/483,Hungary,Laboratory,,,Original Schmidt Type N,,Horizontal,10,45.3,Cylinder,,,,,,,70.67,70.67,70.67,"Data collected from other historical studies, but does not report test details. Assumed standard cylinder."
Szilágyi (2013a),T11/484,Hungary,Laboratory,,,Original Schmidt Type N,,Horizontal,10,44.7,Cylinder,,,,,,,77.43,77.43,77.43,"Data collected from other historical studies, but does not report test details. Assumed standard cylinder."
Szilágyi (2013a),T11/485,Hungary,Laboratory,,,Original Schmidt Type N,,Horizontal,10,48.8,Cylinder,,,,,,,79.97,79.97,79.97,"Data collected from other historical studies, but does not report test details. Assumed standard cylinder."
Szilágyi (2013a),T11/486,Hungary,Laboratory,,,Original Schmidt Type N,,Horizontal,10,45.4,Cylinder,,,,,,,58.49,58.49,58.49,"Data collected from other historical studies, but does not report test details. Assumed standard cylinder."
Szilágyi (2013a),T11/487,Hungary,Laboratory,,,Original Schmidt Type N,,Horizontal,10,46.5,Cylinder,,,,,,,70.43,70.43,70.43,"Data collected from other historical studies, but does not report test details. Assumed standard cylinder."
Szilágyi (2013a),T11/488,Hungary,Laboratory,,,Original Schmidt Type N,,Horizontal,10,47.2,Cylinder,,,,,,,77.10,77.10,77.10,"Data collected from other historical studies, but does not report test details. Assumed standard cylinder."
Szilágyi (2013a),T11/489,Hungary,Laboratory,,,Original Schmidt Type N,,Horizontal,10,39.7,Cylinder,,,,,,,47.57,47.57,47.57,"Data collected from other historical studies, but does not report test details. Assumed standard cylinder."
Szilágyi (2013a),T11/490,Hungary,Laboratory,,,Original Schmidt Type N,,Horizontal,10,39.2,Cylinder,,,,,,,53.88,53.88,53.88,"Data collected from other historical studies, but does not report test details. Assumed standard cylinder."
Szilágyi (2013a),T11/491,Hungary,Laboratory,,,Original Schmidt Type N,,Horizontal,10,47.0,Cylinder,,,,,,,66.62,66.62,66.62,"Data collected from other historical studies, but does not report test details. Assumed standard cylinder."
Szilágyi (2013a),T11/492,Hungary,Laboratory,,,Original Schmidt Type N,,Horizontal,10,44.8,Cylinder,,,,,,,68.93,68.93,68.93,"Data collected from other historical studies, but does not report test details. Assumed standard cylinder."
Szilágyi (2013a),T11/493,Hungary,Laboratory,,,Original Schmidt Type N,,Horizontal,10,45.7,Cylinder,,,,,,,75.47,75.47,75.47,"Data collected from other historical studies, but does not report test details. Assumed standard cylinder."
Szilágyi (2013a),T11/494,Hungary,Laboratory,,,Original Schmidt Type N,,Horizontal,10,47.7,Cylinder,,,,,,,86.22,86.22,86.22,"Data collected from other historical studies, but does not report test details. Assumed standard cylinder."
Szilágyi (2013a),T11/495,Hungary,Laboratory,,,Original Schmidt Type N,,Horizontal,10,45.7,Cylinder,,,,,,,59.28,59.28,59.28,"Data collected from other historical studies, but does not report test details. Assumed standard cylinder."
Szilágyi (2013a),T11/496,Hungary,Laboratory,,,Original Schmidt Type N,,Horizontal,10,46.5,Cylinder,,,,,,,67.98,67.98,67.98,"Data collected from other historical studies, but does not report test details. Assumed standard cylinder."
Szilágyi (2013a),T11/497,Hungary,Laboratory,,,Original Schmidt Type N,,Horizontal,10,47.1,Cylinder,,,,,,,75.76,75.76,75.76,"Data collected from other historical studies, but does not report test details. Assumed standard cylinder."
Szilágyi (2013a),T11/498,Hungary,Laboratory,,,Original Schmidt Type N,,Horizontal,10,36.1,Cylinder,,,,,,,43.13,43.13,43.13,"Data collected from other historical studies, but does not report test details. Assumed standard cylinder."
Szilágyi (2013a),T11/499,Hungary,Laboratory,,,Original Schmidt Type N,,Horizontal,10,40.9,Cylinder,,,,,,,55.20,55.20,55.20,"Data collected from other historical studies, but does not report test details. Assumed standard cylinder."
Szilágyi (2013a),T11/500,Hungary,Laboratory,,,Original Schmidt Type N,,Horizontal,10,46.0,Cylinder,,,,,,,64.99,64.99,64.99,"Data collected from other historical studies, but does not report test details. Assumed standard cylinder."
Szilágyi (2013a),T11/501,Hungary,Laboratory,,,Original Schmidt Type N,,Horizontal,10,46.3,Cylinder,,,,,,,69.73,69.73,69.73,"Data collected from other historical studies, but does not report test details. Assumed standard cylinder."
Szilágyi (2013a),T11/502,Hungary,Laboratory,,,Original Schmidt Type N,,Horizontal,10,49.5,Cylinder,,,,,,,88.78,88.78,88.78,"Data collected from other historical studies, but does not report test details. Assumed standard cylinder."
Szilágyi (2013a),T11/503,Hungary,Laboratory,,,Original Schmidt Type N,,Horizontal,10,47.6,Cylinder,,,,,,,95.15,95.15,95.15,"Data collected from other historical studies, but does not report test details. Assumed standard cylinder."
Szilágyi (2013a),T11/504,Hungary,Laboratory,,,Original Schmidt Type N,,Horizontal,10,44.5,Cylinder,,,,,,,66.82,66.82,66.82,"Data collected from other historical studies, but does not report test details. Assumed standard cylinder."
Szilágyi (2013a),T11/505,Hungary,Laboratory,,,Original Schmidt Type N,,Horizontal,10,45.9,Cylinder,,,,,,,75.40,75.40,75.40,"Data collected from other historical studies, but does not report test details. Assumed standard cylinder."
Szilágyi (2013a),T11/506,Hungary,Laboratory,,,Original Schmidt Type N,,Horizontal,10,47.5,Cylinder,,,,,,,81.20,81.20,81.20,"Data collected from other historical studies, but does not report test details. Assumed standard cylinder."
Szilágyi (2013a),T11/507,Hungary,Laboratory,,,Original Schmidt Type N,,Horizontal,10,39.7,Cylinder,,,,,,,46.61,46.61,46.61,"Data collected from other historical studies, but does not report test details. Assumed standard cylinder."
Szilágyi (2013a),T11/508,Hungary,Laboratory,,,Original Schmidt Type N,,Horizontal,10,43.9,Cylinder,,,,,,,64.73,64.73,64.73,"Data collected from other historical studies, but does not report test details. Assumed standard cylinder."
Szilágyi (2013a),T11/509,Hungary,Laboratory,,,Original Schmidt Type N,,Horizontal,10,48.5,Cylinder,,,,,,,70.86,70.86,70.86,"Data collected from other historical studies, but does not report test details. Assumed standard cylinder."
Szilágyi (2013a),T11/510,Hungary,Laboratory,,,Original Schmidt Type N,,Horizontal,10,47.2,Cylinder,,,,,,,76.53,76.53,76.53,"Data collected from other historical studies, but does not report test details. Assumed standard cylinder."
Szilágyi (2013a),T11/511,Hungary,Laboratory,,,Original Schmidt Type N,,Horizontal,10,49.2,Cylinder,,,,,,,86.72,86.72,86.72,"Data collected from other historical studies, but does not report test details. Assumed standard cylinder."
Szilágyi (2013a),T11/512,Hungary,Laboratory,,,Original Schmidt Type N,,Horizontal,10,47.1,Cylinder,,,,,,,95.63,95.63,95.63,"Data collected from other historical studies, but does not report test details. Assumed standard cylinder."
Szilágyi (2013a),T11/513,Hungary,Laboratory,,,Original Schmidt Type N,,Horizontal,10,44.3,Cylinder,,,,,,,69.95,69.95,69.95,"Data collected from other historical studies, but does not report test details. Assumed standard cylinder."
Szilágyi (2013a),T11/514,Hungary,Laboratory,,,Original Schmidt Type N,,Horizontal,10,46.2,Cylinder,,,,,,,75.76,75.76,75.76,"Data collected from other historical studies, but does not report test details. Assumed standard cylinder."
Szilágyi (2013a),T11/515,Hungary,Laboratory,,,Original Schmidt Type N,,Horizontal,10,50.7,Cylinder,,,,,,,81.40,81.40,81.40,"Data collected from other historical studies, but does not report test details. Assumed standard cylinder."
Szilágyi (2013a),T11/516,Hungary,Laboratory,,,Original Schmidt Type N,,Horizontal,10,40.1,Cylinder,,,,,,,50.21,50.21,50.21,"Data collected from other historical studies, but does not report test details. Assumed standard cylinder."
Szilágyi (2013a),T11/517,Hungary,Laboratory,,,Original Schmidt Type N,,Horizontal,10,44.6,Cylinder,,,,,,,65.01,65.01,65.01,"Data collected from other historical studies, but does not report test details. Assumed standard cylinder."
Szilágyi (2013a),T11/518,Hungary,Laboratory,,,Original Schmidt Type N,,Horizontal,10,48.7,Cylinder,,,,,,,73.73,73.73,73.73,"Data collected from other historical studies, but does not report test details. Assumed standard cylinder."
Szilágyi (2013a),T11/519,Hungary,Laboratory,,,Original Schmidt Type N,,Horizontal,10,48.9,Cylinder,,,,,,,79.33,79.33,79.33,"Data collected from other historical studies, but does not report test details. Assumed standard cylinder."
Szilágyi (2013a),T11/520,Hungary,Laboratory,,,Original Schmidt Type N,,Horizontal,10,50.7,Cylinder,,,,,,,85.17,85.17,85.17,"Data collected from other historical studies, but does not report test details. Assumed standard cylinder."
Szilágyi (2013a),T11/521,Hungary,Laboratory,,,Original Schmidt Type N,,Horizontal,10,47.7,Cylinder,,,,,,,97.60,97.60,97.60,"Data collected from other historical studies, but does not report test details. Assumed standard cylinder."
Szilágyi (2013a),T11/522,Hungary,Laboratory,,,Original Schmidt Type N,,Horizontal,10,45.2,Cylinder,,,,,,,69.73,69.73,69.73,"Data collected from other historical studies, but does not report test details. Assumed standard cylinder."
Szilágyi (2013a),T11/523,Hungary,Laboratory,,,Original Schmidt Type N,,Horizontal,10,52.2,Cylinder,,,,,,,80.56,80.56,80.56,"Data collected from other historical studies, but does not report test details. Assumed standard cylinder."
Szilágyi (2013a),T11/524,Hungary,Laboratory,,,Original Schmidt Type N,,Horizontal,10,49.1,Cylinder,,,,,,,85.24,85.24,85.24,"Data collected from other historical studies, but does not report test details. Assumed standard cylinder."
Szilágyi (2013a),T11/525,Hungary,Laboratory,,,Original Schmidt Type N,,Horizontal,10,40.3,Cylinder,,,,,,,53.39,53.39,53.39,"Data collected from other historical studies, but does not report test details. Assumed standard cylinder."
Szilágyi (2013a),T11/526,Hungary,Laboratory,,,Original Schmidt Type N,,Horizontal,10,48.0,Cylinder,,,,,,,64.60,64.60,64.60,"Data collected from other historical studies, but does not report test details. Assumed standard cylinder."
Szilágyi (2013a),T11/527,Hungary,Laboratory,,,Original Schmidt Type N,,Horizontal,10,46.3,Cylinder,,,,,,,79.87,79.87,79.87,"Data collected from other historical studies, but does not report test details. Assumed standard cylinder."
Szilágyi (2013a),T11/528,Hungary,Laboratory,,,Original Schmidt Type N,,Horizontal,10,47.4,Cylinder,,,,,,,78.18,78.18,78.18,"Data collected from other historical studies, but does not report test details. Assumed standard cylinder."
Szilágyi (2013a),T11/529,Hungary,Laboratory,,,Original Schmidt Type N,,Horizontal,10,50.0,Cylinder,,,,,,,86.66,86.66,86.66,"Data collected from other historical studies, but does not report test details. Assumed standard cylinder."
Szilágyi (2013a),T11/530,Hungary,Laboratory,,,Original Schmidt Type N,,Horizontal,10,48.8,Cylinder,,,,,,,98.75,98.75,98.75,"Data collected from other historical studies, but does not report test details. Assumed standard cylinder."
Szilágyi (2013a),T11/531,Hungary,Laboratory,,,Original Schmidt Type N,,Horizontal,10,48.3,Cylinder,,,,,,,78.41,78.41,78.41,"Data collected from other historical studies, but does not report test details. Assumed standard cylinder."
Szilágyi (2013a),T11/532,Hungary,Laboratory,,,Original Schmidt Type N,,Horizontal,10,51.6,Cylinder,,,,,,,80.16,80.16,80.16,"Data collected from other historical studies, but does not report test details. Assumed standard cylinder."
Szilágyi (2013a),T11/533,Hungary,Laboratory,,,Original Schmidt Type N,,Horizontal,10,52.9,Cylinder,,,,,,,88.92,88.92,88.92,"Data collected from other historical studies, but does not report test details. Assumed standard cylinder."
Szilágyi (2013a),T11/534,Hungary,Laboratory,,,Original Schmidt Type N,,Horizontal,10,40.3,Cylinder,,,,,,,53.85,53.85,53.85,"Data collected from other historical studies, but does not report test details. Assumed standard cylinder."
Szilágyi (2013a),T11/535,Hungary,Laboratory,,,Original Schmidt Type N,,Horizontal,10,46.1,Cylinder,,,,,,,64.18,64.18,64.18,"Data collected from other historical studies, but does not report test details. Assumed standard cylinder."
Szilágyi (2013a),T11/536,Hungary,Laboratory,,,Original Schmidt Type N,,Horizontal,10,46.4,Cylinder,,,,,,,79.42,79.42,79.42,"Data collected from other historical studies, but does not report test details. Assumed standard cylinder."
Szilágyi (2013a),T11/537,Hungary,Laboratory,,,Original Schmidt Type N,,Horizontal,10,52.4,Cylinder,,,,,,,89.33,89.33,89.33,"Data collected from other historical studies, but does not report test details. Assumed standard cylinder."
Szilágyi (2013a),T11/538,Hungary,Laboratory,,,Original Schmidt Type N,,Horizontal,10,52.6,Cylinder,,,,,,,95.74,95.74,95.74,"Data collected from other historical studies, but does not report test details. Assumed standard cylinder."
Szilágyi (2013a),T11/539,Hungary,Laboratory,,,Original Schmidt Type N,,Horizontal,10,47.7,Cylinder,,,,,,,71.29,71.29,71.29,"Data collected from other historical studies, but does not report test details. Assumed standard cylinder."
Szilágyi (2013a),T11/540,Hungary,Laboratory,,,Original Schmidt Type N,,Horizontal,10,49.4,Cylinder,,,,,,,75.44,75.44,75.44,"Data collected from other historical studies, but does not report test details. Assumed standard cylinder."
Szilágyi (2013a),T11/541,Hungary,Laboratory,,,Original Schmidt Type N,,Horizontal,10,54.4,Cylinder,,,,,,,86.42,86.42,86.42,"Data collected from other historical studies, but does not report test details. Assumed standard cylinder."
Szilágyi (2013a),T11/542,Hungary,Laboratory,,,Original Schmidt Type N,,Horizontal,10,42.8,Cylinder,,,,,,,57.72,57.72,57.72,"Data collected from other historical studies, but does not report test details. Assumed standard cylinder."
Szilágyi (2013a),T11/543,Hungary,Laboratory,,,Original Schmidt Type N,,Horizontal,10,47.1,Cylinder,,,,,,,66.64,66.64,66.64,"Data collected from other historical studies, but does not report test details. Assumed standard cylinder."
Szilágyi (2013a),T11/544,Hungary,Laboratory,,,Original Schmidt Type N,,Horizontal,10,51.7,Cylinder,,,,,,,79.48,79.48,79.48,"Data collected from other historical studies, but does not report test details. Assumed standard cylinder."
Szilágyi (2013a),T11/545,Hungary,Laboratory,,,Original Schmidt Type N,,Horizontal,10,51.5,Cylinder,,,,,,,87.25,87.25,87.25,"Data collected from other historical studies, but does not report test details. Assumed standard cylinder."
Szilágyi (2013a),T11/546,Hungary,Laboratory,,,Original Schmidt Type N,,Horizontal,10,50.9,Cylinder,,,,,,,95.68,95.68,95.68,"Data collected from other historical studies, but does not report test details. Assumed standard cylinder."
Szilágyi (2013a),T11/547,Hungary,Laboratory,,,Original Schmidt Type N,,Horizontal,10,50.5,Cylinder,,,,,,,74.68,74.68,74.68,"Data collected from other historical studies, but does not report test details. Assumed standard cylinder."
Szilágyi (2013a),T11/548,Hungary,Laboratory,,,Original Schmidt Type N,,Horizontal,10,48.6,Cylinder,,,,,,,75.43,75.43,75.43,"Data collected from other historical studies, but does not report test details. Assumed standard cylinder."
Szilágyi (2013a),T11/549,Hungary,Laboratory,,,Original Schmidt Type N,,Horizontal,10,53.5,Cylinder,,,,,,,89.02,89.02,89.02,"Data collected from other historical studies, but does not report test details. Assumed standard cylinder."
Szilágyi (2013a),T11/550,Hungary,Laboratory,,,Original Schmidt Type N,,Horizontal,10,41.8,Cylinder,,,,,,,54.81,54.81,54.81,"Data collected from other historical studies, but does not report test details. Assumed standard cylinder."
Szilágyi (2013a),T11/551,Hungary,Laboratory,,,Original Schmidt Type N,,Horizontal,10,47.4,Cylinder,,,,,,,63.80,63.80,63.80,"Data collected from other historical studies, but does not report test details. Assumed standard cylinder."
Szilágyi (2013a),T11/552,Hungary,Laboratory,,,Original Schmidt Type N,,Horizontal,10,52.1,Cylinder,,,,,,,81.83,81.83,81.83,"Data collected from other historical studies, but does not report test details. Assumed standard cylinder."
Szilágyi (2013a),T11/553,Hungary,Laboratory,,,Original Schmidt Type N,,Horizontal,10,55.1,Cylinder,,,,,,,86.18,86.18,86.18,"Data collected from other historical studies, but does not report test details. Assumed standard cylinder."
Szilágyi (2013a),T11/554,Hungary,Laboratory,,,Original Schmidt Type N,,Horizontal,10,52.5,Cylinder,,,,,,,96.52,96.52,96.52,"Data collected from other historical studies, but does not report test details. Assumed standard cylinder."
Szilágyi (2013a),T11/555,Hungary,Laboratory,,,Original Schmidt Type N,,Horizontal,10,49.6,Cylinder,,,,,,,73.69,73.69,73.69,"Data collected from other historical studies, but does not report test details. Assumed standard cylinder."
Szilágyi (2013a),T11/556,Hungary,Laboratory,,,Original Schmidt Type N,,Horizontal,10,49.8,Cylinder,,,,,,,78.68,78.68,78.68,"Data collected from other historical studies, but does not report test details. Assumed standard cylinder."
Szilágyi (2013a),T11/557,Hungary,Laboratory,,,Original Schmidt Type N,,Horizontal,10,50.4,Cylinder,,,,,,,82.86,82.86,82.86,"Data collected from other historical studies, but does not report test details. Assumed standard cylinder."
Szilágyi (2013a),T11/558,Hungary,Laboratory,,,Original Schmidt Type N,,Horizontal,10,41.0,Cylinder,,,,,,,57.55,57.55,57.55,"Data collected from other historical studies, but does not report test details. Assumed standard cylinder."
Szilágyi (2013a),T11/559,Hungary,Laboratory,,,Original Schmidt Type N,,Horizontal,10,50.6,Cylinder,,,,,,,66.14,66.14,66.14,"Data collected from other historical studies, but does not report test details. Assumed standard cylinder."
Szilágyi (2013a),T11/560,Hungary,Laboratory,,,Original Schmidt Type N,,Horizontal,10,52.6,Cylinder,,,,,,,76.05,76.05,76.05,"Data collected from other historical studies, but does not report test details. Assumed standard cylinder."
Szilágyi (2013a),T11/561,Hungary,Laboratory,,,Original Schmidt Type N,,Horizontal,10,55.2,Cylinder,,,,,,,84.94,84.94,84.94,"Data collected from other historical studies, but does not report test details. Assumed standard cylinder."
Szilágyi (2013a),T11/562,Hungary,Laboratory,,,Original Schmidt Type N,,Horizontal,10,54.7,Cylinder,,,,,,,92.78,92.78,92.78,"Data collected from other historical studies, but does not report test details. Assumed standard cylinder."
Szilágyi (2013a),T11/563,Hungary,Laboratory,,,Original Schmidt Type N,,Horizontal,10,46.1,Cylinder,,,,,,,69.46,69.46,69.46,"Data collected from other historical studies, but does not report test details. Assumed standard cylinder."
Szilágyi (2013a),T11/564,Hungary,Laboratory,,,Original Schmidt Type N,,Horizontal,10,49.4,Cylinder,,,,,,,75.28,75.28,75.28,"Data collected from other historical studies, but does not report test details. Assumed standard cylinder."
Szilágyi (2013a),T11/565,Hungary,Laboratory,,,Original Schmidt Type N,,Horizontal,10,50.8,Cylinder,,,,,,,83.94,83.94,83.94,"Data collected from other historical studies, but does not report test details. Assumed standard cylinder."
Szilágyi (2013a),T11/566,Hungary,Laboratory,,,Original Schmidt Type N,,Horizontal,10,44.1,Cylinder,,,,,,,58.23,58.23,58.23,"Data collected from other historical studies, but does not report test details. Assumed standard cylinder."
Szilágyi (2013a),T11/567,Hungary,Laboratory,,,Original Schmidt Type N,,Horizontal,10,49.1,Cylinder,,,,,,,67.36,67.36,67.36,"Data collected from other historical studies, but does not report test details. Assumed standard cylinder."
Szilágyi (2013a),T11/568,Hungary,Laboratory,,,Original Schmidt Type N,,Horizontal,10,52.8,Cylinder,,,,,,,76.20,76.20,76.20,"Data collected from other historical studies, but does not report test details. Assumed standard cylinder."
Szilágyi (2013a),T11/569,Hungary,Laboratory,,,Original Schmidt Type N,,Horizontal,10,45.4,Cylinder,,,,,,,60.23,60.23,60.23,"Data collected from other historical studies, but does not report test details. Assumed standard cylinder."
Szilágyi (2013a),T11/570,Hungary,Laboratory,,,Original Schmidt Type N,,Horizontal,10,45.2,Cylinder,,,,,,,68.37,68.37,68.37,"Data collected from other historical studies, but does not report test details. Assumed standard cylinder."
Szilágyi (2013a),T11/571,Hungary,Laboratory,,,Original Schmidt Type N,,Horizontal,10,49.9,Cylinder,,,,,,,68.70,68.70,68.70,"Data collected from other historical studies, but does not report test details. Assumed standard cylinder."
Szilágyi (2013a),T11/572,Hungary,Laboratory,,,Original Schmidt Type N,,Horizontal,10,38.1,Cylinder,,,,,,,43.92,43.92,43.92,"Data collected from other historical studies, but does not report test details. Assumed standard cylinder."
Szilágyi (2013a),T11/573,Hungary,Laboratory,,,Original Schmidt Type N,,Horizontal,10,45.7,Cylinder,,,,,,,59.31,59.31,59.31,"Data collected from other historical studies, but does not report test details. Assumed standard cylinder."
Szilágyi (2013a),T11/574,Hungary,Laboratory,,,Original Schmidt Type N,,Horizontal,10,44.1,Cylinder,,,,,,,65.98,65.98,65.98,"Data collected from other historical studies, but does not report test details. Assumed standard cylinder."
Szilágyi (2013a),T11/575,Hungary,Laboratory,,,Original Schmidt Type N,,Horizontal,10,35.1,Cylinder,,,,,,,35.45,35.45,35.45,"Data collected from other historical studies, but does not report test details. Assumed standard cylinder."
Szilágyi (2013a),T11/576,Hungary,Laboratory,,,Original Schmidt Type N,,Horizontal,10,34.4,Cylinder,,,,,,,36.93,36.93,36.93,"Data collected from other historical studies, but does not report test details. Assumed standard cylinder."
Szilágyi (2013a),T11/577,Hungary,Laboratory,,,Original Schmidt Type N,,Horizontal,10,37.8,Cylinder,,,,,,,43.19,43.19,43.19,"Data collected from other historical studies, but does not report test details. Assumed standard cylinder."
Szilágyi (2013a),T11/578,Hungary,Laboratory,,,Original Schmidt Type N,,Horizontal,10,45.4,Cylinder,,,,,,,61.39,61.39,61.39,"Data collected from other historical studies, but does not report test details. Assumed standard cylinder."
Szilágyi (2013a),T11/579,Hungary,Laboratory,,,Original Schmidt Type N,,Horizontal,10,48.1,Cylinder,,,,,,,69.70,69.70,69.70,"Data collected from other historical studies, but does not report test details. Assumed standard cylinder."
Szilágyi (2013a),T11/580,Hungary,Laboratory,,,Original Schmidt Type N,,Horizontal,10,47.2,Cylinder,,,,,,,67.28,67.28,67.28,"Data collected from other historical studies, but does not report test details. Assumed standard cylinder."
Szilágyi (2013a),T11/581,Hungary,Laboratory,,,Original Schmidt Type N,,Horizontal,10,38.4,Cylinder,,,,,,,43.37,43.37,43.37,"Data collected from other historical studies, but does not report test details. Assumed standard cylinder."
Szilágyi (2013a),T11/582,Hungary,Laboratory,,,Original Schmidt Type N,,Horizontal,10,45.1,Cylinder,,,,,,,58.24,58.24,58.24,"Data collected from other historical studies, but does not report test details. Assumed standard cylinder."
Szilágyi (2013a),T11/583,Hungary,Laboratory,,,Original Schmidt Type N,,Horizontal,10,46.2,Cylinder,,,,,,,66.34,66.34,66.34,"Data collected from other historical studies, but does not report test details. Assumed standard cylinder."
Szilágyi (2013a),T11/584,Hungary,Laboratory,,,Original Schmidt Type N,,Horizontal,10,37.0,Cylinder,,,,,,,35.65,35.65,35.65,"Data collected from other historical studies, but does not report test details. Assumed standard cylinder."
Szilágyi (2013a),T11/585,Hungary,Laboratory,,,Original Schmidt Type N,,Horizontal,10,37.5,Cylinder,,,,,,,39.02,39.02,39.02,"Data collected from other historical studies, but does not report test details. Assumed standard cylinder."
Szilágyi (2013a),T11/586,Hungary,Laboratory,,,Original Schmidt Type N,,Horizontal,10,37.2,Cylinder,,,,,,,41.36,41.36,41.36,"Data collected from other historical studies, but does not report test details. Assumed standard cylinder."
Szilágyi (2013a),T11/587,Hungary,Laboratory,,,Original Schmidt Type N,,Horizontal,10,44.2,Cylinder,,,,,,,69.21,69.21,69.21,"Data collected from other historical studies, but does not report test details. Assumed standard cylinder."
Szilágyi (2013a),T11/588,Hungary,Laboratory,,,Original Schmidt Type N,,Horizontal,10,49.7,Cylinder,,,,,,,82.17,82.17,82.17,"Data collected from other historical studies, but does not report test details. Assumed standard cylinder."
Szilágyi (2013a),T11/589,Hungary,Laboratory,,,Original Schmidt Type N,,Horizontal,10,47.8,Cylinder,,,,,,,87.67,87.67,87.67,"Data collected from other historical studies, but does not report test details. Assumed standard cylinder."
Szilágyi (2013a),T11/590,Hungary,Laboratory,,,Original Schmidt Type N,,Horizontal,10,39.7,Cylinder,,,,,,,54.55,54.55,54.55,"Data collected from other historical studies, but does not report test details. Assumed standard cylinder."
Szilágyi (2013a),T11/591,Hungary,Laboratory,,,Original Schmidt Type N,,Horizontal,10,48.6,Cylinder,,,,,,,69.50,69.50,69.50,"Data collected from other historical studies, but does not report test details. Assumed standard cylinder."
Szilágyi (2013a),T11/592,Hungary,Laboratory,,,Original Schmidt Type N,,Horizontal,10,49.2,Cylinder,,,,,,,76.61,76.61,76.61,"Data collected from other historical studies, but does not report test details. Assumed standard cylinder."
Szilágyi (2013a),T11/593,Hungary,Laboratory,,,Original Schmidt Type N,,Horizontal,10,38.7,Cylinder,,,,,,,45.58,45.58,45.58,"Data collected from other historical studies, but does not report test details. Assumed standard cylinder."
Szilágyi (2013a),T11/594,Hungary,Laboratory,,,Original Schmidt Type N,,Horizontal,10,39.3,Cylinder,,,,,,,51.41,51.41,51.41,"Data collected from other historical studies, but does not report test details. Assumed standard cylinder."
Szilágyi (2013a),T11/595,Hungary,Laboratory,,,Original Schmidt Type N,,Horizontal,10,43.7,Cylinder,,,,,,,50.45,50.45,50.45,"Data collected from other historical studies, but does not report test details. Assumed standard cylinder."
Szilágyi (2013a),T11/596,Hungary,Laboratory,,,Original Schmidt Type N,,Horizontal,10,43.8,Cylinder,,,,,,,74.52,74.52,74.52,"Data collected from other historical studies, but does not report test details. Assumed standard cylinder."
Szilágyi (2013a),T11/597,Hungary,Laboratory,,,Original Schmidt Type N,,Horizontal,10,47.1,Cylinder,,,,,,,81.18,81.18,81.18,"Data collected from other historical studies, but does not report test details. Assumed standard cylinder."
Szilágyi (2013a),T11/598,Hungary,Laboratory,,,Original Schmidt Type N,,Horizontal,10,48.5,Cylinder,,,,,,,85.73,85.73,85.73,"Data collected from other historical studies, but does not report test details. Assumed standard cylinder."
Szilágyi (2013a),T11/599,Hungary,Laboratory,,,Original Schmidt Type N,,Horizontal,10,45.5,Cylinder,,,,,,,55.49,55.49,55.49,"Data collected from other historical studies, but does not report test details. Assumed standard cylinder."
Szilágyi (2013a),T11/600,Hungary,Laboratory,,,Original Schmidt Type N,,Horizontal,10,47.4,Cylinder,,,,,,,66.54,66.54,66.54,"Data collected from other historical studies, but does not report test details. Assumed standard cylinder."
Szilágyi (2013a),T11/601,Hungary,Laboratory,,,Original Schmidt Type N,,Horizontal,10,49.4,Cylinder,,,,,,,77.93,77.93,77.93,"Data collected from other historical studies, but does not report test details. Assumed standard cylinder."
Szilágyi (2013a),T11/602,Hungary,Laboratory,,,Original Schmidt Type N,,Horizontal,10,39.8,Cylinder,,,,,,,44.45,44.45,44.45,"Data collected from other historical studies, but does not report test details. Assumed standard cylinder."
Szilágyi (2013a),T11/603,Hungary,Laboratory,,,Original Schmidt Type N,,Horizontal,10,39.7,Cylinder,,,,,,,50.66,50.66,50.66,"Data collected from other historical studies, but does not report test details. Assumed standard cylinder."
Szilágyi (2013a),T11/604,Hungary,Laboratory,,,Original Schmidt Type N,,Horizontal,10,43.3,Cylinder,,,,,,,48.16,48.16,48.16,"Data collected from other historical studies, but does not report test details. Assumed standard cylinder."
