Repository: bjhtud/MTL_in_MAT

# MTL_in_MAT

## 多任务情况

UHPC为核心数据集
测试集划分有两种方式：
1. 单任务测试集：针对每个任务，划分出该任务没有缺失标签的样本中的一部分作为测试集
   - 训练阶段：分任务训练，与其他任务(标签)的样本进行合并，这样就得到了一个训练集，这个训练集中特征和标签还是有缺失的
   - 训练出的模型：
     - 输入：特征 + 其他任务的标签
     - 输出：当前任务的标签
   - 测试阶段：使用该任务的测试集进行评估
   - 问题是：测试集中没有其他任务的标签，怎么办？

2. 多任务测试集：划分出所有任务都没有缺失标签的样本作为测试集
    - 训练阶段：使用其他样本作为训练集，这些样本中有缺失标签和缺失特征
    - 训练出的模型：
      - 输入：特征
      - 输出：所有任务的标签
    - 测试阶段：使用多任务测试集进行评估
    - 这样就能利用多个任务之间的关系进行预测
    - 缺点是：测试集会比较小，并且只能评估那些没有缺失标签的样本

##

File: data_set/Non_destructive/Complete RH Database.csv (part 21 of 39)
Literature,Specimen ID,Country,Specimen Type,Specimen Age (days),Rebar Present,RH Device Brand & Model,Standard,Orientation,No. Tests,"Median Rebound Number, RN",Core Specimen ,Height (mm),Width/Diameter (mm),Max Aggregate Size (mm),W/C Ratio,Strength Class,"Design Strength, fck (MPa)","fc,core (MPa)","fc,ref (MPa)","fc,cyl (MPa)",Notes
Szilágyi (2013a),T11/605,Hungary,Laboratory,,,Original Schmidt Type N,,Horizontal,10,46.5,Cylinder,,,,,,,82.06,82.06,82.06,"Data collected from other historical studies, but does not report test details. Assumed standard cylinder."
Szilágyi (2013a),T11/606,Hungary,Laboratory,,,Original Schmidt Type N,,Horizontal,10,47.4,Cylinder,,,,,,,89.84,89.84,89.84,"Data collected from other historical studies, but does not report test details. Assumed standard cylinder."
Szilágyi (2013a),T11/607,Hungary,Laboratory,,,Original Schmidt Type N,,Horizontal,10,51.3,Cylinder,,,,,,,82.51,82.51,82.51,"Data collected from other historical studies, but does not report test details. Assumed standard cylinder."
Szilágyi (2013a),T11/608,Hungary,Laboratory,,,Original Schmidt Type N,,Horizontal,10,47.6,Cylinder,,,,,,,67.41,67.41,67.41,"Data collected from other historical studies, but does not report test details. Assumed standard cylinder."
Szilágyi (2013a),T11/609,Hungary,Laboratory,,,Original Schmidt Type N,,Horizontal,10,49.4,Cylinder,,,,,,,74.19,74.19,74.19,"Data collected from other historical studies, but does not report test details. Assumed standard cylinder."
Szilágyi (2013a),T11/610,Hungary,Laboratory,,,Original Schmidt Type N,,Horizontal,10,51.2,Cylinder,,,,,,,85.32,85.32,85.32,"Data collected from other historical studies, but does not report test details. Assumed standard cylinder."
Szilágyi (2013a),T11/611,Hungary,Laboratory,,,Original Schmidt Type N,,Horizontal,10,42.3,Cylinder,,,,,,,54.89,54.89,54.89,"Data collected from other historical studies, but does not report test details. Assumed standard cylinder."
Szilágyi (2013a),T11/612,Hungary,Laboratory,,,Original Schmidt Type N,,Horizontal,10,39.8,Cylinder,,,,,,,53.20,53.20,53.20,"Data collected from other historical studies, but does not report test details. Assumed standard cylinder."
Szilágyi (2013a),T11/613,Hungary,Laboratory,,,Original Schmidt Type N,,Horizontal,10,46.9,Cylinder,,,,,,,54.55,54.55,54.55,"Data collected from other historical studies, but does not report test details. Assumed standard cylinder."
Szilágyi (2013a),T11/614,Hungary,Laboratory,,,Original Schmidt Type N,,Horizontal,10,46.7,Cylinder,,,,,,,80.17,80.17,80.17,"Data collected from other historical studies, but does not report test details. Assumed standard cylinder."
Szilágyi (2013a),T11/615,Hungary,Laboratory,,,Original Schmidt Type N,,Horizontal,10,52.7,Cylinder,,,,,,,88.96,88.96,88.96,"Data collected from other historical studies, but does not report test details. Assumed standard cylinder."
Szilágyi (2013a),T11/616,Hungary,Laboratory,,,Original Schmidt Type N,,Horizontal,10,51.4,Cylinder,,,,,,,81.74,81.74,81.74,"Data collected from other historical studies, but does not report test details. Assumed standard cylinder."
Szilágyi (2013a),T11/617,Hungary,Laboratory,,,Original Schmidt Type N,,Horizontal,10,45.7,Cylinder,,,,,,,59.87,59.87,59.87,"Data collected from other historical studies, but does not report test details. Assumed standard cylinder."
Szilágyi (2013a),T11/618,Hungary,Laboratory,,,Original Schmidt Type N,,Horizontal,10,49.8,Cylinder,,,,,,,73.76,73.76,73.76,"Data collected from other historical studies, but does not report test details. Assumed standard cylinder."
Szilágyi (2013a),T11/619,Hungary,Laboratory,,,Original Schmidt Type N,,Horizontal,10,51.7,Cylinder,,,,,,,83.60,83.60,83.60,"Data collected from other historical studies, but does not report test details. Assumed standard cylinder."
Szilágyi (2013a),T11/620,Hungary,Laboratory,,,Original Schmidt Type N,,Horizontal,10,42.3,Cylinder,,,,,,,52.68,52.68,52.68,"Data collected from other historical studies, but does not report test details. Assumed standard cylinder."
Szilágyi (2013a),T11/621,Hungary,Laboratory,,,Original Schmidt Type N,,Horizontal,10,41.0,Cylinder,,,,,,,54.05,54.05,54.05,"Data collected from other historical studies, but does not report test details. Assumed standard cylinder."
Szilágyi (2013a),T11/622,Hungary,Laboratory,,,Original Schmidt Type N,,Horizontal,10,45.4,Cylinder,,,,,,,61.28,61.28,61.28,"Data collected from other historical studies, but does not report test details. Assumed standard cylinder."
Szilágyi (2013a),T11/623,Hungary,Laboratory,,,Original Schmidt Type N,,Horizontal,10,50.4,Cylinder,,,,,,,82.89,82.89,82.89,"Data collected from other historical studies, but does not report test details. Assumed standard cylinder."
Szilágyi (2013a),T11/624,Hungary,Laboratory,,,Original Schmidt Type N,,Horizontal,10,53.0,Cylinder,,,,,,,87.99,87.99,87.99,"Data collected from other historical studies, but does not report test details. Assumed standard cylinder."
Szilágyi (2013a),T11/625,Hungary,Laboratory,,,Original Schmidt Type N,,Horizontal,10,53.0,Cylinder,,,,,,,88.51,88.51,88.51,"Data collected from other historical studies, but does not report test details. Assumed standard cylinder."
Szilágyi (2013a),T11/626,Hungary,Laboratory,,,Original Schmidt Type N,,Horizontal,10,47.5,Cylinder,,,,,,,67.24,67.24,67.24,"Data collected from other historical studies, but does not report test details. Assumed standard cylinder."
Szilágyi (2013a),T11/627,Hungary,Laboratory,,,Original Schmidt Type N,,Horizontal,10,52.1,Cylinder,,,,,,,74.40,74.40,74.40,"Data collected from other historical studies, but does not report test details. Assumed standard cylinder."
Szilágyi (2013a),T11/628,Hungary,Laboratory,,,Original Schmidt Type N,,Horizontal,10,51.9,Cylinder,,,,,,,88.43,88.43,88.43,"Data collected from other historical studies, but does not report test details. Assumed standard cylinder."
Szilágyi (2013a),T11/629,Hungary,Laboratory,,,Original Schmidt Type N,,Horizontal,10,40.4,Cylinder,,,,,,,56.12,56.12,56.12,"Data collected from other historical studies, but does not report test details. Assumed standard cylinder."
Szilágyi (2013a),T11/630,Hungary,Laboratory,,,Original Schmidt Type N,,Horizontal,10,44.7,Cylinder,,,,,,,61.59,61.59,61.59,"Data collected from other historical studies, but does not report test details. Assumed standard cylinder."
Szilágyi (2013a),T11/631,Hungary,Laboratory,,,Original Schmidt Type N,,Horizontal,10,42.7,Cylinder,,,,,,,61.45,61.45,61.45,"Data collected from other historical studies, but does not report test details. Assumed standard cylinder."
Szilágyi (2013a),T11/632,Hungary,Laboratory,,,Original Schmidt Type N,,Horizontal,10,46.8,Cylinder,,,,,,,82.89,82.89,82.89,"Data collected from other historical studies, but does not report test details. Assumed standard cylinder."
Szilágyi (2013a),T11/633,Hungary,Laboratory,,,Original Schmidt Type N,,Horizontal,10,53.1,Cylinder,,,,,,,92.17,92.17,92.17,"Data collected from other historical studies, but does not report test details. Assumed standard cylinder."
Szilágyi (2013a),T11/634,Hungary,Laboratory,,,Original Schmidt Type N,,Horizontal,10,53.6,Cylinder,,,,,,,84.29,84.29,84.29,"Data collected from other historical studies, but does not report test details. Assumed standard cylinder."
Szilágyi (2013a),T11/635,Hungary,Laboratory,,,Original Schmidt Type N,,Horizontal,10,48.3,Cylinder,,,,,,,69.77,69.77,69.77,"Data collected from other historical studies, but does not report test details. Assumed standard cylinder."
Szilágyi (2013a),T11/636,Hungary,Laboratory,,,Original Schmidt Type N,,Horizontal,10,49.0,Cylinder,,,,,,,76.67,76.67,76.67,"Data collected from other historical studies, but does not report test details. Assumed standard cylinder."
Szilágyi (2013a),T11/637,Hungary,Laboratory,,,Original Schmidt Type N,,Horizontal,10,52.8,Cylinder,,,,,,,87.16,87.16,87.16,"Data collected from other historical studies, but does not report test details. Assumed standard cylinder."
Szilágyi (2013a),T11/638,Hungary,Laboratory,,,Original Schmidt Type N,,Horizontal,10,41.4,Cylinder,,,,,,,58.22,58.22,58.22,"Data collected from other historical studies, but does not report test details. Assumed standard cylinder."
Szilágyi (2013a),T11/639,Hungary,Laboratory,,,Original Schmidt Type N,,Horizontal,10,41.8,Cylinder,,,,,,,54.51,54.51,54.51,"Data collected from other historical studies, but does not report test details. Assumed standard cylinder."
Szilágyi (2013a),T11/640,Hungary,Laboratory,,,Original Schmidt Type N,,Horizontal,10,43.5,Cylinder,,,,,,,57.68,57.68,57.68,"Data collected from other historical studies, but does not report test details. Assumed standard cylinder."
Szilágyi (2013a),T11/641,Hungary,Laboratory,,,Original Schmidt Type N,,Horizontal,10,50.5,Cylinder,,,,,,,82.11,82.11,82.11,"Data collected from other historical studies, but does not report test details. Assumed standard cylinder."
Szilágyi (2013a),T11/642,Hungary,Laboratory,,,Original Schmidt Type N,,Horizontal,10,49.8,Cylinder,,,,,,,92.43,92.43,92.43,"Data collected from other historical studies, but does not report test details. Assumed standard cylinder."
Szilágyi (2013a),T11/643,Hungary,Laboratory,,,Original Schmidt Type N,,Horizontal,10,56.5,Cylinder,,,,,,,105.75,105.75,105.75,"Data collected from other historical studies, but does not report test details. Assumed standard cylinder."
Szilágyi (2013a),T11/644,Hungary,Laboratory,,,Original Schmidt Type N,,Horizontal,10,48.1,Cylinder,,,,,,,73.42,73.42,73.42,"Data collected from other historical studies, but does not report test details. Assumed standard cylinder."
Szilágyi (2013a),T11/645,Hungary,Laboratory,,,Original Schmidt Type N,,Horizontal,10,51.8,Cylinder,,,,,,,82.73,82.73,82.73,"Data collected from other historical studies, but does not report test details. Assumed standard cylinder."
Szilágyi (2013a),T11/646,Hungary,Laboratory,,,Original Schmidt Type N,,Horizontal,10,54.2,Cylinder,,,,,,,92.99,92.99,92.99,"Data collected from other historical studies, but does not report test details. Assumed standard cylinder."
Szilágyi (2013a),T11/647,Hungary,Laboratory,,,Original Schmidt Type N,,Horizontal,10,45.4,Cylinder,,,,,,,63.02,63.02,63.02,"Data collected from other historical studies, but does not report test details. Assumed standard cylinder."
Szilágyi (2013a),T11/648,Hungary,Laboratory,,,Original Schmidt Type N,,Horizontal,10,46.2,Cylinder,,,,,,,64.70,64.70,64.70,"Data collected from other historical studies, but does not report test details. Assumed standard cylinder."
Szilágyi (2013a),T11/649,Hungary,Laboratory,,,Original Schmidt Type N,,Horizontal,10,44.0,Cylinder,,,,,,,61.61,61.61,61.61,"Data collected from other historical studies, but does not report test details. Assumed standard cylinder."
Szilágyi (2013a),T11/650,Hungary,Laboratory,,,Original Schmidt Type N,,Horizontal,10,49.8,Cylinder,,,,,,,80.91,80.91,80.91,"Data collected from other historical studies, but does not report test details. Assumed standard cylinder."
Szilágyi (2013a),T11/651,Hungary,Laboratory,,,Original Schmidt Type N,,Horizontal,10,51.0,Cylinder,,,,,,,92.03,92.03,92.03,"Data collected from other historical studies, but does not report test details. Assumed standard cylinder."
Szilágyi (2013a),T11/652,Hungary,Laboratory,,,Original Schmidt Type N,,Horizontal,10,54.5,Cylinder,,,,,,,102.17,102.17,102.17,"Data collected from other historical studies, but does not report test details. Assumed standard cylinder."
Szilágyi (2013a),T11/653,Hungary,Laboratory,,,Original Schmidt Type N,,Horizontal,10,47.1,Cylinder,,,,,,,74.16,74.16,74.16,"Data collected from other historical studies, but does not report test details. Assumed standard cylinder."
Szilágyi (2013a),T11/654,Hungary,Laboratory,,,Original Schmidt Type N,,Horizontal,10,52.1,Cylinder,,,,,,,81.13,81.13,81.13,"Data collected from other historical studies, but does not report test details. Assumed standard cylinder."
Szilágyi (2013a),T11/655,Hungary,Laboratory,,,Original Schmidt Type N,,Horizontal,10,51.3,Cylinder,,,,,,,94.35,94.35,94.35,"Data collected from other historical studies, but does not report test details. Assumed standard cylinder."
Szilágyi (2013a),T11/656,Hungary,Laboratory,,,Original Schmidt Type N,,Horizontal,10,45.8,Cylinder,,,,,,,63.02,63.02,63.02,"Data collected from other historical studies, but does not report test details. Assumed standard cylinder."
Szilágyi (2013a),T11/657,Hungary,Laboratory,,,Original Schmidt Type N,,Horizontal,10,45.2,Cylinder,,,,,,,58.66,58.66,58.66,"Data collected from other historical studies, but does not report test details. Assumed standard cylinder."
Szilágyi (2013a),T11/658,Hungary,Laboratory,,,Original Schmidt Type N,,Horizontal,10,44.5,Cylinder,,,,,,,57.65,57.65,57.65,"Data collected from other historical studies, but does not report test details. Assumed standard cylinder."
Szilágyi (2013a),T11/659,Hungary,Laboratory,,,Original Schmidt Type N,,Horizontal,10,54.3,Cylinder,,,,,,,79.31,79.31,79.31,"Data collected from other historical studies, but does not report test details. Assumed standard cylinder."
Szilágyi (2013a),T11/660,Hungary,Laboratory,,,Original Schmidt Type N,,Horizontal,10,52.7,Cylinder,,,,,,,92.64,92.64,92.64,"Data collected from other historical studies, but does not report test details. Assumed standard cylinder."
Szilágyi (2013a),T11/661,Hungary,Laboratory,,,Original Schmidt Type N,,Horizontal,10,51.4,Cylinder,,,,,,,91.27,91.27,91.27,"Data collected from other historical studies, but does not report test details. Assumed standard cylinder."
Szilágyi (2013a),T11/662,Hungary,Laboratory,,,Original Schmidt Type N,,Horizontal,10,41.5,Cylinder,,,,,,,75.32,75.32,75.32,"Data collected from other historical studies, but does not report test details. Assumed standard cylinder."
Szilágyi (2013a),T11/663,Hungary,Laboratory,,,Original Schmidt Type N,,Horizontal,10,51.8,Cylinder,,,,,,,82.47,82.47,82.47,"Data collected from other historical studies, but does not report test details. Assumed standard cylinder."
Szilágyi (2013a),T11/664,Hungary,Laboratory,,,Original Schmidt Type N,,Horizontal,10,50.3,Cylinder,,,,,,,92.67,92.67,92.67,"Data collected from other historical studies, but does not report test details. Assumed standard cylinder."
Szilágyi (2013a),T11/665,Hungary,Laboratory,,,Original Schmidt Type N,,Horizontal,10,48.2,Cylinder,,,,,,,63.44,63.44,63.44,"Data collected from other historical studies, but does not report test details. Assumed standard cylinder."
Szilágyi (2013a),T11/666,Hungary,Laboratory,,,Original Schmidt Type N,,Horizontal,10,42.9,Cylinder,,,,,,,62.28,62.28,62.28,"Data collected from other historical studies, but does not report test details. Assumed standard cylinder."
Szilágyi (2013a),T11/667,Hungary,Laboratory,,,Original Schmidt Type N,,Horizontal,10,49.9,Cylinder,,,,,,,56.35,56.35,56.35,"Data collected from other historical studies, but does not report test details. Assumed standard cylinder."
Szilágyi (2013a),T11/668,Hungary,Laboratory,,,Original Schmidt Type N,,Horizontal,10,50.7,Cylinder,,,,,,,80.37,80.37,80.37,"Data collected from other historical studies, but does not report test details. Assumed standard cylinder."
Szilágyi (2013a),T11/669,Hungary,Laboratory,,,Original Schmidt Type N,,Horizontal,10,50.8,Cylinder,,,,,,,93.26,93.26,93.26,"Data collected from other historical studies, but does not report test details. Assumed standard cylinder."
Szilágyi (2013a),T11/670,Hungary,Laboratory,,,Original Schmidt Type N,,Horizontal,10,53.3,Cylinder,,,,,,,102.78,102.78,102.78,"Data collected from other historical studies, but does not report test details. Assumed standard cylinder."
Szilágyi (2013a),T11/671,Hungary,Laboratory,,,Original Schmidt Type N,,Horizontal,10,43.8,Cylinder,,,,,,,74.08,74.08,74.08,"Data collected from other historical studies, but does not report test details. Assumed standard cylinder."
Szilágyi (2013a),T11/672,Hungary,Laboratory,,,Original Schmidt Type N,,Horizontal,10,51.4,Cylinder,,,,,,,84.44,84.44,84.44,"Data collected from other historical studies, but does not report test details. Assumed standard cylinder."
Szilágyi (2013a),T11/673,Hungary,Laboratory,,,Original Schmidt Type N,,Horizontal,10,51.9,Cylinder,,,,,,,95.80,95.80,95.80,"Data collected from other historical studies, but does not report test details. Assumed standard cylinder."
Szilágyi (2013a),T11/674,Hungary,Laboratory,,,Original Schmidt Type N,,Horizontal,10,50.7,Cylinder,,,,,,,65.27,65.27,65.27,"Data collected from other historical studies, but does not report test details. Assumed standard cylinder."
Szilágyi (2013a),T11/675,Hungary,Laboratory,,,Original Schmidt Type N,,Horizontal,10,48.2,Cylinder,,,,,,,62.21,62.21,62.21,"Data collected from other historical studies, but does not report test details. Assumed standard cylinder."
Szilágyi (2013a),T11/676,Hungary,Laboratory,,,Original Schmidt Type N,,Horizontal,10,49.7,Cylinder,,,,,,,62.24,62.24,62.24,"Data collected from other historical studies, but does not report test details. Assumed standard cylinder."
Szilágyi (2013a),T11/677,Hungary,Laboratory,,,Original Schmidt Type N,,Horizontal,10,39.7,Cylinder,,,,,,,52.87,52.87,52.87,"Data collected from other historical studies, but does not report test details. Assumed standard cylinder."
Szilágyi (2013a),T11/678,Hungary,Laboratory,,,Original Schmidt Type N,,Horizontal,10,42.2,Cylinder,,,,,,,54.65,54.65,54.65,"Data collected from other historical studies, but does not report test details. Assumed standard cylinder."
Szilágyi (2013a),T11/679,Hungary,Laboratory,,,Original Schmidt Type N,,Horizontal,10,46.6,Cylinder,,,,,,,66.40,66.40,66.40,"Data collected from other historical studies, but does not report test details. Assumed standard cylinder."
Szilágyi (2013a),T11/680,Hungary,Laboratory,,,Original Schmidt Type N,,Horizontal,10,37.2,Cylinder,,,,,,,40.13,40.13,40.13,"Data collected from other historical studies, but does not report test details. Assumed standard cylinder."
Szilágyi (2013a),T11/681,Hungary,Laboratory,,,Original Schmidt Type N,,Horizontal,10,41.4,Cylinder,,,,,,,50.61,50.61,50.61,"Data collected from other historical studies, but does not report test details. Assumed standard cylinder."
Szilágyi (2013a),T11/682,Hungary,Laboratory,,,Original Schmidt Type N,,Horizontal,10,34.6,Cylinder,,,,,,,35.52,35.52,35.52,"Data collected from other historical studies, but does not report test details. Assumed standard cylinder."
Szilágyi (2013a),T11/683,Hungary,Laboratory,,,Original Schmidt Type N,,Horizontal,10,41.3,Cylinder,,,,,,,47.84,47.84,47.84,"Data collected from other historical studies, but does not report test details. Assumed standard cylinder."
Szilágyi (2013a),T11/684,Hungary,Laboratory,,,Original Schmidt Type N,,Horizontal,10,41.6,Cylinder,,,,,,,52.41,52.41,52.41,"Data collected from other historical studies, but does not report test details. Assumed standard cylinder."
Szilágyi (2013a),T11/685,Hungary,Laboratory,,,Original Schmidt Type N,,Horizontal,10,42.4,Cylinder,,,,,,,53.88,53.88,53.88,"Data collected from other historical studies, but does not report test details. Assumed standard cylinder."
Szilágyi (2013a),T11/686,Hungary,Laboratory,,,Original Schmidt Type N,,Horizontal,10,41.9,Cylinder,,,,,,,46.15,46.15,46.15,"Data collected from other historical studies, but does not report test details. Assumed standard cylinder."
Szilágyi (2013a),T11/687,Hungary,Laboratory,,,Original Schmidt Type N,,Horizontal,10,35.2,Cylinder,,,,,,,41.74,41.74,41.74,"Data collected from other historical studies, but does not report test details. Assumed standard cylinder."
Szilágyi (2013a),T11/688,Hungary,Laboratory,,,Original Schmidt Type N,,Horizontal,10,42.0,Cylinder,,,,,,,48.08,48.08,48.08,"Data collected from other historical studies, but does not report test details. Assumed standard cylinder."
Szilágyi (2013a),T11/689,Hungary,Laboratory,,,Original Schmidt Type N,,Horizontal,10,33.1,Cylinder,,,,,,,34.50,34.50,34.50,"Data collected from other historical studies, but does not report test details. Assumed standard cylinder."
Szilágyi (2013a),T11/690,Hungary,Laboratory,,,Original Schmidt Type N,,Horizontal,10,40.8,Cylinder,,,,,,,46.63,46.63,46.63,"Data collected from other historical studies, but does not report test details. Assumed standard cylinder."
Szilágyi (2013a),T11/691,Hungary,Laboratory,,,Original Schmidt Type N,,Horizontal,10,43.9,Cylinder,,,,,,,61.70,61.70,61.70,"Data collected from other historical studies, but does not report test details. Assumed standard cylinder."
Szilágyi (2013a),T11/692,Hungary,Laboratory,,,Original Schmidt Type N,,Horizontal,10,46.6,Cylinder,,,,,,,61.64,61.64,61.64,"Data collected from other historical studies, but does not report test details. Assumed standard cylinder."
Szilágyi (2013a),T11/693,Hungary,Laboratory,,,Original Schmidt Type N,,Horizontal,10,47.4,Cylinder,,,,,,,71.15,71.15,71.15,"Data collected from other historical studies, but does not report test details. Assumed standard cylinder."
Szilágyi (2013a),T11/694,Hungary,Laboratory,,,Original Schmidt Type N,,Horizontal,10,38.8,Cylinder,,,,,,,45.83,45.83,45.83,"Data collected from other historical studies, but does not report test details. Assumed standard cylinder."
Szilágyi (2013a),T11/695,Hungary,Laboratory,,,Original Schmidt Type N,,Horizontal,10,43.0,Cylinder,,,,,,,54.37,54.37,54.37,"Data collected from other historical studies, but does not report test details. Assumed standard cylinder."
Szilágyi (2013a),T11/696,Hungary,Laboratory,,,Original Schmidt Type N,,Horizontal,10,39.0,Cylinder,,,,,,,41.68,41.68,41.68,"Data collected from other historical studies, but does not report test details. Assumed standard cylinder."
Szilágyi (2013a),T11/697,Hungary,Laboratory,,,Original Schmidt Type N,,Horizontal,10,44.5,Cylinder,,,,,,,52.70,52.70,52.70,"Data collected from other historical studies, but does not report test details. Assumed standard cylinder."
Szilágyi (2013a),T11/698,Hungary,Laboratory,,,Original Schmidt Type N,,Horizontal,10,45.0,Cylinder,,,,,,,60.68,60.68,60.68,"Data collected from other historical studies, but does not report test details. Assumed standard cylinder."
Szilágyi (2013a),T11/699,Hungary,Laboratory,,,Original Schmidt Type N,,Horizontal,10,46.2,Cylinder,,,,,,,62.79,62.79,62.79,"Data collected from other historical studies, but does not report test details. Assumed standard cylinder."
Szilágyi (2013a),T11/700,Hungary,Laboratory,,,Original Schmidt Type N,,Horizontal,10,47.4,Cylinder,,,,,,,61.39,61.39,61.39,"Data collected from other historical studies, but does not report test details. Assumed standard cylinder."
Szilágyi (2013a),T11/701,Hungary,Laboratory,,,Original Schmidt Type N,,Horizontal,10,38.9,Cylinder,,,,,,,47.55,47.55,47.55,"Data collected from other historical studies, but does not report test details. Assumed standard cylinder."
Szilágyi (2013a),T11/702,Hungary,Laboratory,,,Original Schmidt Type N,,Horizontal,10,44.9,Cylinder,,,,,,,52.25,52.25,52.25,"Data collected from other historical studies, but does not report test details. Assumed standard cylinder."
Szilágyi (2013a),T11/703,Hungary,Laboratory,,,Original Schmidt Type N,,Horizontal,10,37.9,Cylinder,,,,,,,40.43,40.43,40.43,"Data collected from other historical studies, but does not report test details. Assumed standard cylinder."
Szilágyi (2013a),T11/704,Hungary,Laboratory,,,Original Schmidt Type N,,Horizontal,10,44.9,Cylinder,,,,,,,51.03,51.03,51.03,"Data collected from other historical studies, but does not report test details. Assumed standard cylinder."
Szilágyi (2013a),T11/705,Hungary,Laboratory,,,Original Schmidt Type N,,Horizontal,10,46.8,Cylinder,,,,,,,66.39,66.39,66.39,"Data collected from other historical studies, but does not report test details. Assumed standard cylinder."
Szilágyi (2013a),T11/706,Hungary,Laboratory,,,Original Schmidt Type N,,Horizontal,10,46.7,Cylinder,,,,,,,69.95,69.95,69.95,"Data collected from other historical studies, but does not report test details. Assumed standard cylinder."
Szilágyi (2013a),T11/707,Hungary,Laboratory,,,Original Schmidt Type N,,Horizontal,10,45.9,Cylinder,,,,,,,81.61,81.61,81.61,"Data collected from other historical studies, but does not report test details. Assumed standard cylinder."
Szilágyi (2013a),T11/708,Hungary,Laboratory,,,Original Schmidt Type N,,Horizontal,10,41.0,Cylinder,,,,,,,50.55,50.55,50.55,"Data collected from other historical studies, but does not report test details. Assumed standard cylinder."
Szilágyi (2013a),T11/709,Hungary,Laboratory,,,Original Schmidt Type N,,Horizontal,10,46.1,Cylinder,,,,,,,58.78,58.78,58.78,"Data collected from other historical studies, but does not report test details. Assumed standard cylinder."
Szilágyi (2013a),T11/710,Hungary,Laboratory,,,Original Schmidt Type N,,Horizontal,10,40.1,Cylinder,,,,,,,46.01,46.01,46.01,"Data collected from other historical studies, but does not report test details. Assumed standard cylinder."
Szilágyi (2013a),T11/711,Hungary,Laboratory,,,Original Schmidt Type N,,Horizontal,10,45.3,Cylinder,,,,,,,56.92,56.92,56.92,"Data collected from other historical studies, but does not report test details. Assumed standard cylinder."
Szilágyi (2013a),T11/712,Hungary,Laboratory,,,Original Schmidt Type N,,Horizontal,10,45.9,Cylinder,,,,,,,69.69,69.69,69.69,"Data collected from other historical studies, but does not report test details. Assumed standard cylinder."
Szilágyi (2013a),T11/713,Hungary,Laboratory,,,Original Schmidt Type N,,Horizontal,10,44.3,Cylinder,,,,,,,70.91,70.91,70.91,"Data collected from other historical studies, but does not report test details. Assumed standard cylinder."
Szilágyi (2013a),T11/714,Hungary,Laboratory,,,Original Schmidt Type N,,Horizontal,10,43.7,Cylinder,,,,,,,63.86,63.86,63.86,"Data collected from other historical studies, but does not report test details. Assumed standard cylinder."
Szilágyi (2013a),T11/715,Hungary,Laboratory,,,Original Schmidt Type N,,Horizontal,10,41.2,Cylinder,,,,,,,52.08,52.08,52.08,"Data collected from other historical studies, but does not report test details. Assumed standard cylinder."
Szilágyi (2013a),T11/716,Hungary,Laboratory,,,Original Schmidt Type N,,Horizontal,10,43.3,Cylinder,,,,,,,57.78,57.78,57.78,"Data collected from other historical studies, but does not report test details. Assumed standard cylinder."
Szilágyi (2013a),T11/717,Hungary,Laboratory,,,Original Schmidt Type N,,Horizontal,10,41.2,Cylinder,,,,,,,48.13,48.13,48.13,"Data collected from other historical studies, but does not report test details. Assumed standard cylinder."
Szilágyi (2013a),T11/718,Hungary,Laboratory,,,Original Schmidt Type N,,Horizontal,10,42.9,Cylinder,,,,,,,57.37,57.37,57.37,"Data collected from other historical studies, but does not report test details. Assumed standard cylinder."
Szilágyi (2013a),T11/719,Hungary,Laboratory,,,Original Schmidt Type N,,Horizontal,10,46.5,Cylinder,,,,,,,74.15,74.15,74.15,"Data collected from other historical studies, but does not report test details. Assumed standard cylinder."
Szilágyi (2013a),T11/720,Hungary,Laboratory,,,Original Schmidt Type N,,Horizontal,10,49.6,Cylinder,,,,,,,74.84,74.84,74.84,"Data collected from other historical studies, but does not report test details. Assumed standard cylinder."
Szilágyi (2013a),T11/721,Hungary,Laboratory,,,Original Schmidt Type N,,Horizontal,10,50.3,Cylinder,,,,,,,73.82,73.82,73.82,"Data collected from other historical studies, but does not report test details. Assumed standard cylinder."
Szilágyi (2013a),T11/722,Hungary,Laboratory,,,Original Schmidt Type N,,Horizontal,10,42.4,Cylinder,,,,,,,55.67,55.67,55.67,"Data collected from other historical studies, but does not report test details. Assumed standard cylinder."
Szilágyi (2013a),T11/723,Hungary,Laboratory,,,Original Schmidt Type N,,Horizontal,10,40.4,Cylinder,,,,,,,64.17,64.17,64.17,"Data collected from other historical studies, but does not report test details. Assumed standard cylinder."
Szilágyi (2013a),T11/724,Hungary,Laboratory,,,Original Schmidt Type N,,Horizontal,10,43.0,Cylinder,,,,,,,49.99,49.99,49.99,"Data collected from other historical studies, but does not report test details. Assumed standard cylinder."
Szilágyi (2013a),T11/725,Hungary,Laboratory,,,Original Schmidt Type N,,Horizontal,10,42.9,Cylinder,,,,,,,60.18,60.18,60.18,"Data collected from other historical studies, but does not report test details. Assumed standard cylinder."
Szilágyi (2013a),T11/726,Hungary,Laboratory,,,Original Schmidt Type N,,Horizontal,10,49.8,Cylinder,,,,,,,71.29,71.29,71.29,"Data collected from other historical studies, but does not report test details. Assumed standard cylinder."
Szilágyi (2013a),T11/727,Hungary,Laboratory,,,Original Schmidt Type N,,Horizontal,10,48.0,Cylinder,,,,,,,73.53,73.53,73.53,"Data collected from other historical studies, but does not report test details. Assumed standard cylinder."
Szilágyi (2013a),T11/728,Hungary,Laboratory,,,Original Schmidt Type N,,Horizontal,10,45.9,Cylinder,,,,,,,69.50,69.50,69.50,"Data collected from other historical studies, but does not report test details. Assumed standard cylinder."
Szilágyi (2013a),T11/729,Hungary,Laboratory,,,Original Schmidt Type N,,Horizontal,10,38.8,Cylinder,,,,,,,55.13,55.13,55.13,"Data collected from other historical studies, but does not report test details. Assumed standard cylinder."
Szilágyi (2013a),T11/730,Hungary,Laboratory,,,Original Schmidt Type N,,Horizontal,10,40.2,Cylinder,,,,,,,65.85,65.85,65.85,"Data collected from other historical studies, but does not report test details. Assumed standard cylinder."
Szilágyi (2013a),T11/731,Hungary,Laboratory,,,Original Schmidt Type N,,Horizontal,10,41.1,Cylinder,,,,,,,49.76,49.76,49.76,"Data collected from other historical studies, but does not report test details. Assumed standard cylinder."
Szilágyi (2013a),T11/732,Hungary,Laboratory,,,Original Schmidt Type N,,Horizontal,10,45.5,Cylinder,,,,,,,64.32,64.32,64.32,"Data collected from other historical studies, but does not report test details. Assumed standard cylinder."
Szilágyi (2013a),T11/733,Hungary,Laboratory,,,Original Schmidt Type N,,Horizontal,10,49.8,Cylinder,,,,,,,69.21,69.21,69.21,"Data collected from other historical studies, but does not report test details. Assumed standard cylinder."
Szilágyi (2013a),T11/734,Hungary,Laboratory,,,Original Schmidt Type N,,Horizontal,10,46.8,Cylinder,,,,,,,71.19,71.19,71.19,"Data collected from other historical studies, but does not report test details. Assumed standard cylinder."
Szilágyi (2013a),T11/735,Hungary,Laboratory,,,Original Schmidt Type N,,Horizontal,10,48.9,Cylinder,,,,,,,88.09,88.09,88.09,"Data collected from other historical studies, but does not report test details. Assumed standard cylinder."
Szilágyi (2013a),T11/736,Hungary,Laboratory,,,Original Schmidt Type N,,Horizontal,10,45.2,Cylinder,,,,,,,58.33,58.33,58.33,"Data collected from other historical studies, but does not report test details. Assumed standard cylinder."
Szilágyi (2013a),T11/737,Hungary,Laboratory,,,Original Schmidt Type N,,Horizontal,10,46.4,Cylinder,,,,,,,65.73,65.73,65.73,"Data collected from other historical studies, but does not report test details. Assumed standard cylinder."
Szilágyi (2013a),T11/738,Hungary,Laboratory,,,Original Schmidt Type N,,Horizontal,10,42.8,Cylinder,,,,,,,53.50,53.50,53.50,"Data collected from other historical studies, but does not report test details. Assumed standard cylinder."
Szilágyi (2013a),T11/739,Hungary,Laboratory,,,Original Schmidt Type N,,Horizontal,10,48.2,Cylinder,,,,,,,69.72,69.72,69.72,"Data collected from other historical studies, but does not report test details. Assumed standard cylinder."
Szilágyi (2013a),T11/740,Hungary,Laboratory,,,Original Schmidt Type N,,Horizontal,10,49.3,Cylinder,,,,,,,70.37,70.37,70.37,"Data collected from other historical studies, but does not report test details. Assumed standard cylinder."
Szilágyi (2013a),T11/741,Hungary,Laboratory,,,Original Schmidt Type N,,Horizontal,10,46.5,Cylinder,,,,,,,74.25,74.25,74.25,"Data collected from other historical studies, but does not report test details. Assumed standard cylinder."
Szilágyi (2013a),T11/742,Hungary,Laboratory,,,Original Schmidt Type N,,Horizontal,10,48.1,Cylinder,,,,,,,66.29,66.29,66.29,"Data collected from other historical studies, but does not report test details. Assumed standard cylinder."
Szilágyi (2013a),T11/743,Hungary,Laboratory,,,Original Schmidt Type N,,Horizontal,10,46.4,Cylinder,,,,,,,56.80,56.80,56.80,"Data collected from other historical studies, but does not report test details. Assumed standard cylinder."
Szilágyi (2013a),T11/744,Hungary,Laboratory,,,Original Schmidt Type N,,Horizontal,10,50.2,Cylinder,,,,,,,67.05,67.05,67.05,"Data collected from other historical studies, but does not report test details. Assumed standard cylinder."
Szilágyi (2013a),T11/745,Hungary,Laboratory,,,Original Schmidt Type N,,Horizontal,10,43.1,Cylinder,,,,,,,55.54,55.54,55.54,"Data collected from other historical studies, but does not report test details. Assumed standard cylinder."
Szilágyi (2013a),T11/746,Hungary,Laboratory,,,Original Schmidt Type N,,Horizontal,10,40.0,Cylinder,,,,,,,69.66,69.66,69.66,"Data collected from other historical studies, but does not report test details. Assumed standard cylinder."
Szilágyi (2013a),T11/747,Hungary,Laboratory,,,Original Schmidt Type N,,Horizontal,10,44.7,Cylinder,,,,,,,70.31,70.31,70.31,"Data collected from other historical studies, but does not report test details. Assumed standard cylinder."
Szilágyi (2013a),T11/748,Hungary,Laboratory,,,Original Schmidt Type N,,Horizontal,10,51.0,Cylinder,,,,,,,78.31,78.31,78.31,"Data collected from other historical studies, but does not report test details. Assumed standard cylinder."
Szilágyi (2013a),T11/749,Hungary,Laboratory,,,Original Schmidt Type N,,Horizontal,10,50.1,Cylinder,,,,,,,74.89,74.89,74.89,"Data collected from other historical studies, but does not report test details. Assumed standard cylinder."
Szilágyi (2013a),T11/750,Hungary,Laboratory,,,Original Schmidt Type N,,Horizontal,10,46.5,Cylinder,,,,,,,64.19,64.19,64.19,"Data collected from other historical studies, but does not report test details. Assumed standard cylinder."
Szilágyi (2013a),T11/751,Hungary,Laboratory,,,Original Schmidt Type N,,Horizontal,10,47.1,Cylinder,,,,,,,74.23,74.23,74.23,"Data collected from other historical studies, but does not report test details. Assumed standard cylinder."
Szilágyi (2013a),T11/752,Hungary,Laboratory,,,Original Schmidt Type N,,Horizontal,10,45.2,Cylinder,,,,,,,70.71,70.71,70.71,"Data collected from other historical studies, but does not report test details. Assumed standard cylinder."
Szilágyi (2013a),T11/753,Hungary,Laboratory,,,Original Schmidt Type N,,Horizontal,10,51.1,Cylinder,,,,,,,75.29,75.29,75.29,"Data collected from other historical studies, but does not report test details. Assumed standard cylinder."
Szilágyi (2013a),T11/754,Hungary,Laboratory,,,Original Schmidt Type N,,Horizontal,10,50.3,Cylinder,,,,,,,94.38,94.38,94.38,"Data collected from other historical studies, but does not report test details. Assumed standard cylinder."
Szilágyi (2013a),T11/755,Hungary,Laboratory,,,Original Schmidt Type N,,Horizontal,10,46.1,Cylinder,,,,,,,61.87,61.87,61.87,"Data collected from other historical studies, but does not report test details. Assumed standard cylinder."
Szilágyi (2013a),T11/756,Hungary,Laboratory,,,Original Schmidt Type N,,Horizontal,10,46.4,Cylinder,,,,,,,68.74,68.74,68.74,"Data collected from other historical studies, but does not report test details. Assumed standard cylinder."
Szilágyi (2013a),T11/757,Hungary,Laboratory,,,Original Schmidt Type N,,Horizontal,10,32.2,Cylinder,,,,,,,38.11,38.11,38.11,"Data collected from other historical studies, but does not report test details. Assumed standard cylinder."
Szilágyi (2013a),T11/758,Hungary,Laboratory,,,Original Schmidt Type N,,Horizontal,10,32.1,Cylinder,,,,,,,32.99,32.99,32.99,"Data collected from other historical studies, but does not report test details. Assumed standard cylinder."
Szilágyi (2013a),T11/759,Hungary,Laboratory,,,Original Schmidt Type N,,Horizontal,10,35.3,Cylinder,,,,,,,40.23,40.23,40.23,"Data collected from other historical studies, but does not report test details. Assumed standard cylinder."
Szilágyi (2013a),T11/760,Hungary,Laboratory,,,Original Schmidt Type N,,Horizontal,10,29.2,Cylinder,,,,,,,30.51,30.51,30.51,"Data collected from other historical studies, but does not report test details. Assumed standard cylinder."
Szilágyi (2013a),T11/761,Hungary,Laboratory,,,Original Schmidt Type N,,Horizontal,10,26.5,Cylinder,,,,,,,31.88,31.88,31.88,"Data collected from other historical studies, but does not report test details. Assumed standard cylinder."
Szilágyi (2013a),T11/762,Hungary,Laboratory,,,Original Schmidt Type N,,Horizontal,10,39.4,Cylinder,,,,,,,38.07,38.07,38.07,"Data collected from other historical studies, but does not report test details. Assumed standard cylinder."
Szilágyi (2013a),T11/763,Hungary,Laboratory,,,Original Schmidt Type N,,Horizontal,10,29.3,Cylinder,,,,,,,25.47,25.47,25.47,"Data collected from other historical studies, but does not report test details. Assumed standard cylinder."
Szilágyi (2013a),T11/764,Hungary,Laboratory,,,Original Schmidt Type N,,Horizontal,10,27.7,Cylinder,,,,,,,28.14,28.14,28.14,"Data collected from other historical studies, but does not report test details. Assumed standard cylinder."
Szilágyi (2013a),T11/765,Hungary,Laboratory,,,Original Schmidt Type N,,Horizontal,10,28.4,Cylinder,,,,,,,27.99,27.99,27.99,"Data collected from other historical studies, but does not report test details. Assumed standard cylinder."
Szilágyi (2013a),T11/766,Hungary,Laboratory,,,Original Schmidt Type N,,Horizontal,10,32.6,Cylinder,,,,,,,37.37,37.37,37.37,"Data collected from other historical studies, but does not report test details. Assumed standard cylinder."
Szilágyi (2013a),T11/767,Hungary,Laboratory,,,Original Schmidt Type N,,Horizontal,10,31.7,Cylinder,,,,,,,34.80,34.80,34.80,"Data collected from other historical studies, but does not report test details. Assumed standard cylinder."
Szilágyi (2013a),T11/768,Hungary,Laboratory,,,Original Schmidt Type N,,Horizontal,10,34.5,Cylinder,,,,,,,40.09,40.09,40.09,"Data collected from other historical studies, but does not report test details. Assumed standard cylinder."
Szilágyi (2013a),T11/769,Hungary,Laboratory,,,Original Schmidt Type N,,Horizontal,10,29.2,Cylinder,,,,,,,30.20,30.20,30.20,"Data collected from other historical studies, but does not report test details. Assumed standard cylinder."
Szilágyi (2013a),T11/770,Hungary,Laboratory,,,Original Schmidt Type N,,Horizontal,10,25.9,Cylinder,,,,,,,32.36,32.36,32.36,"Data collected from other historical studies, but does not report test details. Assumed standard cylinder."
Szilágyi (2013a),T11/771,Hungary,Laboratory,,,Original Schmidt Type N,,Horizontal,10,36.9,Cylinder,,,,,,,42.14,42.14,42.14,"Data collected from other historical studies, but does not report test details. Assumed standard cylinder."
Szilágyi (2013a),T11/772,Hungary,Laboratory,,,Original Schmidt Type N,,Horizontal,10,25.8,Cylinder,,,,,,,27.78,27.78,27.78,"Data collected from other historical studies, but does not report test details. Assumed standard cylinder."
Szilágyi (2013a),T11/773,Hungary,Laboratory,,,Original Schmidt Type N,,Horizontal,10,26.6,Cylinder,,,,,,,27.79,27.79,27.79,"Data collected from other historical studies, but does not report test details. Assumed standard cylinder."
Szilágyi (2013a),T11/774,Hungary,Laboratory,,,Original Schmidt Type N,,Horizontal,10,27.8,Cylinder,,,,,,,24.35,24.35,24.35,"Data collected from other historical studies, but does not report test details. Assumed standard cylinder."
Szilágyi (2013a),T11/775,Hungary,Laboratory,,,Original Schmidt Type N,,Horizontal,10,37.5,Cylinder,,,,,,,47.99,47.99,47.99,"Data collected from other historical studies, but does not report test details. Assumed standard cylinder."
Szilágyi (2013a),T11/776,Hungary,Laboratory,,,Original Schmidt Type N,,Horizontal,10,37.4,Cylinder,,,,,,,45.62,45.62,45.62,"Data collected from other historical studies, but does not report test details. Assumed standard cylinder."
