Repository: bjhtud/MTL_in_MAT

# MTL_in_MAT

## 多任务情况

UHPC为核心数据集
测试集划分有两种方式：
1. 单任务测试集：针对每个任务，划分出该任务没有缺失标签的样本中的一部分作为测试集
   - 训练阶段：分任务训练，与其他任务(标签)的样本进行合并，这样就得到了一个训练集，这个训练集中特征和标签还是有缺失的
   - 训练出的模型：
     - 输入：特征 + 其他任务的标签
     - 输出：当前任务的标签
   - 测试阶段：使用该任务的测试集进行评估
   - 问题是：测试集中没有其他任务的标签，怎么办？

2. 多任务测试集：划分出所有任务都没有缺失标签的样本作为测试集
    - 训练阶段：使用其他样本作为训练集，这些样本中有缺失标签和缺失特征
    - 训练出的模型：
      - 输入：特征
      - 输出：所有任务的标签
    - 测试阶段：使用多任务测试集进行评估
    - 这样就能利用多个任务之间的关系进行预测
    - 缺点是：测试集会比较小，并且只能评估那些没有缺失标签的样本

##

File: data_set/Non_destructive/Complete RH Database.csv (part 22 of 39)
Literature,Specimen ID,Country,Specimen Type,Specimen Age (days),Rebar Present,RH Device Brand & Model,Standard,Orientation,No. Tests,"Median Rebound Number, RN",Core Specimen ,Height (mm),Width/Diameter (mm),Max Aggregate Size (mm),W/C Ratio,Strength Class,"Design Strength, fck (MPa)","fc,core (MPa)","fc,ref (MPa)","fc,cyl (MPa)",Notes
Szilágyi (2013a),T11/777,Hungary,Laboratory,,,Original Schmidt Type N,,Horizontal,10,43.9,Cylinder,,,,,,,62.05,62.05,62.05,"Data collected from other historical studies, but does not report test details. Assumed standard cylinder."
Szilágyi (2013a),T11/778,Hungary,Laboratory,,,Original Schmidt Type N,,Horizontal,10,36.7,Cylinder,,,,,,,45.02,45.02,45.02,"Data collected from other historical studies, but does not report test details. Assumed standard cylinder."
Szilágyi (2013a),T11/779,Hungary,Laboratory,,,Original Schmidt Type N,,Horizontal,10,39.2,Cylinder,,,,,,,49.88,49.88,49.88,"Data collected from other historical studies, but does not report test details. Assumed standard cylinder."
Szilágyi (2013a),T11/780,Hungary,Laboratory,,,Original Schmidt Type N,,Horizontal,10,42.3,Cylinder,,,,,,,55.26,55.26,55.26,"Data collected from other historical studies, but does not report test details. Assumed standard cylinder."
Szilágyi (2013a),T11/781,Hungary,Laboratory,,,Original Schmidt Type N,,Horizontal,10,34.0,Cylinder,,,,,,,35.88,35.88,35.88,"Data collected from other historical studies, but does not report test details. Assumed standard cylinder."
Szilágyi (2013a),T11/782,Hungary,Laboratory,,,Original Schmidt Type N,,Horizontal,10,33.2,Cylinder,,,,,,,37.88,37.88,37.88,"Data collected from other historical studies, but does not report test details. Assumed standard cylinder."
Szilágyi (2013a),T11/783,Hungary,Laboratory,,,Original Schmidt Type N,,Horizontal,10,34.8,Cylinder,,,,,,,39.78,39.78,39.78,"Data collected from other historical studies, but does not report test details. Assumed standard cylinder."
Szilágyi (2013a),T11/784,Hungary,Laboratory,,,Original Schmidt Type N,,Horizontal,10,37.3,Cylinder,,,,,,,50.99,50.99,50.99,"Data collected from other historical studies, but does not report test details. Assumed standard cylinder."
Szilágyi (2013a),T11/785,Hungary,Laboratory,,,Original Schmidt Type N,,Horizontal,10,37.5,Cylinder,,,,,,,43.90,43.90,43.90,"Data collected from other historical studies, but does not report test details. Assumed standard cylinder."
Szilágyi (2013a),T11/786,Hungary,Laboratory,,,Original Schmidt Type N,,Horizontal,10,42.7,Cylinder,,,,,,,62.76,62.76,62.76,"Data collected from other historical studies, but does not report test details. Assumed standard cylinder."
Szilágyi (2013a),T11/787,Hungary,Laboratory,,,Original Schmidt Type N,,Horizontal,10,36.8,Cylinder,,,,,,,46.12,46.12,46.12,"Data collected from other historical studies, but does not report test details. Assumed standard cylinder."
Szilágyi (2013a),T11/788,Hungary,Laboratory,,,Original Schmidt Type N,,Horizontal,10,38.8,Cylinder,,,,,,,49.88,49.88,49.88,"Data collected from other historical studies, but does not report test details. Assumed standard cylinder."
Szilágyi (2013a),T11/789,Hungary,Laboratory,,,Original Schmidt Type N,,Horizontal,10,40.2,Cylinder,,,,,,,56.64,56.64,56.64,"Data collected from other historical studies, but does not report test details. Assumed standard cylinder."
Szilágyi (2013a),T11/790,Hungary,Laboratory,,,Original Schmidt Type N,,Horizontal,10,32.2,Cylinder,,,,,,,34.83,34.83,34.83,"Data collected from other historical studies, but does not report test details. Assumed standard cylinder."
Szilágyi (2013a),T11/791,Hungary,Laboratory,,,Original Schmidt Type N,,Horizontal,10,34.3,Cylinder,,,,,,,39.17,39.17,39.17,"Data collected from other historical studies, but does not report test details. Assumed standard cylinder."
Szilágyi (2013a),T11/792,Hungary,Laboratory,,,Original Schmidt Type N,,Horizontal,10,34.8,Cylinder,,,,,,,38.99,38.99,38.99,"Data collected from other historical studies, but does not report test details. Assumed standard cylinder."
Szilágyi (2013a),T11/793,Hungary,Laboratory,,,Original Schmidt Type N,,Horizontal,10,39.9,Cylinder,,,,,,,57.40,57.40,57.40,"Data collected from other historical studies, but does not report test details. Assumed standard cylinder."
Szilágyi (2013a),T11/794,Hungary,Laboratory,,,Original Schmidt Type N,,Horizontal,10,40.2,Cylinder,,,,,,,57.18,57.18,57.18,"Data collected from other historical studies, but does not report test details. Assumed standard cylinder."
Szilágyi (2013a),T11/795,Hungary,Laboratory,,,Original Schmidt Type N,,Horizontal,10,43.3,Cylinder,,,,,,,63.94,63.94,63.94,"Data collected from other historical studies, but does not report test details. Assumed standard cylinder."
Szilágyi (2013a),T11/796,Hungary,Laboratory,,,Original Schmidt Type N,,Horizontal,10,38.6,Cylinder,,,,,,,53.06,53.06,53.06,"Data collected from other historical studies, but does not report test details. Assumed standard cylinder."
Szilágyi (2013a),T11/797,Hungary,Laboratory,,,Original Schmidt Type N,,Horizontal,10,39.1,Cylinder,,,,,,,54.39,54.39,54.39,"Data collected from other historical studies, but does not report test details. Assumed standard cylinder."
Szilágyi (2013a),T11/798,Hungary,Laboratory,,,Original Schmidt Type N,,Horizontal,10,44.0,Cylinder,,,,,,,69.22,69.22,69.22,"Data collected from other historical studies, but does not report test details. Assumed standard cylinder."
Szilágyi (2013a),T11/799,Hungary,Laboratory,,,Original Schmidt Type N,,Horizontal,10,34.4,Cylinder,,,,,,,42.56,42.56,42.56,"Data collected from other historical studies, but does not report test details. Assumed standard cylinder."
Szilágyi (2013a),T11/800,Hungary,Laboratory,,,Original Schmidt Type N,,Horizontal,10,37.7,Cylinder,,,,,,,45.31,45.31,45.31,"Data collected from other historical studies, but does not report test details. Assumed standard cylinder."
Szilágyi (2013a),T11/801,Hungary,Laboratory,,,Original Schmidt Type N,,Horizontal,10,38.8,Cylinder,,,,,,,54.92,54.92,54.92,"Data collected from other historical studies, but does not report test details. Assumed standard cylinder."
Szilágyi (2013a),T11/802,Hungary,Laboratory,,,Original Schmidt Type N,,Horizontal,10,37.7,Cylinder,,,,,,,52.58,52.58,52.58,"Data collected from other historical studies, but does not report test details. Assumed standard cylinder."
Szilágyi (2013a),T11/803,Hungary,Laboratory,,,Original Schmidt Type N,,Horizontal,10,43.0,Cylinder,,,,,,,64.80,64.80,64.80,"Data collected from other historical studies, but does not report test details. Assumed standard cylinder."
Szilágyi (2013a),T11/804,Hungary,Laboratory,,,Original Schmidt Type N,,Horizontal,10,38.3,Cylinder,,,,,,,52.51,52.51,52.51,"Data collected from other historical studies, but does not report test details. Assumed standard cylinder."
Szilágyi (2013a),T11/805,Hungary,Laboratory,,,Original Schmidt Type N,,Horizontal,10,41.2,Cylinder,,,,,,,59.97,59.97,59.97,"Data collected from other historical studies, but does not report test details. Assumed standard cylinder."
Szilágyi (2013a),T11/806,Hungary,Laboratory,,,Original Schmidt Type N,,Horizontal,10,43.5,Cylinder,,,,,,,70.41,70.41,70.41,"Data collected from other historical studies, but does not report test details. Assumed standard cylinder."
Szilágyi (2013a),T11/807,Hungary,Laboratory,,,Original Schmidt Type N,,Horizontal,10,35.2,Cylinder,,,,,,,40.71,40.71,40.71,"Data collected from other historical studies, but does not report test details. Assumed standard cylinder."
Szilágyi (2013a),T11/808,Hungary,Laboratory,,,Original Schmidt Type N,,Horizontal,10,37.6,Cylinder,,,,,,,47.11,47.11,47.11,"Data collected from other historical studies, but does not report test details. Assumed standard cylinder."
Szilágyi (2013a),T11/809,Hungary,Laboratory,,,Original Schmidt Type N,,Horizontal,10,41.2,Cylinder,,,,,,,62.59,62.59,62.59,"Data collected from other historical studies, but does not report test details. Assumed standard cylinder."
Szilágyi (2013a),T11/810,Hungary,Laboratory,,,Original Schmidt Type N,,Horizontal,10,40.2,Cylinder,,,,,,,57.57,57.57,57.57,"Data collected from other historical studies, but does not report test details. Assumed standard cylinder."
Szilágyi (2013a),T11/811,Hungary,Laboratory,,,Original Schmidt Type N,,Horizontal,10,41.6,Cylinder,,,,,,,67.34,67.34,67.34,"Data collected from other historical studies, but does not report test details. Assumed standard cylinder."
Szilágyi (2013a),T11/812,Hungary,Laboratory,,,Original Schmidt Type N,,Horizontal,10,42.4,Cylinder,,,,,,,54.85,54.85,54.85,"Data collected from other historical studies, but does not report test details. Assumed standard cylinder."
Szilágyi (2013a),T11/813,Hungary,Laboratory,,,Original Schmidt Type N,,Horizontal,10,43.8,Cylinder,,,,,,,63.85,63.85,63.85,"Data collected from other historical studies, but does not report test details. Assumed standard cylinder."
Szilágyi (2013a),T11/814,Hungary,Laboratory,,,Original Schmidt Type N,,Horizontal,10,49.0,Cylinder,,,,,,,78.30,78.30,78.30,"Data collected from other historical studies, but does not report test details. Assumed standard cylinder."
Szilágyi (2013a),T11/815,Hungary,Laboratory,,,Original Schmidt Type N,,Horizontal,10,38.5,Cylinder,,,,,,,49.40,49.40,49.40,"Data collected from other historical studies, but does not report test details. Assumed standard cylinder."
Szilágyi (2013a),T11/816,Hungary,Laboratory,,,Original Schmidt Type N,,Horizontal,10,39.6,Cylinder,,,,,,,51.16,51.16,51.16,"Data collected from other historical studies, but does not report test details. Assumed standard cylinder."
Szilágyi (2013a),T11/817,Hungary,Laboratory,,,Original Schmidt Type N,,Horizontal,10,45.7,Cylinder,,,,,,,53.50,53.50,53.50,"Data collected from other historical studies, but does not report test details. Assumed standard cylinder."
Szilágyi (2013a),T11/818,Hungary,Laboratory,,,Original Schmidt Type N,,Horizontal,10,40.9,Cylinder,,,,,,,64.61,64.61,64.61,"Data collected from other historical studies, but does not report test details. Assumed standard cylinder."
Szilágyi (2013a),T11/819,Hungary,Laboratory,,,Original Schmidt Type N,,Horizontal,10,39.7,Cylinder,,,,,,,56.49,56.49,56.49,"Data collected from other historical studies, but does not report test details. Assumed standard cylinder."
Szilágyi (2013a),T11/820,Hungary,Laboratory,,,Original Schmidt Type N,,Horizontal,10,40.6,Cylinder,,,,,,,67.84,67.84,67.84,"Data collected from other historical studies, but does not report test details. Assumed standard cylinder."
Szilágyi (2013a),T11/821,Hungary,Laboratory,,,Original Schmidt Type N,,Horizontal,10,38.4,Cylinder,,,,,,,54.35,54.35,54.35,"Data collected from other historical studies, but does not report test details. Assumed standard cylinder."
Szilágyi (2013a),T11/822,Hungary,Laboratory,,,Original Schmidt Type N,,Horizontal,10,41.6,Cylinder,,,,,,,60.09,60.09,60.09,"Data collected from other historical studies, but does not report test details. Assumed standard cylinder."
Szilágyi (2013a),T11/823,Hungary,Laboratory,,,Original Schmidt Type N,,Horizontal,10,48.6,Cylinder,,,,,,,77.89,77.89,77.89,"Data collected from other historical studies, but does not report test details. Assumed standard cylinder."
Szilágyi (2013a),T11/824,Hungary,Laboratory,,,Original Schmidt Type N,,Horizontal,10,36.2,Cylinder,,,,,,,46.92,46.92,46.92,"Data collected from other historical studies, but does not report test details. Assumed standard cylinder."
Szilágyi (2013a),T11/825,Hungary,Laboratory,,,Original Schmidt Type N,,Horizontal,10,38.0,Cylinder,,,,,,,51.33,51.33,51.33,"Data collected from other historical studies, but does not report test details. Assumed standard cylinder."
Szilágyi (2013a),T11/826,Hungary,Laboratory,,,Original Schmidt Type N,,Horizontal,10,42.7,Cylinder,,,,,,,53.77,53.77,53.77,"Data collected from other historical studies, but does not report test details. Assumed standard cylinder."
Szilágyi (2013a),T11/827,Hungary,Laboratory,,,Original Schmidt Type N,,Horizontal,10,43.7,Cylinder,,,,,,,65.75,65.75,65.75,"Data collected from other historical studies, but does not report test details. Assumed standard cylinder."
Szilágyi (2013a),T11/828,Hungary,Laboratory,,,Original Schmidt Type N,,Horizontal,10,41.6,Cylinder,,,,,,,67.85,67.85,67.85,"Data collected from other historical studies, but does not report test details. Assumed standard cylinder."
Szilágyi (2013a),T11/829,Hungary,Laboratory,,,Original Schmidt Type N,,Horizontal,10,46.8,Cylinder,,,,,,,84.51,84.51,84.51,"Data collected from other historical studies, but does not report test details. Assumed standard cylinder."
Szilágyi (2013a),T11/830,Hungary,Laboratory,,,Original Schmidt Type N,,Horizontal,10,39.7,Cylinder,,,,,,,57.29,57.29,57.29,"Data collected from other historical studies, but does not report test details. Assumed standard cylinder."
Szilágyi (2013a),T11/831,Hungary,Laboratory,,,Original Schmidt Type N,,Horizontal,10,43.2,Cylinder,,,,,,,62.83,62.83,62.83,"Data collected from other historical studies, but does not report test details. Assumed standard cylinder."
Szilágyi (2013a),T11/832,Hungary,Laboratory,,,Original Schmidt Type N,,Horizontal,10,50.5,Cylinder,,,,,,,85.37,85.37,85.37,"Data collected from other historical studies, but does not report test details. Assumed standard cylinder."
Szilágyi (2013a),T11/833,Hungary,Laboratory,,,Original Schmidt Type N,,Horizontal,10,37.7,Cylinder,,,,,,,51.36,51.36,51.36,"Data collected from other historical studies, but does not report test details. Assumed standard cylinder."
Szilágyi (2013a),T11/834,Hungary,Laboratory,,,Original Schmidt Type N,,Horizontal,10,35.2,Cylinder,,,,,,,54.08,54.08,54.08,"Data collected from other historical studies, but does not report test details. Assumed standard cylinder."
Szilágyi (2013a),T11/835,Hungary,Laboratory,,,Original Schmidt Type N,,Horizontal,10,38.0,Cylinder,,,,,,,59.47,59.47,59.47,"Data collected from other historical studies, but does not report test details. Assumed standard cylinder."
Szilágyi (2013a),T11/836,Hungary,Laboratory,,,Original Schmidt Type N,,Horizontal,10,42.7,Cylinder,,,,,,,68.87,68.87,68.87,"Data collected from other historical studies, but does not report test details. Assumed standard cylinder."
Szilágyi (2013a),T11/837,Hungary,Laboratory,,,Original Schmidt Type N,,Horizontal,10,41.3,Cylinder,,,,,,,64.55,64.55,64.55,"Data collected from other historical studies, but does not report test details. Assumed standard cylinder."
Szilágyi (2013a),T11/838,Hungary,Laboratory,,,Original Schmidt Type N,,Horizontal,10,46.6,Cylinder,,,,,,,75.07,75.07,75.07,"Data collected from other historical studies, but does not report test details. Assumed standard cylinder."
Szilágyi (2013a),T11/839,Hungary,Laboratory,,,Original Schmidt Type N,,Horizontal,10,40.9,Cylinder,,,,,,,60.42,60.42,60.42,"Data collected from other historical studies, but does not report test details. Assumed standard cylinder."
Szilágyi (2013a),T11/840,Hungary,Laboratory,,,Original Schmidt Type N,,Horizontal,10,43.6,Cylinder,,,,,,,68.90,68.90,68.90,"Data collected from other historical studies, but does not report test details. Assumed standard cylinder."
Szilágyi (2013a),T11/841,Hungary,Laboratory,,,Original Schmidt Type N,,Horizontal,10,48.8,Cylinder,,,,,,,81.49,81.49,81.49,"Data collected from other historical studies, but does not report test details. Assumed standard cylinder."
Szilágyi (2013a),T11/842,Hungary,Laboratory,,,Original Schmidt Type N,,Horizontal,10,39.5,Cylinder,,,,,,,52.85,52.85,52.85,"Data collected from other historical studies, but does not report test details. Assumed standard cylinder."
Szilágyi (2013a),T11/843,Hungary,Laboratory,,,Original Schmidt Type N,,Horizontal,10,37.8,Cylinder,,,,,,,55.48,55.48,55.48,"Data collected from other historical studies, but does not report test details. Assumed standard cylinder."
Szilágyi (2013a),T11/844,Hungary,Laboratory,,,Original Schmidt Type N,,Horizontal,10,33.2,Cylinder,,,,,,,58.08,58.08,58.08,"Data collected from other historical studies, but does not report test details. Assumed standard cylinder."
Szilágyi (2013a),T11/845,Hungary,Laboratory,,,Original Schmidt Type N,,Horizontal,10,44.4,Cylinder,,,,,,,70.56,70.56,70.56,"Data collected from other historical studies, but does not report test details. Assumed standard cylinder."
Szilágyi (2013a),T11/846,Hungary,Laboratory,,,Original Schmidt Type N,,Horizontal,10,43.4,Cylinder,,,,,,,69.19,69.19,69.19,"Data collected from other historical studies, but does not report test details. Assumed standard cylinder."
Szilágyi (2013a),T11/847,Hungary,Laboratory,,,Original Schmidt Type N,,Horizontal,10,48.2,Cylinder,,,,,,,80.13,80.13,80.13,"Data collected from other historical studies, but does not report test details. Assumed standard cylinder."
Szilágyi (2013a),T11/848,Hungary,Laboratory,,,Original Schmidt Type N,,Horizontal,10,39.8,Cylinder,,,,,,,61.55,61.55,61.55,"Data collected from other historical studies, but does not report test details. Assumed standard cylinder."
Szilágyi (2013a),T11/849,Hungary,Laboratory,,,Original Schmidt Type N,,Horizontal,10,42.9,Cylinder,,,,,,,71.90,71.90,71.90,"Data collected from other historical studies, but does not report test details. Assumed standard cylinder."
Szilágyi (2013a),T11/850,Hungary,Laboratory,,,Original Schmidt Type N,,Horizontal,10,50.1,Cylinder,,,,,,,88.15,88.15,88.15,"Data collected from other historical studies, but does not report test details. Assumed standard cylinder."
Szilágyi (2013a),T11/851,Hungary,Laboratory,,,Original Schmidt Type N,,Horizontal,10,39.5,Cylinder,,,,,,,54.73,54.73,54.73,"Data collected from other historical studies, but does not report test details. Assumed standard cylinder."
Szilágyi (2013a),T11/852,Hungary,Laboratory,,,Original Schmidt Type N,,Horizontal,10,41.9,Cylinder,,,,,,,59.16,59.16,59.16,"Data collected from other historical studies, but does not report test details. Assumed standard cylinder."
Szilágyi (2013a),T11/853,Hungary,Laboratory,,,Original Schmidt Type N,,Horizontal,10,42.5,Cylinder,,,,,,,60.57,60.57,60.57,"Data collected from other historical studies, but does not report test details. Assumed standard cylinder."
Szilágyi (2013a),T11/854,Hungary,Laboratory,,,Original Schmidt Type N,,Horizontal,10,45.4,Cylinder,,,,,,,71.00,71.00,71.00,"Data collected from other historical studies, but does not report test details. Assumed standard cylinder."
Szilágyi (2013a),T11/855,Hungary,Laboratory,,,Original Schmidt Type N,,Horizontal,10,44.5,Cylinder,,,,,,,70.32,70.32,70.32,"Data collected from other historical studies, but does not report test details. Assumed standard cylinder."
Szilágyi (2013a),T11/856,Hungary,Laboratory,,,Original Schmidt Type N,,Horizontal,10,47.0,Cylinder,,,,,,,90.10,90.10,90.10,"Data collected from other historical studies, but does not report test details. Assumed standard cylinder."
Szilágyi (2013a),T11/857,Hungary,Laboratory,,,Original Schmidt Type N,,Horizontal,10,39.6,Cylinder,,,,,,,62.03,62.03,62.03,"Data collected from other historical studies, but does not report test details. Assumed standard cylinder."
Szilágyi (2013a),T11/858,Hungary,Laboratory,,,Original Schmidt Type N,,Horizontal,10,43.2,Cylinder,,,,,,,67.32,67.32,67.32,"Data collected from other historical studies, but does not report test details. Assumed standard cylinder."
Szilágyi (2013a),T11/859,Hungary,Laboratory,,,Original Schmidt Type N,,Horizontal,10,50.1,Cylinder,,,,,,,87.72,87.72,87.72,"Data collected from other historical studies, but does not report test details. Assumed standard cylinder."
Szilágyi (2013a),T11/860,Hungary,Laboratory,,,Original Schmidt Type N,,Horizontal,10,39.3,Cylinder,,,,,,,52.88,52.88,52.88,"Data collected from other historical studies, but does not report test details. Assumed standard cylinder."
Szilágyi (2013a),T11/861,Hungary,Laboratory,,,Original Schmidt Type N,,Horizontal,10,42.6,Cylinder,,,,,,,58.55,58.55,58.55,"Data collected from other historical studies, but does not report test details. Assumed standard cylinder."
Szilágyi (2013a),T11/862,Hungary,Laboratory,,,Original Schmidt Type N,,Horizontal,10,42.9,Cylinder,,,,,,,58.65,58.65,58.65,"Data collected from other historical studies, but does not report test details. Assumed standard cylinder."
Szilágyi (2013a),T11/863,Hungary,Laboratory,,,Original Schmidt Type N,,Horizontal,10,30.4,Cylinder,,,,,,,33.55,33.55,33.55,"Data collected from other historical studies, but does not report test details. Assumed standard cylinder."
Szilágyi (2013a),T11/864,Hungary,Laboratory,,,Original Schmidt Type N,,Horizontal,10,30.5,Cylinder,,,,,,,36.02,36.02,36.02,"Data collected from other historical studies, but does not report test details. Assumed standard cylinder."
Szilágyi (2013a),T11/865,Hungary,Laboratory,,,Original Schmidt Type N,,Horizontal,10,33.6,Cylinder,,,,,,,37.76,37.76,37.76,"Data collected from other historical studies, but does not report test details. Assumed standard cylinder."
Szilágyi (2013a),T11/866,Hungary,Laboratory,,,Original Schmidt Type N,,Horizontal,10,25.4,Cylinder,,,,,,,23.25,23.25,23.25,"Data collected from other historical studies, but does not report test details. Assumed standard cylinder."
Szilágyi (2013a),T11/867,Hungary,Laboratory,,,Original Schmidt Type N,,Horizontal,10,29.9,Cylinder,,,,,,,36.77,36.77,36.77,"Data collected from other historical studies, but does not report test details. Assumed standard cylinder."
Szilágyi (2013a),T11/868,Hungary,Laboratory,,,Original Schmidt Type N,,Horizontal,10,30.8,Cylinder,,,,,,,34.08,34.08,34.08,"Data collected from other historical studies, but does not report test details. Assumed standard cylinder."
Szilágyi (2013a),T11/869,Hungary,Laboratory,,,Original Schmidt Type N,,Horizontal,10,22.3,Cylinder,,,,,,,15.26,15.26,15.26,"Data collected from other historical studies, but does not report test details. Assumed standard cylinder."
Szilágyi (2013a),T11/870,Hungary,Laboratory,,,Original Schmidt Type N,,Horizontal,10,23.4,Cylinder,,,,,,,19.38,19.38,19.38,"Data collected from other historical studies, but does not report test details. Assumed standard cylinder."
Szilágyi (2013a),T11/871,Hungary,Laboratory,,,Original Schmidt Type N,,Horizontal,10,26.3,Cylinder,,,,,,,21.70,21.70,21.70,"Data collected from other historical studies, but does not report test details. Assumed standard cylinder."
Szilágyi (2013a),T11/872,Hungary,Laboratory,,,Original Schmidt Type N,,Horizontal,10,30.8,Cylinder,,,,,,,32.21,32.21,32.21,"Data collected from other historical studies, but does not report test details. Assumed standard cylinder."
Szilágyi (2013a),T11/873,Hungary,Laboratory,,,Original Schmidt Type N,,Horizontal,10,31.8,Cylinder,,,,,,,37.57,37.57,37.57,"Data collected from other historical studies, but does not report test details. Assumed standard cylinder."
Szilágyi (2013a),T11/874,Hungary,Laboratory,,,Original Schmidt Type N,,Horizontal,10,35.1,Cylinder,,,,,,,40.68,40.68,40.68,"Data collected from other historical studies, but does not report test details. Assumed standard cylinder."
Szilágyi (2013a),T11/875,Hungary,Laboratory,,,Original Schmidt Type N,,Horizontal,10,23.5,Cylinder,,,,,,,23.17,23.17,23.17,"Data collected from other historical studies, but does not report test details. Assumed standard cylinder."
Szilágyi (2013a),T11/876,Hungary,Laboratory,,,Original Schmidt Type N,,Horizontal,10,31.0,Cylinder,,,,,,,35.95,35.95,35.95,"Data collected from other historical studies, but does not report test details. Assumed standard cylinder."
Szilágyi (2013a),T11/877,Hungary,Laboratory,,,Original Schmidt Type N,,Horizontal,10,31.1,Cylinder,,,,,,,33.54,33.54,33.54,"Data collected from other historical studies, but does not report test details. Assumed standard cylinder."
Szilágyi (2013a),T11/878,Hungary,Laboratory,,,Original Schmidt Type N,,Horizontal,10,21.5,Cylinder,,,,,,,15.66,15.66,15.66,"Data collected from other historical studies, but does not report test details. Assumed standard cylinder."
Szilágyi (2013a),T11/879,Hungary,Laboratory,,,Original Schmidt Type N,,Horizontal,10,24.4,Cylinder,,,,,,,20.28,20.28,20.28,"Data collected from other historical studies, but does not report test details. Assumed standard cylinder."
Szilágyi (2013a),T11/880,Hungary,Laboratory,,,Original Schmidt Type N,,Horizontal,10,28.2,Cylinder,,,,,,,24.38,24.38,24.38,"Data collected from other historical studies, but does not report test details. Assumed standard cylinder."
Szilágyi (2013a),T11/881,Hungary,Laboratory,,,Original Schmidt Type N,,Horizontal,10,33.9,Cylinder,,,,,,,40.48,40.48,40.48,"Data collected from other historical studies, but does not report test details. Assumed standard cylinder."
Szilágyi (2013a),T11/882,Hungary,Laboratory,,,Original Schmidt Type N,,Horizontal,10,38.8,Cylinder,,,,,,,51.44,51.44,51.44,"Data collected from other historical studies, but does not report test details. Assumed standard cylinder."
Szilágyi (2013a),T11/883,Hungary,Laboratory,,,Original Schmidt Type N,,Horizontal,10,40.0,Cylinder,,,,,,,49.28,49.28,49.28,"Data collected from other historical studies, but does not report test details. Assumed standard cylinder."
Szilágyi (2013a),T11/884,Hungary,Laboratory,,,Original Schmidt Type N,,Horizontal,10,31.6,Cylinder,,,,,,,31.97,31.97,31.97,"Data collected from other historical studies, but does not report test details. Assumed standard cylinder."
Szilágyi (2013a),T11/885,Hungary,Laboratory,,,Original Schmidt Type N,,Horizontal,10,35.7,Cylinder,,,,,,,40.66,40.66,40.66,"Data collected from other historical studies, but does not report test details. Assumed standard cylinder."
Szilágyi (2013a),T11/886,Hungary,Laboratory,,,Original Schmidt Type N,,Horizontal,10,37.2,Cylinder,,,,,,,45.50,45.50,45.50,"Data collected from other historical studies, but does not report test details. Assumed standard cylinder."
Szilágyi (2013a),T11/887,Hungary,Laboratory,,,Original Schmidt Type N,,Horizontal,10,32.2,Cylinder,,,,,,,22.82,22.82,22.82,"Data collected from other historical studies, but does not report test details. Assumed standard cylinder."
Szilágyi (2013a),T11/888,Hungary,Laboratory,,,Original Schmidt Type N,,Horizontal,10,34.3,Cylinder,,,,,,,28.55,28.55,28.55,"Data collected from other historical studies, but does not report test details. Assumed standard cylinder."
Szilágyi (2013a),T11/889,Hungary,Laboratory,,,Original Schmidt Type N,,Horizontal,10,35.8,Cylinder,,,,,,,30.01,30.01,30.01,"Data collected from other historical studies, but does not report test details. Assumed standard cylinder."
Szilágyi (2013a),T11/890,Hungary,Laboratory,,,Original Schmidt Type N,,Horizontal,10,35.6,Cylinder,,,,,,,39.41,39.41,39.41,"Data collected from other historical studies, but does not report test details. Assumed standard cylinder."
Szilágyi (2013a),T11/891,Hungary,Laboratory,,,Original Schmidt Type N,,Horizontal,10,38.4,Cylinder,,,,,,,49.77,49.77,49.77,"Data collected from other historical studies, but does not report test details. Assumed standard cylinder."
Szilágyi (2013a),T11/892,Hungary,Laboratory,,,Original Schmidt Type N,,Horizontal,10,40.9,Cylinder,,,,,,,50.89,50.89,50.89,"Data collected from other historical studies, but does not report test details. Assumed standard cylinder."
Szilágyi (2013a),T11/893,Hungary,Laboratory,,,Original Schmidt Type N,,Horizontal,10,30.6,Cylinder,,,,,,,31.49,31.49,31.49,"Data collected from other historical studies, but does not report test details. Assumed standard cylinder."
Szilágyi (2013a),T11/894,Hungary,Laboratory,,,Original Schmidt Type N,,Horizontal,10,35.9,Cylinder,,,,,,,40.43,40.43,40.43,"Data collected from other historical studies, but does not report test details. Assumed standard cylinder."
Szilágyi (2013a),T11/895,Hungary,Laboratory,,,Original Schmidt Type N,,Horizontal,10,37.3,Cylinder,,,,,,,43.53,43.53,43.53,"Data collected from other historical studies, but does not report test details. Assumed standard cylinder."
Szilágyi (2013a),T11/896,Hungary,Laboratory,,,Original Schmidt Type N,,Horizontal,10,30.2,Cylinder,,,,,,,22.35,22.35,22.35,"Data collected from other historical studies, but does not report test details. Assumed standard cylinder."
Szilágyi (2013a),T11/897,Hungary,Laboratory,,,Original Schmidt Type N,,Horizontal,10,32.9,Cylinder,,,,,,,28.05,28.05,28.05,"Data collected from other historical studies, but does not report test details. Assumed standard cylinder."
Szilágyi (2013a),T11/898,Hungary,Laboratory,,,Original Schmidt Type N,,Horizontal,10,35.9,Cylinder,,,,,,,36.60,36.60,36.60,"Data collected from other historical studies, but does not report test details. Assumed standard cylinder."
Szilágyi (2013a),T11/899,Hungary,Laboratory,,,Original Schmidt Type N,,Horizontal,10,35.7,Cylinder,,,,,,,47.10,47.10,47.10,"Data collected from other historical studies, but does not report test details. Assumed standard cylinder."
Szilágyi (2013a),T11/900,Hungary,Laboratory,,,Original Schmidt Type N,,Horizontal,10,40.4,Cylinder,,,,,,,55.83,55.83,55.83,"Data collected from other historical studies, but does not report test details. Assumed standard cylinder."
Szilágyi (2013a),T11/901,Hungary,Laboratory,,,Original Schmidt Type N,,Horizontal,10,41.7,Cylinder,,,,,,,60.76,60.76,60.76,"Data collected from other historical studies, but does not report test details. Assumed standard cylinder."
Szilágyi (2013a),T11/902,Hungary,Laboratory,,,Original Schmidt Type N,,Horizontal,10,36.1,Cylinder,,,,,,,38.42,38.42,38.42,"Data collected from other historical studies, but does not report test details. Assumed standard cylinder."
Szilágyi (2013a),T11/903,Hungary,Laboratory,,,Original Schmidt Type N,,Horizontal,10,38.6,Cylinder,,,,,,,51.84,51.84,51.84,"Data collected from other historical studies, but does not report test details. Assumed standard cylinder."
Szilágyi (2013a),T11/904,Hungary,Laboratory,,,Original Schmidt Type N,,Horizontal,10,40.5,Cylinder,,,,,,,49.40,49.40,49.40,"Data collected from other historical studies, but does not report test details. Assumed standard cylinder."
Szilágyi (2013a),T11/905,Hungary,Laboratory,,,Original Schmidt Type N,,Horizontal,10,36.6,Cylinder,,,,,,,29.01,29.01,29.01,"Data collected from other historical studies, but does not report test details. Assumed standard cylinder."
Szilágyi (2013a),T11/906,Hungary,Laboratory,,,Original Schmidt Type N,,Horizontal,10,36.7,Cylinder,,,,,,,36.90,36.90,36.90,"Data collected from other historical studies, but does not report test details. Assumed standard cylinder."
Szilágyi (2013a),T11/907,Hungary,Laboratory,,,Original Schmidt Type N,,Horizontal,10,38.6,Cylinder,,,,,,,43.06,43.06,43.06,"Data collected from other historical studies, but does not report test details. Assumed standard cylinder."
Szilágyi (2013a),T11/908,Hungary,Laboratory,,,Original Schmidt Type N,,Horizontal,10,35.4,Cylinder,,,,,,,47.29,47.29,47.29,"Data collected from other historical studies, but does not report test details. Assumed standard cylinder."
Szilágyi (2013a),T11/909,Hungary,Laboratory,,,Original Schmidt Type N,,Horizontal,10,40.4,Cylinder,,,,,,,56.72,56.72,56.72,"Data collected from other historical studies, but does not report test details. Assumed standard cylinder."
Szilágyi (2013a),T11/910,Hungary,Laboratory,,,Original Schmidt Type N,,Horizontal,10,40.6,Cylinder,,,,,,,59.53,59.53,59.53,"Data collected from other historical studies, but does not report test details. Assumed standard cylinder."
Szilágyi (2013a),T11/911,Hungary,Laboratory,,,Original Schmidt Type N,,Horizontal,10,36.0,Cylinder,,,,,,,38.71,38.71,38.71,"Data collected from other historical studies, but does not report test details. Assumed standard cylinder."
Szilágyi (2013a),T11/912,Hungary,Laboratory,,,Original Schmidt Type N,,Horizontal,10,39.2,Cylinder,,,,,,,49.55,49.55,49.55,"Data collected from other historical studies, but does not report test details. Assumed standard cylinder."
Szilágyi (2013a),T11/913,Hungary,Laboratory,,,Original Schmidt Type N,,Horizontal,10,40.4,Cylinder,,,,,,,54.55,54.55,54.55,"Data collected from other historical studies, but does not report test details. Assumed standard cylinder."
Szilágyi (2013a),T11/914,Hungary,Laboratory,,,Original Schmidt Type N,,Horizontal,10,33.4,Cylinder,,,,,,,26.51,26.51,26.51,"Data collected from other historical studies, but does not report test details. Assumed standard cylinder."
Szilágyi (2013a),T11/915,Hungary,Laboratory,,,Original Schmidt Type N,,Horizontal,10,36.3,Cylinder,,,,,,,33.72,33.72,33.72,"Data collected from other historical studies, but does not report test details. Assumed standard cylinder."
Szilágyi (2013a),T11/916,Hungary,Laboratory,,,Original Schmidt Type N,,Horizontal,10,35.2,Cylinder,,,,,,,38.99,38.99,38.99,"Data collected from other historical studies, but does not report test details. Assumed standard cylinder."
Szilágyi (2013a),T11/917,Hungary,Laboratory,,,Original Schmidt Type N,,Horizontal,10,40.1,Cylinder,,,,,,,48.55,48.55,48.55,"Data collected from other historical studies, but does not report test details. Assumed standard cylinder."
Szilágyi (2013a),T11/918,Hungary,Laboratory,,,Original Schmidt Type N,,Horizontal,10,40.2,Cylinder,,,,,,,64.77,64.77,64.77,"Data collected from other historical studies, but does not report test details. Assumed standard cylinder."
Szilágyi (2013a),T11/919,Hungary,Laboratory,,,Original Schmidt Type N,,Horizontal,10,46.0,Cylinder,,,,,,,65.18,65.18,65.18,"Data collected from other historical studies, but does not report test details. Assumed standard cylinder."
Szilágyi (2013a),T11/920,Hungary,Laboratory,,,Original Schmidt Type N,,Horizontal,10,35.5,Cylinder,,,,,,,41.80,41.80,41.80,"Data collected from other historical studies, but does not report test details. Assumed standard cylinder."
Szilágyi (2013a),T11/921,Hungary,Laboratory,,,Original Schmidt Type N,,Horizontal,10,37.0,Cylinder,,,,,,,53.90,53.90,53.90,"Data collected from other historical studies, but does not report test details. Assumed standard cylinder."
Szilágyi (2013a),T11/922,Hungary,Laboratory,,,Original Schmidt Type N,,Horizontal,10,41.5,Cylinder,,,,,,,59.15,59.15,59.15,"Data collected from other historical studies, but does not report test details. Assumed standard cylinder."
Szilágyi (2013a),T11/923,Hungary,Laboratory,,,Original Schmidt Type N,,Horizontal,10,37.3,Cylinder,,,,,,,31.48,31.48,31.48,"Data collected from other historical studies, but does not report test details. Assumed standard cylinder."
Szilágyi (2013a),T11/924,Hungary,Laboratory,,,Original Schmidt Type N,,Horizontal,10,40.2,Cylinder,,,,,,,40.43,40.43,40.43,"Data collected from other historical studies, but does not report test details. Assumed standard cylinder."
Szilágyi (2013a),T11/925,Hungary,Laboratory,,,Original Schmidt Type N,,Horizontal,10,39.5,Cylinder,,,,,,,45.11,45.11,45.11,"Data collected from other historical studies, but does not report test details. Assumed standard cylinder."
Szilágyi (2013a),T11/926,Hungary,Laboratory,,,Original Schmidt Type N,,Horizontal,10,39.2,Cylinder,,,,,,,53.86,53.86,53.86,"Data collected from other historical studies, but does not report test details. Assumed standard cylinder."
Szilágyi (2013a),T11/927,Hungary,Laboratory,,,Original Schmidt Type N,,Horizontal,10,41.0,Cylinder,,,,,,,64.06,64.06,64.06,"Data collected from other historical studies, but does not report test details. Assumed standard cylinder."
Szilágyi (2013a),T11/928,Hungary,Laboratory,,,Original Schmidt Type N,,Horizontal,10,47.5,Cylinder,,,,,,,71.32,71.32,71.32,"Data collected from other historical studies, but does not report test details. Assumed standard cylinder."
Szilágyi (2013a),T11/929,Hungary,Laboratory,,,Original Schmidt Type N,,Horizontal,10,35.8,Cylinder,,,,,,,43.77,43.77,43.77,"Data collected from other historical studies, but does not report test details. Assumed standard cylinder."
Szilágyi (2013a),T11/930,Hungary,Laboratory,,,Original Schmidt Type N,,Horizontal,10,41.7,Cylinder,,,,,,,54.39,54.39,54.39,"Data collected from other historical studies, but does not report test details. Assumed standard cylinder."
Szilágyi (2013a),T11/931,Hungary,Laboratory,,,Original Schmidt Type N,,Horizontal,10,44.5,Cylinder,,,,,,,61.49,61.49,61.49,"Data collected from other historical studies, but does not report test details. Assumed standard cylinder."
Szilágyi (2013a),T11/932,Hungary,Laboratory,,,Original Schmidt Type N,,Horizontal,10,36.9,Cylinder,,,,,,,32.34,32.34,32.34,"Data collected from other historical studies, but does not report test details. Assumed standard cylinder."
Szilágyi (2013a),T11/933,Hungary,Laboratory,,,Original Schmidt Type N,,Horizontal,10,39.2,Cylinder,,,,,,,39.85,39.85,39.85,"Data collected from other historical studies, but does not report test details. Assumed standard cylinder."
Szilágyi (2013a),T11/934,Hungary,Laboratory,,,Original Schmidt Type N,,Horizontal,10,40.7,Cylinder,,,,,,,45.98,45.98,45.98,"Data collected from other historical studies, but does not report test details. Assumed standard cylinder."
Szilágyi (2013a),T11/935,Hungary,Laboratory,,,Original Schmidt Type N,,Horizontal,10,43.7,Cylinder,,,,,,,57.53,57.53,57.53,"Data collected from other historical studies, but does not report test details. Assumed standard cylinder."
Szilágyi (2013a),T11/936,Hungary,Laboratory,,,Original Schmidt Type N,,Horizontal,10,44.7,Cylinder,,,,,,,66.39,66.39,66.39,"Data collected from other historical studies, but does not report test details. Assumed standard cylinder."
Szilágyi (2013a),T11/937,Hungary,Laboratory,,,Original Schmidt Type N,,Horizontal,10,42.9,Cylinder,,,,,,,73.21,73.21,73.21,"Data collected from other historical studies, but does not report test details. Assumed standard cylinder."
Szilágyi (2013a),T11/938,Hungary,Laboratory,,,Original Schmidt Type N,,Horizontal,10,39.5,Cylinder,,,,,,,45.96,45.96,45.96,"Data collected from other historical studies, but does not report test details. Assumed standard cylinder."
Szilágyi (2013a),T11/939,Hungary,Laboratory,,,Original Schmidt Type N,,Horizontal,10,43.7,Cylinder,,,,,,,61.62,61.62,61.62,"Data collected from other historical studies, but does not report test details. Assumed standard cylinder."
Szilágyi (2013a),T11/940,Hungary,Laboratory,,,Original Schmidt Type N,,Horizontal,10,45.7,Cylinder,,,,,,,64.92,64.92,64.92,"Data collected from other historical studies, but does not report test details. Assumed standard cylinder."
Szilágyi (2013a),T11/941,Hungary,Laboratory,,,Original Schmidt Type N,,Horizontal,10,36.1,Cylinder,,,,,,,34.88,34.88,34.88,"Data collected from other historical studies, but does not report test details. Assumed standard cylinder."
Szilágyi (2013a),T11/942,Hungary,Laboratory,,,Original Schmidt Type N,,Horizontal,10,38.4,Cylinder,,,,,,,43.47,43.47,43.47,"Data collected from other historical studies, but does not report test details. Assumed standard cylinder."
Szilágyi (2013a),T11/943,Hungary,Laboratory,,,Original Schmidt Type N,,Horizontal,10,43.3,Cylinder,,,,,,,47.46,47.46,47.46,"Data collected from other historical studies, but does not report test details. Assumed standard cylinder."
Szilágyi (2013a),T11/944,Hungary,Laboratory,,,Original Schmidt Type N,,Horizontal,10,42.1,Cylinder,,,,,,,54.60,54.60,54.60,"Data collected from other historical studies, but does not report test details. Assumed standard cylinder."
Szilágyi (2013a),T11/945,Hungary,Laboratory,,,Original Schmidt Type N,,Horizontal,10,45.8,Cylinder,,,,,,,67.99,67.99,67.99,"Data collected from other historical studies, but does not report test details. Assumed standard cylinder."
Szilágyi (2013a),T11/946,Hungary,Laboratory,,,Original Schmidt Type N,,Horizontal,10,43.6,Cylinder,,,,,,,72.36,72.36,72.36,"Data collected from other historical studies, but does not report test details. Assumed standard cylinder."
Szilágyi (2013a),T11/947,Hungary,Laboratory,,,Original Schmidt Type N,,Horizontal,10,38.6,Cylinder,,,,,,,41.98,41.98,41.98,"Data collected from other historical studies, but does not report test details. Assumed standard cylinder."
Szilágyi (2013a),T11/948,Hungary,Laboratory,,,Original Schmidt Type N,,Horizontal,10,44.9,Cylinder,,,,,,,62.43,62.43,62.43,"Data collected from other historical studies, but does not report test details. Assumed standard cylinder."
