Repository: bjhtud/MTL_in_MAT

# MTL_in_MAT

## 多任务情况

UHPC为核心数据集
测试集划分有两种方式：
1. 单任务测试集：针对每个任务，划分出该任务没有缺失标签的样本中的一部分作为测试集
   - 训练阶段：分任务训练，与其他任务(标签)的样本进行合并，这样就得到了一个训练集，这个训练集中特征和标签还是有缺失的
   - 训练出的模型：
     - 输入：特征 + 其他任务的标签
     - 输出：当前任务的标签
   - 测试阶段：使用该任务的测试集进行评估
   - 问题是：测试集中没有其他任务的标签，怎么办？

2. 多任务测试集：划分出所有任务都没有缺失标签的样本作为测试集
    - 训练阶段：使用其他样本作为训练集，这些样本中有缺失标签和缺失特征
    - 训练出的模型：
      - 输入：特征
      - 输出：所有任务的标签
    - 测试阶段：使用多任务测试集进行评估
    - 这样就能利用多个任务之间的关系进行预测
    - 缺点是：测试集会比较小，并且只能评估那些没有缺失标签的样本

##

File: data_set/Non_destructive/Complete RH Database.csv (part 23 of 39)
Literature,Specimen ID,Country,Specimen Type,Specimen Age (days),Rebar Present,RH Device Brand & Model,Standard,Orientation,No. Tests,"Median Rebound Number, RN",Core Specimen ,Height (mm),Width/Diameter (mm),Max Aggregate Size (mm),W/C Ratio,Strength Class,"Design Strength, fck (MPa)","fc,core (MPa)","fc,ref (MPa)","fc,cyl (MPa)",Notes
Szilágyi (2013a),T11/949,Hungary,Laboratory,,,Original Schmidt Type N,,Horizontal,10,46.9,Cylinder,,,,,,,62.41,62.41,62.41,"Data collected from other historical studies, but does not report test details. Assumed standard cylinder."
Szilágyi (2013a),T11/950,Hungary,Laboratory,,,Original Schmidt Type N,,Horizontal,10,35.6,Cylinder,,,,,,,35.34,35.34,35.34,"Data collected from other historical studies, but does not report test details. Assumed standard cylinder."
Szilágyi (2013a),T11/951,Hungary,Laboratory,,,Original Schmidt Type N,,Horizontal,10,37.9,Cylinder,,,,,,,41.70,41.70,41.70,"Data collected from other historical studies, but does not report test details. Assumed standard cylinder."
Szilágyi (2013a),T11/952,Hungary,Laboratory,,,Original Schmidt Type N,,Horizontal,10,42.2,Cylinder,,,,,,,52.16,52.16,52.16,"Data collected from other historical studies, but does not report test details. Assumed standard cylinder."
Szilágyi (2013a),T11/953,Hungary,Laboratory,,,Original Schmidt Type N,,Horizontal,10,39.6,Cylinder,,,,,,,59.25,59.25,59.25,"Data collected from other historical studies, but does not report test details. Assumed standard cylinder."
Szilágyi (2013a),T11/954,Hungary,Laboratory,,,Original Schmidt Type N,,Horizontal,10,41.7,Cylinder,,,,,,,75.41,75.41,75.41,"Data collected from other historical studies, but does not report test details. Assumed standard cylinder."
Szilágyi (2013a),T11/955,Hungary,Laboratory,,,Original Schmidt Type N,,Horizontal,10,44.3,Cylinder,,,,,,,80.21,80.21,80.21,"Data collected from other historical studies, but does not report test details. Assumed standard cylinder."
Szilágyi (2013a),T11/956,Hungary,Laboratory,,,Original Schmidt Type N,,Horizontal,10,40.3,Cylinder,,,,,,,50.65,50.65,50.65,"Data collected from other historical studies, but does not report test details. Assumed standard cylinder."
Szilágyi (2013a),T11/957,Hungary,Laboratory,,,Original Schmidt Type N,,Horizontal,10,45.1,Cylinder,,,,,,,68.68,68.68,68.68,"Data collected from other historical studies, but does not report test details. Assumed standard cylinder."
Szilágyi (2013a),T11/958,Hungary,Laboratory,,,Original Schmidt Type N,,Horizontal,10,36.3,Cylinder,,,,,,,37.89,37.89,37.89,"Data collected from other historical studies, but does not report test details. Assumed standard cylinder."
Szilágyi (2013a),T11/959,Hungary,Laboratory,,,Original Schmidt Type N,,Horizontal,10,37.2,Cylinder,,,,,,,45.50,45.50,45.50,"Data collected from other historical studies, but does not report test details. Assumed standard cylinder."
Szilágyi (2013a),T11/960,Hungary,Laboratory,,,Original Schmidt Type N,,Horizontal,10,43.1,Cylinder,,,,,,,58.82,58.82,58.82,"Data collected from other historical studies, but does not report test details. Assumed standard cylinder."
Szilágyi (2013a),T11/961,Hungary,Laboratory,,,Original Schmidt Type N,,Horizontal,10,41.0,Cylinder,,,,,,,58.81,58.81,58.81,"Data collected from other historical studies, but does not report test details. Assumed standard cylinder."
Szilágyi (2013a),T11/962,Hungary,Laboratory,,,Original Schmidt Type N,,Horizontal,10,42.2,Cylinder,,,,,,,73.39,73.39,73.39,"Data collected from other historical studies, but does not report test details. Assumed standard cylinder."
Szilágyi (2013a),T11/963,Hungary,Laboratory,,,Original Schmidt Type N,,Horizontal,10,46.1,Cylinder,,,,,,,73.48,73.48,73.48,"Data collected from other historical studies, but does not report test details. Assumed standard cylinder."
Szilágyi (2013a),T11/964,Hungary,Laboratory,,,Original Schmidt Type N,,Horizontal,10,39.7,Cylinder,,,,,,,51.84,51.84,51.84,"Data collected from other historical studies, but does not report test details. Assumed standard cylinder."
Szilágyi (2013a),T11/965,Hungary,Laboratory,,,Original Schmidt Type N,,Horizontal,10,44.9,Cylinder,,,,,,,61.72,61.72,61.72,"Data collected from other historical studies, but does not report test details. Assumed standard cylinder."
Szilágyi (2013a),T11/966,Hungary,Laboratory,,,Original Schmidt Type N,,Horizontal,10,36.1,Cylinder,,,,,,,36.60,36.60,36.60,"Data collected from other historical studies, but does not report test details. Assumed standard cylinder."
Szilágyi (2013a),T11/967,Hungary,Laboratory,,,Original Schmidt Type N,,Horizontal,10,34.8,Cylinder,,,,,,,43.45,43.45,43.45,"Data collected from other historical studies, but does not report test details. Assumed standard cylinder."
Szilágyi (2013a),T11/968,Hungary,Laboratory,,,Original Schmidt Type N,,Horizontal,10,44.5,Cylinder,,,,,,,55.02,55.02,55.02,"Data collected from other historical studies, but does not report test details. Assumed standard cylinder."
Szilágyi (2013a),T11/969,Hungary,Laboratory,,,Original Schmidt Type N,,Horizontal,10,37.2,Cylinder,,,,,,,47.40,47.40,47.40,"Data collected from other historical studies, but does not report test details. Assumed standard cylinder."
Szilágyi (2013a),T11/970,Hungary,Laboratory,,,Original Schmidt Type N,,Horizontal,10,40.4,Cylinder,,,,,,,48.21,48.21,48.21,"Data collected from other historical studies, but does not report test details. Assumed standard cylinder."
Szilágyi (2013a),T11/971,Hungary,Laboratory,,,Original Schmidt Type N,,Horizontal,10,41.2,Cylinder,,,,,,,56.53,56.53,56.53,"Data collected from other historical studies, but does not report test details. Assumed standard cylinder."
Szilágyi (2013a),T11/972,Hungary,Laboratory,,,Original Schmidt Type N,,Horizontal,10,32.2,Cylinder,,,,,,,40.37,40.37,40.37,"Data collected from other historical studies, but does not report test details. Assumed standard cylinder."
Szilágyi (2013a),T11/973,Hungary,Laboratory,,,Original Schmidt Type N,,Horizontal,10,30.9,Cylinder,,,,,,,39.59,39.59,39.59,"Data collected from other historical studies, but does not report test details. Assumed standard cylinder."
Szilágyi (2013a),T11/974,Hungary,Laboratory,,,Original Schmidt Type N,,Horizontal,10,35.6,Cylinder,,,,,,,44.98,44.98,44.98,"Data collected from other historical studies, but does not report test details. Assumed standard cylinder."
Szilágyi (2013a),T11/975,Hungary,Laboratory,,,Original Schmidt Type N,,Horizontal,10,23.2,Cylinder,,,,,,,21.85,21.85,21.85,"Data collected from other historical studies, but does not report test details. Assumed standard cylinder."
Szilágyi (2013a),T11/976,Hungary,Laboratory,,,Original Schmidt Type N,,Horizontal,10,25.5,Cylinder,,,,,,,25.52,25.52,25.52,"Data collected from other historical studies, but does not report test details. Assumed standard cylinder."
Szilágyi (2013a),T11/977,Hungary,Laboratory,,,Original Schmidt Type N,,Horizontal,10,29.0,Cylinder,,,,,,,35.15,35.15,35.15,"Data collected from other historical studies, but does not report test details. Assumed standard cylinder."
Szilágyi (2013a),T11/978,Hungary,Laboratory,,,Original Schmidt Type N,,Horizontal,10,36.8,Cylinder,,,,,,,47.70,47.70,47.70,"Data collected from other historical studies, but does not report test details. Assumed standard cylinder."
Szilágyi (2013a),T11/979,Hungary,Laboratory,,,Original Schmidt Type N,,Horizontal,10,39.4,Cylinder,,,,,,,55.27,55.27,55.27,"Data collected from other historical studies, but does not report test details. Assumed standard cylinder."
Szilágyi (2013a),T11/980,Hungary,Laboratory,,,Original Schmidt Type N,,Horizontal,10,42.4,Cylinder,,,,,,,37.85,37.85,37.85,"Data collected from other historical studies, but does not report test details. Assumed standard cylinder."
Szilágyi (2013a),T11/981,Hungary,Laboratory,,,Original Schmidt Type N,,Horizontal,10,31.2,Cylinder,,,,,,,39.90,39.90,39.90,"Data collected from other historical studies, but does not report test details. Assumed standard cylinder."
Szilágyi (2013a),T11/982,Hungary,Laboratory,,,Original Schmidt Type N,,Horizontal,10,29.6,Cylinder,,,,,,,44.02,44.02,44.02,"Data collected from other historical studies, but does not report test details. Assumed standard cylinder."
Szilágyi (2013a),T11/983,Hungary,Laboratory,,,Original Schmidt Type N,,Horizontal,10,34.7,Cylinder,,,,,,,21.70,21.70,21.70,"Data collected from other historical studies, but does not report test details. Assumed standard cylinder."
Szilágyi (2013a),T11/984,Hungary,Laboratory,,,Original Schmidt Type N,,Horizontal,10,23.5,Cylinder,,,,,,,23.79,23.79,23.79,"Data collected from other historical studies, but does not report test details. Assumed standard cylinder."
Szilágyi (2013a),T11/985,Hungary,Laboratory,,,Original Schmidt Type N,,Horizontal,10,25.0,Cylinder,,,,,,,31.92,31.92,31.92,"Data collected from other historical studies, but does not report test details. Assumed standard cylinder."
Szilágyi (2013a),T11/986,Hungary,Laboratory,,,Original Schmidt Type N,,Horizontal,10,29.2,Cylinder,,,,,,,59.46,59.46,59.46,"Data collected from other historical studies, but does not report test details. Assumed standard cylinder."
Szilágyi (2013a),T11/987,Hungary,Laboratory,,,Original Schmidt Type N,,Horizontal,10,37.3,Cylinder,,,,,,,67.11,67.11,67.11,"Data collected from other historical studies, but does not report test details. Assumed standard cylinder."
Szilágyi (2013a),T11/988,Hungary,Laboratory,,,Original Schmidt Type N,,Horizontal,10,42.0,Cylinder,,,,,,,74.21,74.21,74.21,"Data collected from other historical studies, but does not report test details. Assumed standard cylinder."
Szilágyi (2013a),T11/989,Hungary,Laboratory,,,Original Schmidt Type N,,Horizontal,10,45.0,Cylinder,,,,,,,52.67,52.67,52.67,"Data collected from other historical studies, but does not report test details. Assumed standard cylinder."
Szilágyi (2013a),T11/990,Hungary,Laboratory,,,Original Schmidt Type N,,Horizontal,10,37.7,Cylinder,,,,,,,54.18,54.18,54.18,"Data collected from other historical studies, but does not report test details. Assumed standard cylinder."
Szilágyi (2013a),T11/991,Hungary,Laboratory,,,Original Schmidt Type N,,Horizontal,10,39.0,Cylinder,,,,,,,66.02,66.02,66.02,"Data collected from other historical studies, but does not report test details. Assumed standard cylinder."
Szilágyi (2013a),T11/992,Hungary,Laboratory,,,Original Schmidt Type N,,Horizontal,10,39.7,Cylinder,,,,,,,31.26,31.26,31.26,"Data collected from other historical studies, but does not report test details. Assumed standard cylinder."
Szilágyi (2013a),T11/993,Hungary,Laboratory,,,Original Schmidt Type N,,Horizontal,10,28.1,Cylinder,,,,,,,42.88,42.88,42.88,"Data collected from other historical studies, but does not report test details. Assumed standard cylinder."
Szilágyi (2013a),T11/994,Hungary,Laboratory,,,Original Schmidt Type N,,Horizontal,10,38.9,Cylinder,,,,,,,57.56,57.56,57.56,"Data collected from other historical studies, but does not report test details. Assumed standard cylinder."
Szilágyi (2013a),T11/995,Hungary,Laboratory,,,Original Schmidt Type N,,Horizontal,10,39.4,Cylinder,,,,,,,62.97,62.97,62.97,"Data collected from other historical studies, but does not report test details. Assumed standard cylinder."
Szilágyi (2013a),T11/996,Hungary,Laboratory,,,Original Schmidt Type N,,Horizontal,10,41.4,Cylinder,,,,,,,66.12,66.12,66.12,"Data collected from other historical studies, but does not report test details. Assumed standard cylinder."
Szilágyi (2013a),T11/997,Hungary,Laboratory,,,Original Schmidt Type N,,Horizontal,10,42.5,Cylinder,,,,,,,73.52,73.52,73.52,"Data collected from other historical studies, but does not report test details. Assumed standard cylinder."
Szilágyi (2013a),T11/998,Hungary,Laboratory,,,Original Schmidt Type N,,Horizontal,10,44.5,Cylinder,,,,,,,52.58,52.58,52.58,"Data collected from other historical studies, but does not report test details. Assumed standard cylinder."
Szilágyi (2013a),T11/999,Hungary,Laboratory,,,Original Schmidt Type N,,Horizontal,10,35.5,Cylinder,,,,,,,55.22,55.22,55.22,"Data collected from other historical studies, but does not report test details. Assumed standard cylinder."
Szilágyi (2013a),T11/1000,Hungary,Laboratory,,,Original Schmidt Type N,,Horizontal,10,38.3,Cylinder,,,,,,,62.20,62.20,62.20,"Data collected from other historical studies, but does not report test details. Assumed standard cylinder."
Szilágyi (2013a),T11/1001,Hungary,Laboratory,,,Original Schmidt Type N,,Horizontal,10,40.2,Cylinder,,,,,,,34.42,34.42,34.42,"Data collected from other historical studies, but does not report test details. Assumed standard cylinder."
Szilágyi (2013a),T11/1002,Hungary,Laboratory,,,Original Schmidt Type N,,Horizontal,10,30.2,Cylinder,,,,,,,43.84,43.84,43.84,"Data collected from other historical studies, but does not report test details. Assumed standard cylinder."
Szilágyi (2013a),T11/1003,Hungary,Laboratory,,,Original Schmidt Type N,,Horizontal,10,37.9,Cylinder,,,,,,,55.84,55.84,55.84,"Data collected from other historical studies, but does not report test details. Assumed standard cylinder."
Szilágyi (2013a),T11/1004,Hungary,Laboratory,,,Original Schmidt Type N,,Horizontal,10,39.5,Cylinder,,,,,,,74.08,74.08,74.08,"Data collected from other historical studies, but does not report test details. Assumed standard cylinder."
Szilágyi (2013a),T11/1005,Hungary,Laboratory,,,Original Schmidt Type N,,Horizontal,10,43.4,Cylinder,,,,,,,75.79,75.79,75.79,"Data collected from other historical studies, but does not report test details. Assumed standard cylinder."
Szilágyi (2013a),T11/1006,Hungary,Laboratory,,,Original Schmidt Type N,,Horizontal,10,43.3,Cylinder,,,,,,,82.40,82.40,82.40,"Data collected from other historical studies, but does not report test details. Assumed standard cylinder."
Szilágyi (2013a),T11/1007,Hungary,Laboratory,,,Original Schmidt Type N,,Horizontal,10,48.5,Cylinder,,,,,,,61.94,61.94,61.94,"Data collected from other historical studies, but does not report test details. Assumed standard cylinder."
Szilágyi (2013a),T11/1008,Hungary,Laboratory,,,Original Schmidt Type N,,Horizontal,10,41.2,Cylinder,,,,,,,67.30,67.30,67.30,"Data collected from other historical studies, but does not report test details. Assumed standard cylinder."
Szilágyi (2013a),T11/1009,Hungary,Laboratory,,,Original Schmidt Type N,,Horizontal,10,41.6,Cylinder,,,,,,,74.71,74.71,74.71,"Data collected from other historical studies, but does not report test details. Assumed standard cylinder."
Szilágyi (2013a),T11/1010,Hungary,Laboratory,,,Original Schmidt Type N,,Horizontal,10,45.1,Cylinder,,,,,,,42.51,42.51,42.51,"Data collected from other historical studies, but does not report test details. Assumed standard cylinder."
Szilágyi (2013a),T11/1011,Hungary,Laboratory,,,Original Schmidt Type N,,Horizontal,10,35.2,Cylinder,,,,,,,51.89,51.89,51.89,"Data collected from other historical studies, but does not report test details. Assumed standard cylinder."
Szilágyi (2013a),T11/1012,Hungary,Laboratory,,,Original Schmidt Type N,,Horizontal,10,37.3,Cylinder,,,,,,,60.61,60.61,60.61,"Data collected from other historical studies, but does not report test details. Assumed standard cylinder."
Szilágyi (2013a),T11/1013,Hungary,Laboratory,,,Original Schmidt Type N,,Horizontal,10,41.4,Cylinder,,,,,,,68.60,68.60,68.60,"Data collected from other historical studies, but does not report test details. Assumed standard cylinder."
Szilágyi (2013a),T11/1014,Hungary,Laboratory,,,Original Schmidt Type N,,Horizontal,10,43.4,Cylinder,,,,,,,74.65,74.65,74.65,"Data collected from other historical studies, but does not report test details. Assumed standard cylinder."
Szilágyi (2013a),T11/1015,Hungary,Laboratory,,,Original Schmidt Type N,,Horizontal,10,43.4,Cylinder,,,,,,,81.66,81.66,81.66,"Data collected from other historical studies, but does not report test details. Assumed standard cylinder."
Szilágyi (2013a),T11/1016,Hungary,Laboratory,,,Original Schmidt Type N,,Horizontal,10,48.3,Cylinder,,,,,,,61.86,61.86,61.86,"Data collected from other historical studies, but does not report test details. Assumed standard cylinder."
Szilágyi (2013a),T11/1017,Hungary,Laboratory,,,Original Schmidt Type N,,Horizontal,10,40.3,Cylinder,,,,,,,65.03,65.03,65.03,"Data collected from other historical studies, but does not report test details. Assumed standard cylinder."
Szilágyi (2013a),T11/1018,Hungary,Laboratory,,,Original Schmidt Type N,,Horizontal,10,40.4,Cylinder,,,,,,,73.47,73.47,73.47,"Data collected from other historical studies, but does not report test details. Assumed standard cylinder."
Szilágyi (2013a),T11/1019,Hungary,Laboratory,,,Original Schmidt Type N,,Horizontal,10,41.4,Cylinder,,,,,,,40.52,40.52,40.52,"Data collected from other historical studies, but does not report test details. Assumed standard cylinder."
Szilágyi (2013a),T11/1020,Hungary,Laboratory,,,Original Schmidt Type N,,Horizontal,10,35.8,Cylinder,,,,,,,52.54,52.54,52.54,"Data collected from other historical studies, but does not report test details. Assumed standard cylinder."
Szilágyi (2013a),T11/1021,Hungary,Laboratory,,,Original Schmidt Type N,,Horizontal,10,37.6,Cylinder,,,,,,,68.28,68.28,68.28,"Data collected from other historical studies, but does not report test details. Assumed standard cylinder."
Szilágyi (2013a),T11/1022,Hungary,Laboratory,,,Original Schmidt Type N,,Horizontal,10,42.2,Cylinder,,,,,,,78.90,78.90,78.90,"Data collected from other historical studies, but does not report test details. Assumed standard cylinder."
Szilágyi (2013a),T11/1023,Hungary,Laboratory,,,Original Schmidt Type N,,Horizontal,10,44.5,Cylinder,,,,,,,82.61,82.61,82.61,"Data collected from other historical studies, but does not report test details. Assumed standard cylinder."
Szilágyi (2013a),T11/1024,Hungary,Laboratory,,,Original Schmidt Type N,,Horizontal,10,46.9,Cylinder,,,,,,,94.38,94.38,94.38,"Data collected from other historical studies, but does not report test details. Assumed standard cylinder."
Szilágyi (2013a),T11/1025,Hungary,Laboratory,,,Original Schmidt Type N,,Horizontal,10,48.5,Cylinder,,,,,,,68.92,68.92,68.92,"Data collected from other historical studies, but does not report test details. Assumed standard cylinder."
Szilágyi (2013a),T11/1026,Hungary,Laboratory,,,Original Schmidt Type N,,Horizontal,10,42.5,Cylinder,,,,,,,70.43,70.43,70.43,"Data collected from other historical studies, but does not report test details. Assumed standard cylinder."
Szilágyi (2013a),T11/1027,Hungary,Laboratory,,,Original Schmidt Type N,,Horizontal,10,44.0,Cylinder,,,,,,,80.35,80.35,80.35,"Data collected from other historical studies, but does not report test details. Assumed standard cylinder."
Szilágyi (2013a),T11/1028,Hungary,Laboratory,,,Original Schmidt Type N,,Horizontal,10,44.9,Cylinder,,,,,,,46.52,46.52,46.52,"Data collected from other historical studies, but does not report test details. Assumed standard cylinder."
Szilágyi (2013a),T11/1029,Hungary,Laboratory,,,Original Schmidt Type N,,Horizontal,10,35.6,Cylinder,,,,,,,57.05,57.05,57.05,"Data collected from other historical studies, but does not report test details. Assumed standard cylinder."
Szilágyi (2013a),T11/1030,Hungary,Laboratory,,,Original Schmidt Type N,,Horizontal,10,41.7,Cylinder,,,,,,,47.77,47.77,47.77,"Data collected from other historical studies, but does not report test details. Assumed standard cylinder."
Szilágyi (2013a),T11/1031,Hungary,Laboratory,,,Original Schmidt Type N,,Horizontal,10,44.2,Cylinder,,,,,,,71.31,71.31,71.31,"Data collected from other historical studies, but does not report test details. Assumed standard cylinder."
Szilágyi (2013a),T11/1032,Hungary,Laboratory,,,Original Schmidt Type N,,Horizontal,10,45.1,Cylinder,,,,,,,80.01,80.01,80.01,"Data collected from other historical studies, but does not report test details. Assumed standard cylinder."
Szilágyi (2013a),T11/1033,Hungary,Laboratory,,,Original Schmidt Type N,,Horizontal,10,46.9,Cylinder,,,,,,,79.38,79.38,79.38,"Data collected from other historical studies, but does not report test details. Assumed standard cylinder."
Szilágyi (2013a),T11/1034,Hungary,Laboratory,,,Original Schmidt Type N,,Horizontal,10,48.3,Cylinder,,,,,,,93.31,93.31,93.31,"Data collected from other historical studies, but does not report test details. Assumed standard cylinder."
Szilágyi (2013a),T11/1035,Hungary,Laboratory,,,Original Schmidt Type N,,Horizontal,10,42.3,Cylinder,,,,,,,70.29,70.29,70.29,"Data collected from other historical studies, but does not report test details. Assumed standard cylinder."
Szilágyi (2013a),T11/1036,Hungary,Laboratory,,,Original Schmidt Type N,,Horizontal,10,43.7,Cylinder,,,,,,,71.67,71.67,71.67,"Data collected from other historical studies, but does not report test details. Assumed standard cylinder."
Szilágyi (2013a),T11/1037,Hungary,Laboratory,,,Original Schmidt Type N,,Horizontal,10,44.2,Cylinder,,,,,,,82.21,82.21,82.21,"Data collected from other historical studies, but does not report test details. Assumed standard cylinder."
Szilágyi (2013a),T11/1038,Hungary,Laboratory,,,Original Schmidt Type N,,Horizontal,10,35.4,Cylinder,,,,,,,49.99,49.99,49.99,"Data collected from other historical studies, but does not report test details. Assumed standard cylinder."
Szilágyi (2013a),T11/1039,Hungary,Laboratory,,,Original Schmidt Type N,,Horizontal,10,39.1,Cylinder,,,,,,,56.06,56.06,56.06,"Data collected from other historical studies, but does not report test details. Assumed standard cylinder."
Szilágyi (2013a),T11/1040,Hungary,Laboratory,,,Original Schmidt Type N,,Horizontal,10,41.4,Cylinder,,,,,,,65.78,65.78,65.78,"Data collected from other historical studies, but does not report test details. Assumed standard cylinder."
Szilágyi (2013a),T11/1041,Hungary,Laboratory,,,Original Schmidt Type N,,Horizontal,10,43.8,Cylinder,,,,,,,78.24,78.24,78.24,"Data collected from other historical studies, but does not report test details. Assumed standard cylinder."
Szilágyi (2013a),T11/1042,Hungary,Laboratory,,,Original Schmidt Type N,,Horizontal,10,40.9,Cylinder,,,,,,,84.63,84.63,84.63,"Data collected from other historical studies, but does not report test details. Assumed standard cylinder."
Szilágyi (2013a),T11/1043,Hungary,Laboratory,,,Original Schmidt Type N,,Horizontal,10,49.5,Cylinder,,,,,,,94.15,94.15,94.15,"Data collected from other historical studies, but does not report test details. Assumed standard cylinder."
Szilágyi (2013a),T11/1044,Hungary,Laboratory,,,Original Schmidt Type N,,Horizontal,10,43.4,Cylinder,,,,,,,74.93,74.93,74.93,"Data collected from other historical studies, but does not report test details. Assumed standard cylinder."
Szilágyi (2013a),T11/1045,Hungary,Laboratory,,,Original Schmidt Type N,,Horizontal,10,40.6,Cylinder,,,,,,,78.34,78.34,78.34,"Data collected from other historical studies, but does not report test details. Assumed standard cylinder."
Szilágyi (2013a),T11/1046,Hungary,Laboratory,,,Original Schmidt Type N,,Horizontal,10,44.9,Cylinder,,,,,,,83.62,83.62,83.62,"Data collected from other historical studies, but does not report test details. Assumed standard cylinder."
Szilágyi (2013a),T11/1047,Hungary,Laboratory,,,Original Schmidt Type N,,Horizontal,10,38.4,Cylinder,,,,,,,53.28,53.28,53.28,"Data collected from other historical studies, but does not report test details. Assumed standard cylinder."
Szilágyi (2013a),T11/1048,Hungary,Laboratory,,,Original Schmidt Type N,,Horizontal,10,44.9,Cylinder,,,,,,,59.58,59.58,59.58,"Data collected from other historical studies, but does not report test details. Assumed standard cylinder."
Szilágyi (2013a),T11/1049,Hungary,Laboratory,,,Original Schmidt Type N,,Horizontal,10,43.2,Cylinder,,,,,,,71.64,71.64,71.64,"Data collected from other historical studies, but does not report test details. Assumed standard cylinder."
Szilágyi (2013a),T11/1050,Hungary,Laboratory,,,Original Schmidt Type N,,Horizontal,10,43.9,Cylinder,,,,,,,83.11,83.11,83.11,"Data collected from other historical studies, but does not report test details. Assumed standard cylinder."
Szilágyi (2013a),T11/1051,Hungary,Laboratory,,,Original Schmidt Type N,,Horizontal,10,44.7,Cylinder,,,,,,,87.59,87.59,87.59,"Data collected from other historical studies, but does not report test details. Assumed standard cylinder."
Szilágyi (2013a),T11/1052,Hungary,Laboratory,,,Original Schmidt Type N,,Horizontal,10,48.4,Cylinder,,,,,,,94.67,94.67,94.67,"Data collected from other historical studies, but does not report test details. Assumed standard cylinder."
Szilágyi (2013a),T11/1053,Hungary,Laboratory,,,Original Schmidt Type N,,Horizontal,10,42.9,Cylinder,,,,,,,75.90,75.90,75.90,"Data collected from other historical studies, but does not report test details. Assumed standard cylinder."
Szilágyi (2013a),T11/1054,Hungary,Laboratory,,,Original Schmidt Type N,,Horizontal,10,41.7,Cylinder,,,,,,,74.45,74.45,74.45,"Data collected from other historical studies, but does not report test details. Assumed standard cylinder."
Szilágyi (2013a),T11/1055,Hungary,Laboratory,,,Original Schmidt Type N,,Horizontal,10,45.4,Cylinder,,,,,,,86.41,86.41,86.41,"Data collected from other historical studies, but does not report test details. Assumed standard cylinder."
Szilágyi (2013a),T11/1056,Hungary,Laboratory,,,Original Schmidt Type N,,Horizontal,10,36.7,Cylinder,,,,,,,49.36,49.36,49.36,"Data collected from other historical studies, but does not report test details. Assumed standard cylinder."
Szilágyi (2013a),T11/1057,Hungary,Laboratory,,,Original Schmidt Type N,,Horizontal,10,42.4,Cylinder,,,,,,,60.52,60.52,60.52,"Data collected from other historical studies, but does not report test details. Assumed standard cylinder."
Szilágyi (2013a),T11/1058,Hungary,Laboratory,,,Original Schmidt Type N,,Horizontal,10,42.7,Cylinder,,,,,,,71.21,71.21,71.21,"Data collected from other historical studies, but does not report test details. Assumed standard cylinder."
Szilágyi (2013a),T11/1059,Hungary,Laboratory,,,Original Schmidt Type N,,Horizontal,10,46.4,Cylinder,,,,,,,101.64,101.64,101.64,"Data collected from other historical studies, but does not report test details. Assumed standard cylinder."
Szilágyi (2013a),T11/1060,Hungary,Laboratory,,,Original Schmidt Type N,,Horizontal,10,41.8,Cylinder,,,,,,,76.55,76.55,76.55,"Data collected from other historical studies, but does not report test details. Assumed standard cylinder."
Szilágyi (2013a),T11/1061,Hungary,Laboratory,,,Original Schmidt Type N,,Horizontal,10,44.0,Cylinder,,,,,,,92.37,92.37,92.37,"Data collected from other historical studies, but does not report test details. Assumed standard cylinder."
Szilágyi (2013a),T11/1062,Hungary,Laboratory,,,Original Schmidt Type N,,Horizontal,10,36.3,Cylinder,,,,,,,50.75,50.75,50.75,"Data collected from other historical studies, but does not report test details. Assumed standard cylinder."
Szilágyi (2013a),T11/1063,Hungary,Laboratory,,,Original Schmidt Type N,,Horizontal,10,37.2,Cylinder,,,,,,,62.11,62.11,62.11,"Data collected from other historical studies, but does not report test details. Assumed standard cylinder."
Szilágyi (2013a),T11/1064,Hungary,Laboratory,,,Original Schmidt Type N,,Horizontal,10,41.7,Cylinder,,,,,,,81.19,81.19,81.19,"Data collected from other historical studies, but does not report test details. Assumed standard cylinder."
Szilágyi (2013a),T11/1065,Hungary,Laboratory,,,Original Schmidt Type N,,Horizontal,10,46.4,Cylinder,,,,,,,103.09,103.09,103.09,"Data collected from other historical studies, but does not report test details. Assumed standard cylinder."
Szilágyi (2013a),T11/1066,Hungary,Laboratory,,,Original Schmidt Type N,,Horizontal,10,43.1,Cylinder,,,,,,,76.86,76.86,76.86,"Data collected from other historical studies, but does not report test details. Assumed standard cylinder."
Szilágyi (2013a),T11/1067,Hungary,Laboratory,,,Original Schmidt Type N,,Horizontal,10,42.0,Cylinder,,,,,,,87.08,87.08,87.08,"Data collected from other historical studies, but does not report test details. Assumed standard cylinder."
Szilágyi (2013a),T11/1068,Hungary,Laboratory,,,Original Schmidt Type N,,Horizontal,10,36.3,Cylinder,,,,,,,53.08,53.08,53.08,"Data collected from other historical studies, but does not report test details. Assumed standard cylinder."
Szilágyi (2013a),T11/1069,Hungary,Laboratory,,,Original Schmidt Type N,,Horizontal,10,39.7,Cylinder,,,,,,,60.54,60.54,60.54,"Data collected from other historical studies, but does not report test details. Assumed standard cylinder."
Szilágyi (2013a),T11/1070,Hungary,Laboratory,,,Original Schmidt Type N,,Horizontal,10,43.5,Cylinder,,,,,,,76.50,76.50,76.50,"Data collected from other historical studies, but does not report test details. Assumed standard cylinder."
Szilágyi (2013a),T11/1071,Hungary,Laboratory,,,Original Schmidt Type N,,Horizontal,10,33.1,Cylinder,,,,,,,36.37,36.37,36.37,"Data collected from other historical studies, but does not report test details. Assumed standard cylinder."
Szilágyi (2013a),T11/1072,Hungary,Laboratory,,,Original Schmidt Type N,,Horizontal,10,32.9,Cylinder,,,,,,,47.31,47.31,47.31,"Data collected from other historical studies, but does not report test details. Assumed standard cylinder."
Szilágyi (2013a),T11/1073,Hungary,Laboratory,,,Original Schmidt Type N,,Horizontal,10,37.4,Cylinder,,,,,,,52.61,52.61,52.61,"Data collected from other historical studies, but does not report test details. Assumed standard cylinder."
Szilágyi (2013a),T11/1074,Hungary,Laboratory,,,Original Schmidt Type N,,Horizontal,10,31.4,Cylinder,,,,,,,34.60,34.60,34.60,"Data collected from other historical studies, but does not report test details. Assumed standard cylinder."
Szilágyi (2013a),T11/1075,Hungary,Laboratory,,,Original Schmidt Type N,,Horizontal,10,25.2,Cylinder,,,,,,,27.30,27.30,27.30,"Data collected from other historical studies, but does not report test details. Assumed standard cylinder."
Szilágyi (2013a),T11/1076,Hungary,Laboratory,,,Original Schmidt Type N,,Horizontal,10,33.0,Cylinder,,,,,,,38.90,38.90,38.90,"Data collected from other historical studies, but does not report test details. Assumed standard cylinder."
Szilágyi (2013a),T11/1077,Hungary,Laboratory,,,Original Schmidt Type N,,Horizontal,10,30.8,Cylinder,,,,,,,37.59,37.59,37.59,"Data collected from other historical studies, but does not report test details. Assumed standard cylinder."
Szilágyi (2013a),T11/1078,Hungary,Laboratory,,,Original Schmidt Type N,,Horizontal,10,30.2,Cylinder,,,,,,,49.50,49.50,49.50,"Data collected from other historical studies, but does not report test details. Assumed standard cylinder."
Szilágyi (2013a),T11/1079,Hungary,Laboratory,,,Original Schmidt Type N,,Horizontal,10,38.9,Cylinder,,,,,,,54.62,54.62,54.62,"Data collected from other historical studies, but does not report test details. Assumed standard cylinder."
Szilágyi (2013a),T11/1080,Hungary,Laboratory,,,Original Schmidt Type N,,Horizontal,10,31.8,Cylinder,,,,,,,36.66,36.66,36.66,"Data collected from other historical studies, but does not report test details. Assumed standard cylinder."
Szilágyi (2013a),T11/1081,Hungary,Laboratory,,,Original Schmidt Type N,,Horizontal,10,24.8,Cylinder,,,,,,,26.04,26.04,26.04,"Data collected from other historical studies, but does not report test details. Assumed standard cylinder."
Szilágyi (2013a),T11/1082,Hungary,Laboratory,,,Original Schmidt Type N,,Horizontal,10,32.1,Cylinder,,,,,,,37.58,37.58,37.58,"Data collected from other historical studies, but does not report test details. Assumed standard cylinder."
Szilágyi (2013a),T11/1083,Hungary,Laboratory,,,Original Schmidt Type N,,Horizontal,10,37.3,Cylinder,,,,,,,42.48,42.48,42.48,"Data collected from other historical studies, but does not report test details. Assumed standard cylinder."
Szilágyi (2013a),T11/1084,Hungary,Laboratory,,,Original Schmidt Type N,,Horizontal,10,42.3,Cylinder,,,,,,,57.09,57.09,57.09,"Data collected from other historical studies, but does not report test details. Assumed standard cylinder."
Szilágyi (2013a),T11/1085,Hungary,Laboratory,,,Original Schmidt Type N,,Horizontal,10,42.4,Cylinder,,,,,,,63.72,63.72,63.72,"Data collected from other historical studies, but does not report test details. Assumed standard cylinder."
Szilágyi (2013a),T11/1086,Hungary,Laboratory,,,Original Schmidt Type N,,Horizontal,10,36.7,Cylinder,,,,,,,46.43,46.43,46.43,"Data collected from other historical studies, but does not report test details. Assumed standard cylinder."
Szilágyi (2013a),T11/1087,Hungary,Laboratory,,,Original Schmidt Type N,,Horizontal,10,32.4,Cylinder,,,,,,,35.26,35.26,35.26,"Data collected from other historical studies, but does not report test details. Assumed standard cylinder."
Szilágyi (2013a),T11/1088,Hungary,Laboratory,,,Original Schmidt Type N,,Horizontal,10,37.2,Cylinder,,,,,,,51.97,51.97,51.97,"Data collected from other historical studies, but does not report test details. Assumed standard cylinder."
Szilágyi (2013a),T11/1089,Hungary,Laboratory,,,Original Schmidt Type N,,Horizontal,10,37.7,Cylinder,,,,,,,44.12,44.12,44.12,"Data collected from other historical studies, but does not report test details. Assumed standard cylinder."
Szilágyi (2013a),T11/1090,Hungary,Laboratory,,,Original Schmidt Type N,,Horizontal,10,40.4,Cylinder,,,,,,,57.85,57.85,57.85,"Data collected from other historical studies, but does not report test details. Assumed standard cylinder."
Szilágyi (2013a),T11/1091,Hungary,Laboratory,,,Original Schmidt Type N,,Horizontal,10,42.6,Cylinder,,,,,,,63.94,63.94,63.94,"Data collected from other historical studies, but does not report test details. Assumed standard cylinder."
Szilágyi (2013a),T11/1092,Hungary,Laboratory,,,Original Schmidt Type N,,Horizontal,10,35.1,Cylinder,,,,,,,42.63,42.63,42.63,"Data collected from other historical studies, but does not report test details. Assumed standard cylinder."
Szilágyi (2013a),T11/1093,Hungary,Laboratory,,,Original Schmidt Type N,,Horizontal,10,33.9,Cylinder,,,,,,,35.59,35.59,35.59,"Data collected from other historical studies, but does not report test details. Assumed standard cylinder."
Szilágyi (2013a),T11/1094,Hungary,Laboratory,,,Original Schmidt Type N,,Horizontal,10,37.4,Cylinder,,,,,,,48.80,48.80,48.80,"Data collected from other historical studies, but does not report test details. Assumed standard cylinder."
Szilágyi (2013a),T11/1095,Hungary,Laboratory,,,Original Schmidt Type N,,Horizontal,10,42.8,Cylinder,,,,,,,50.72,50.72,50.72,"Data collected from other historical studies, but does not report test details. Assumed standard cylinder."
Szilágyi (2013a),T11/1096,Hungary,Laboratory,,,Original Schmidt Type N,,Horizontal,10,45.3,Cylinder,,,,,,,63.58,63.58,63.58,"Data collected from other historical studies, but does not report test details. Assumed standard cylinder."
Szilágyi (2013a),T11/1097,Hungary,Laboratory,,,Original Schmidt Type N,,Horizontal,10,44.7,Cylinder,,,,,,,68.94,68.94,68.94,"Data collected from other historical studies, but does not report test details. Assumed standard cylinder."
Szilágyi (2013a),T11/1098,Hungary,Laboratory,,,Original Schmidt Type N,,Horizontal,10,36.9,Cylinder,,,,,,,50.29,50.29,50.29,"Data collected from other historical studies, but does not report test details. Assumed standard cylinder."
Szilágyi (2013a),T11/1099,Hungary,Laboratory,,,Original Schmidt Type N,,Horizontal,10,34.5,Cylinder,,,,,,,38.93,38.93,38.93,"Data collected from other historical studies, but does not report test details. Assumed standard cylinder."
Szilágyi (2013a),T11/1100,Hungary,Laboratory,,,Original Schmidt Type N,,Horizontal,10,37.5,Cylinder,,,,,,,55.38,55.38,55.38,"Data collected from other historical studies, but does not report test details. Assumed standard cylinder."
Szilágyi (2013a),T11/1101,Hungary,Laboratory,,,Original Schmidt Type N,,Horizontal,10,39.1,Cylinder,,,,,,,51.30,51.30,51.30,"Data collected from other historical studies, but does not report test details. Assumed standard cylinder."
Szilágyi (2013a),T11/1102,Hungary,Laboratory,,,Original Schmidt Type N,,Horizontal,10,44.1,Cylinder,,,,,,,63.55,63.55,63.55,"Data collected from other historical studies, but does not report test details. Assumed standard cylinder."
Szilágyi (2013a),T11/1103,Hungary,Laboratory,,,Original Schmidt Type N,,Horizontal,10,44.6,Cylinder,,,,,,,68.41,68.41,68.41,"Data collected from other historical studies, but does not report test details. Assumed standard cylinder."
Szilágyi (2013a),T11/1104,Hungary,Laboratory,,,Original Schmidt Type N,,Horizontal,10,36.0,Cylinder,,,,,,,48.69,48.69,48.69,"Data collected from other historical studies, but does not report test details. Assumed standard cylinder."
Szilágyi (2013a),T11/1105,Hungary,Laboratory,,,Original Schmidt Type N,,Horizontal,10,34.9,Cylinder,,,,,,,39.28,39.28,39.28,"Data collected from other historical studies, but does not report test details. Assumed standard cylinder."
Szilágyi (2013a),T11/1106,Hungary,Laboratory,,,Original Schmidt Type N,,Horizontal,10,38.1,Cylinder,,,,,,,54.22,54.22,54.22,"Data collected from other historical studies, but does not report test details. Assumed standard cylinder."
Szilágyi (2013a),T11/1107,Hungary,Laboratory,,,Original Schmidt Type N,,Horizontal,10,43.6,Cylinder,,,,,,,56.90,56.90,56.90,"Data collected from other historical studies, but does not report test details. Assumed standard cylinder."
Szilágyi (2013a),T11/1108,Hungary,Laboratory,,,Original Schmidt Type N,,Horizontal,10,46.5,Cylinder,,,,,,,70.17,70.17,70.17,"Data collected from other historical studies, but does not report test details. Assumed standard cylinder."
Szilágyi (2013a),T11/1109,Hungary,Laboratory,,,Original Schmidt Type N,,Horizontal,10,46.2,Cylinder,,,,,,,72.73,72.73,72.73,"Data collected from other historical studies, but does not report test details. Assumed standard cylinder."
Szilágyi (2013a),T11/1110,Hungary,Laboratory,,,Original Schmidt Type N,,Horizontal,10,39.7,Cylinder,,,,,,,52.35,52.35,52.35,"Data collected from other historical studies, but does not report test details. Assumed standard cylinder."
Szilágyi (2013a),T11/1111,Hungary,Laboratory,,,Original Schmidt Type N,,Horizontal,10,37.9,Cylinder,,,,,,,42.80,42.80,42.80,"Data collected from other historical studies, but does not report test details. Assumed standard cylinder."
Szilágyi (2013a),T11/1112,Hungary,Laboratory,,,Original Schmidt Type N,,Horizontal,10,41.0,Cylinder,,,,,,,62.97,62.97,62.97,"Data collected from other historical studies, but does not report test details. Assumed standard cylinder."
Szilágyi (2013a),T11/1113,Hungary,Laboratory,,,Original Schmidt Type N,,Horizontal,10,40.4,Cylinder,,,,,,,51.86,51.86,51.86,"Data collected from other historical studies, but does not report test details. Assumed standard cylinder."
Szilágyi (2013a),T11/1114,Hungary,Laboratory,,,Original Schmidt Type N,,Horizontal,10,43.7,Cylinder,,,,,,,67.44,67.44,67.44,"Data collected from other historical studies, but does not report test details. Assumed standard cylinder."
Szilágyi (2013a),T11/1115,Hungary,Laboratory,,,Original Schmidt Type N,,Horizontal,10,47.2,Cylinder,,,,,,,73.50,73.50,73.50,"Data collected from other historical studies, but does not report test details. Assumed standard cylinder."
Szilágyi (2013a),T11/1116,Hungary,Laboratory,,,Original Schmidt Type N,,Horizontal,10,39.8,Cylinder,,,,,,,55.09,55.09,55.09,"Data collected from other historical studies, but does not report test details. Assumed standard cylinder."
Szilágyi (2013a),T11/1117,Hungary,Laboratory,,,Original Schmidt Type N,,Horizontal,10,40.0,Cylinder,,,,,,,45.25,45.25,45.25,"Data collected from other historical studies, but does not report test details. Assumed standard cylinder."
Szilágyi (2013a),T11/1118,Hungary,Laboratory,,,Original Schmidt Type N,,Horizontal,10,41.4,Cylinder,,,,,,,63.31,63.31,63.31,"Data collected from other historical studies, but does not report test details. Assumed standard cylinder."
Szilágyi (2013a),T11/1119,Hungary,Laboratory,,,Original Schmidt Type N,,Horizontal,10,44.9,Cylinder,,,,,,,55.48,55.48,55.48,"Data collected from other historical studies, but does not report test details. Assumed standard cylinder."
