Repository: bjhtud/MTL_in_MAT

# MTL_in_MAT

## 多任务情况

UHPC为核心数据集
测试集划分有两种方式：
1. 单任务测试集：针对每个任务，划分出该任务没有缺失标签的样本中的一部分作为测试集
   - 训练阶段：分任务训练，与其他任务(标签)的样本进行合并，这样就得到了一个训练集，这个训练集中特征和标签还是有缺失的
   - 训练出的模型：
     - 输入：特征 + 其他任务的标签
     - 输出：当前任务的标签
   - 测试阶段：使用该任务的测试集进行评估
   - 问题是：测试集中没有其他任务的标签，怎么办？

2. 多任务测试集：划分出所有任务都没有缺失标签的样本作为测试集
    - 训练阶段：使用其他样本作为训练集，这些样本中有缺失标签和缺失特征
    - 训练出的模型：
      - 输入：特征
      - 输出：所有任务的标签
    - 测试阶段：使用多任务测试集进行评估
    - 这样就能利用多个任务之间的关系进行预测
    - 缺点是：测试集会比较小，并且只能评估那些没有缺失标签的样本

##

File: data_set/Non_destructive/Complete RH Database.csv (part 24 of 39)
Literature,Specimen ID,Country,Specimen Type,Specimen Age (days),Rebar Present,RH Device Brand & Model,Standard,Orientation,No. Tests,"Median Rebound Number, RN",Core Specimen ,Height (mm),Width/Diameter (mm),Max Aggregate Size (mm),W/C Ratio,Strength Class,"Design Strength, fck (MPa)","fc,core (MPa)","fc,ref (MPa)","fc,cyl (MPa)",Notes
Szilágyi (2013a),T11/1120,Hungary,Laboratory,,,Original Schmidt Type N,,Horizontal,10,47.7,Cylinder,,,,,,,69.69,69.69,69.69,"Data collected from other historical studies, but does not report test details. Assumed standard cylinder."
Szilágyi (2013a),T11/1121,Hungary,Laboratory,,,Original Schmidt Type N,,Horizontal,10,47.6,Cylinder,,,,,,,82.62,82.62,82.62,"Data collected from other historical studies, but does not report test details. Assumed standard cylinder."
Szilágyi (2013a),T11/1122,Hungary,Laboratory,,,Original Schmidt Type N,,Horizontal,10,43.7,Cylinder,,,,,,,56.79,56.79,56.79,"Data collected from other historical studies, but does not report test details. Assumed standard cylinder."
Szilágyi (2013a),T11/1123,Hungary,Laboratory,,,Original Schmidt Type N,,Horizontal,10,39.0,Cylinder,,,,,,,46.35,46.35,46.35,"Data collected from other historical studies, but does not report test details. Assumed standard cylinder."
Szilágyi (2013a),T11/1124,Hungary,Laboratory,,,Original Schmidt Type N,,Horizontal,10,43.0,Cylinder,,,,,,,66.37,66.37,66.37,"Data collected from other historical studies, but does not report test details. Assumed standard cylinder."
Szilágyi (2013a),T11/1125,Hungary,Laboratory,,,Original Schmidt Type N,,Horizontal,10,42.5,Cylinder,,,,,,,54.32,54.32,54.32,"Data collected from other historical studies, but does not report test details. Assumed standard cylinder."
Szilágyi (2013a),T11/1126,Hungary,Laboratory,,,Original Schmidt Type N,,Horizontal,10,47.2,Cylinder,,,,,,,72.50,72.50,72.50,"Data collected from other historical studies, but does not report test details. Assumed standard cylinder."
Szilágyi (2013a),T11/1127,Hungary,Laboratory,,,Original Schmidt Type N,,Horizontal,10,48.0,Cylinder,,,,,,,78.68,78.68,78.68,"Data collected from other historical studies, but does not report test details. Assumed standard cylinder."
Szilágyi (2013a),T11/1128,Hungary,Laboratory,,,Original Schmidt Type N,,Horizontal,10,39.4,Cylinder,,,,,,,53.94,53.94,53.94,"Data collected from other historical studies, but does not report test details. Assumed standard cylinder."
Szilágyi (2013a),T11/1129,Hungary,Laboratory,,,Original Schmidt Type N,,Horizontal,10,39.5,Cylinder,,,,,,,47.85,47.85,47.85,"Data collected from other historical studies, but does not report test details. Assumed standard cylinder."
Szilágyi (2013a),T11/1130,Hungary,Laboratory,,,Original Schmidt Type N,,Horizontal,10,40.8,Cylinder,,,,,,,63.50,63.50,63.50,"Data collected from other historical studies, but does not report test details. Assumed standard cylinder."
Szilágyi (2013a),T11/1131,Hungary,Laboratory,,,Original Schmidt Type N,,Horizontal,10,39.1,Cylinder,,,,,,,59.29,59.29,59.29,"Data collected from other historical studies, but does not report test details. Assumed standard cylinder."
Szilágyi (2013a),T11/1132,Hungary,Laboratory,,,Original Schmidt Type N,,Horizontal,10,46.0,Cylinder,,,,,,,76.24,76.24,76.24,"Data collected from other historical studies, but does not report test details. Assumed standard cylinder."
Szilágyi (2013a),T11/1133,Hungary,Laboratory,,,Original Schmidt Type N,,Horizontal,10,45.2,Cylinder,,,,,,,80.97,80.97,80.97,"Data collected from other historical studies, but does not report test details. Assumed standard cylinder."
Szilágyi (2013a),T11/1134,Hungary,Laboratory,,,Original Schmidt Type N,,Horizontal,10,41.9,Cylinder,,,,,,,69.41,69.41,69.41,"Data collected from other historical studies, but does not report test details. Assumed standard cylinder."
Szilágyi (2013a),T11/1135,Hungary,Laboratory,,,Original Schmidt Type N,,Horizontal,10,42.1,Cylinder,,,,,,,58.61,58.61,58.61,"Data collected from other historical studies, but does not report test details. Assumed standard cylinder."
Szilágyi (2013a),T11/1136,Hungary,Laboratory,,,Original Schmidt Type N,,Horizontal,10,43.3,Cylinder,,,,,,,75.13,75.13,75.13,"Data collected from other historical studies, but does not report test details. Assumed standard cylinder."
Szilágyi (2013a),T11/1137,Hungary,Laboratory,,,Original Schmidt Type N,,Horizontal,10,45.2,Cylinder,,,,,,,80.72,80.72,80.72,"Data collected from other historical studies, but does not report test details. Assumed standard cylinder."
Szilágyi (2013a),T11/1138,Hungary,Laboratory,,,Original Schmidt Type N,,Horizontal,10,37.7,Cylinder,,,,,,,65.58,65.58,65.58,"Data collected from other historical studies, but does not report test details. Assumed standard cylinder."
Szilágyi (2013a),T11/1139,Hungary,Laboratory,,,Original Schmidt Type N,,Horizontal,10,32.5,Cylinder,,,,,,,38.11,38.11,38.11,"Data collected from other historical studies, but does not report test details. Assumed standard cylinder."
Szilágyi (2013a),T11/1140,Hungary,Laboratory,,,Original Schmidt Type N,,Horizontal,10,32.6,Cylinder,,,,,,,32.99,32.99,32.99,"Data collected from other historical studies, but does not report test details. Assumed standard cylinder."
Szilágyi (2013a),T11/1141,Hungary,Laboratory,,,Original Schmidt Type N,,Horizontal,10,35.2,Cylinder,,,,,,,40.23,40.23,40.23,"Data collected from other historical studies, but does not report test details. Assumed standard cylinder."
Szilágyi (2013a),T11/1142,Hungary,Laboratory,,,Original Schmidt Type N,,Horizontal,10,28.8,Cylinder,,,,,,,30.51,30.51,30.51,"Data collected from other historical studies, but does not report test details. Assumed standard cylinder."
Szilágyi (2013a),T11/1143,Hungary,Laboratory,,,Original Schmidt Type N,,Horizontal,10,25.9,Cylinder,,,,,,,31.88,31.88,31.88,"Data collected from other historical studies, but does not report test details. Assumed standard cylinder."
Szilágyi (2013a),T11/1144,Hungary,Laboratory,,,Original Schmidt Type N,,Horizontal,10,38.2,Cylinder,,,,,,,38.07,38.07,38.07,"Data collected from other historical studies, but does not report test details. Assumed standard cylinder."
Szilágyi (2013a),T11/1145,Hungary,Laboratory,,,Original Schmidt Type N,,Horizontal,10,29.3,Cylinder,,,,,,,25.47,25.47,25.47,"Data collected from other historical studies, but does not report test details. Assumed standard cylinder."
Szilágyi (2013a),T11/1146,Hungary,Laboratory,,,Original Schmidt Type N,,Horizontal,10,27.7,Cylinder,,,,,,,28.14,28.14,28.14,"Data collected from other historical studies, but does not report test details. Assumed standard cylinder."
Szilágyi (2013a),T11/1147,Hungary,Laboratory,,,Original Schmidt Type N,,Horizontal,10,28.4,Cylinder,,,,,,,27.99,27.99,27.99,"Data collected from other historical studies, but does not report test details. Assumed standard cylinder."
Szilágyi (2013a),T11/1148,Hungary,Laboratory,,,Original Schmidt Type N,,Horizontal,10,32.6,Cylinder,,,,,,,37.37,37.37,37.37,"Data collected from other historical studies, but does not report test details. Assumed standard cylinder."
Szilágyi (2013a),T11/1149,Hungary,Laboratory,,,Original Schmidt Type N,,Horizontal,10,31.7,Cylinder,,,,,,,34.80,34.80,34.80,"Data collected from other historical studies, but does not report test details. Assumed standard cylinder."
Szilágyi (2013a),T11/1150,Hungary,Laboratory,,,Original Schmidt Type N,,Horizontal,10,34.5,Cylinder,,,,,,,40.09,40.09,40.09,"Data collected from other historical studies, but does not report test details. Assumed standard cylinder."
Szilágyi (2013a),T11/1151,Hungary,Laboratory,,,Original Schmidt Type N,,Horizontal,10,29.2,Cylinder,,,,,,,30.20,30.20,30.20,"Data collected from other historical studies, but does not report test details. Assumed standard cylinder."
Szilágyi (2013a),T11/1152,Hungary,Laboratory,,,Original Schmidt Type N,,Horizontal,10,25.9,Cylinder,,,,,,,32.36,32.36,32.36,"Data collected from other historical studies, but does not report test details. Assumed standard cylinder."
Szilágyi (2013a),T11/1153,Hungary,Laboratory,,,Original Schmidt Type N,,Horizontal,10,36.9,Cylinder,,,,,,,42.14,42.14,42.14,"Data collected from other historical studies, but does not report test details. Assumed standard cylinder."
Szilágyi (2013a),T11/1154,Hungary,Laboratory,,,Original Schmidt Type N,,Horizontal,10,25.8,Cylinder,,,,,,,27.78,27.78,27.78,"Data collected from other historical studies, but does not report test details. Assumed standard cylinder."
Szilágyi (2013a),T11/1155,Hungary,Laboratory,,,Original Schmidt Type N,,Horizontal,10,26.6,Cylinder,,,,,,,27.79,27.79,27.79,"Data collected from other historical studies, but does not report test details. Assumed standard cylinder."
Szilágyi (2013a),T11/1156,Hungary,Laboratory,,,Original Schmidt Type N,,Horizontal,10,27.8,Cylinder,,,,,,,24.35,24.35,24.35,"Data collected from other historical studies, but does not report test details. Assumed standard cylinder."
Szilágyi (2013a),T11/1157,Hungary,Laboratory,,,Original Schmidt Type N,,Horizontal,10,37.5,Cylinder,,,,,,,47.99,47.99,47.99,"Data collected from other historical studies, but does not report test details. Assumed standard cylinder."
Szilágyi (2013a),T11/1158,Hungary,Laboratory,,,Original Schmidt Type N,,Horizontal,10,37.4,Cylinder,,,,,,,45.62,45.62,45.62,"Data collected from other historical studies, but does not report test details. Assumed standard cylinder."
Szilágyi (2013a),T11/1159,Hungary,Laboratory,,,Original Schmidt Type N,,Horizontal,10,43.9,Cylinder,,,,,,,62.05,62.05,62.05,"Data collected from other historical studies, but does not report test details. Assumed standard cylinder."
Szilágyi (2013a),T11/1160,Hungary,Laboratory,,,Original Schmidt Type N,,Horizontal,10,36.7,Cylinder,,,,,,,45.02,45.02,45.02,"Data collected from other historical studies, but does not report test details. Assumed standard cylinder."
Szilágyi (2013a),T11/1161,Hungary,Laboratory,,,Original Schmidt Type N,,Horizontal,10,39.2,Cylinder,,,,,,,49.88,49.88,49.88,"Data collected from other historical studies, but does not report test details. Assumed standard cylinder."
Szilágyi (2013a),T11/1162,Hungary,Laboratory,,,Original Schmidt Type N,,Horizontal,10,42.3,Cylinder,,,,,,,55.26,55.26,55.26,"Data collected from other historical studies, but does not report test details. Assumed standard cylinder."
Szilágyi (2013a),T11/1163,Hungary,Laboratory,,,Original Schmidt Type N,,Horizontal,10,34.0,Cylinder,,,,,,,35.88,35.88,35.88,"Data collected from other historical studies, but does not report test details. Assumed standard cylinder."
Szilágyi (2013a),T11/1164,Hungary,Laboratory,,,Original Schmidt Type N,,Horizontal,10,33.2,Cylinder,,,,,,,37.88,37.88,37.88,"Data collected from other historical studies, but does not report test details. Assumed standard cylinder."
Szilágyi (2013a),T11/1165,Hungary,Laboratory,,,Original Schmidt Type N,,Horizontal,10,34.8,Cylinder,,,,,,,39.78,39.78,39.78,"Data collected from other historical studies, but does not report test details. Assumed standard cylinder."
Szilágyi (2013a),T11/1166,Hungary,Laboratory,,,Original Schmidt Type N,,Horizontal,10,37.3,Cylinder,,,,,,,50.99,50.99,50.99,"Data collected from other historical studies, but does not report test details. Assumed standard cylinder."
Szilágyi (2013a),T11/1167,Hungary,Laboratory,,,Original Schmidt Type N,,Horizontal,10,37.5,Cylinder,,,,,,,43.90,43.90,43.90,"Data collected from other historical studies, but does not report test details. Assumed standard cylinder."
Szilágyi (2013a),T11/1168,Hungary,Laboratory,,,Original Schmidt Type N,,Horizontal,10,42.7,Cylinder,,,,,,,62.76,62.76,62.76,"Data collected from other historical studies, but does not report test details. Assumed standard cylinder."
Szilágyi (2013a),T11/1169,Hungary,Laboratory,,,Original Schmidt Type N,,Horizontal,10,36.8,Cylinder,,,,,,,46.12,46.12,46.12,"Data collected from other historical studies, but does not report test details. Assumed standard cylinder."
Szilágyi (2013a),T11/1170,Hungary,Laboratory,,,Original Schmidt Type N,,Horizontal,10,38.8,Cylinder,,,,,,,49.88,49.88,49.88,"Data collected from other historical studies, but does not report test details. Assumed standard cylinder."
Szilágyi (2013a),T11/1171,Hungary,Laboratory,,,Original Schmidt Type N,,Horizontal,10,40.2,Cylinder,,,,,,,56.64,56.64,56.64,"Data collected from other historical studies, but does not report test details. Assumed standard cylinder."
Szilágyi (2013a),T11/1172,Hungary,Laboratory,,,Original Schmidt Type N,,Horizontal,10,32.2,Cylinder,,,,,,,34.83,34.83,34.83,"Data collected from other historical studies, but does not report test details. Assumed standard cylinder."
Szilágyi (2013a),T11/1173,Hungary,Laboratory,,,Original Schmidt Type N,,Horizontal,10,34.3,Cylinder,,,,,,,39.17,39.17,39.17,"Data collected from other historical studies, but does not report test details. Assumed standard cylinder."
Szilágyi (2013a),T11/1174,Hungary,Laboratory,,,Original Schmidt Type N,,Horizontal,10,34.8,Cylinder,,,,,,,38.99,38.99,38.99,"Data collected from other historical studies, but does not report test details. Assumed standard cylinder."
Szilágyi (2013a),T11/1175,Hungary,Laboratory,,,Original Schmidt Type N,,Horizontal,10,39.9,Cylinder,,,,,,,57.40,57.40,57.40,"Data collected from other historical studies, but does not report test details. Assumed standard cylinder."
Szilágyi (2013a),T11/1176,Hungary,Laboratory,,,Original Schmidt Type N,,Horizontal,10,40.2,Cylinder,,,,,,,57.18,57.18,57.18,"Data collected from other historical studies, but does not report test details. Assumed standard cylinder."
Szilágyi (2013a),T11/1177,Hungary,Laboratory,,,Original Schmidt Type N,,Horizontal,10,43.3,Cylinder,,,,,,,63.94,63.94,63.94,"Data collected from other historical studies, but does not report test details. Assumed standard cylinder."
Szilágyi (2013a),T11/1178,Hungary,Laboratory,,,Original Schmidt Type N,,Horizontal,10,38.6,Cylinder,,,,,,,53.06,53.06,53.06,"Data collected from other historical studies, but does not report test details. Assumed standard cylinder."
Szilágyi (2013a),T11/1179,Hungary,Laboratory,,,Original Schmidt Type N,,Horizontal,10,39.1,Cylinder,,,,,,,54.39,54.39,54.39,"Data collected from other historical studies, but does not report test details. Assumed standard cylinder."
Szilágyi (2013a),T11/1180,Hungary,Laboratory,,,Original Schmidt Type N,,Horizontal,10,44.0,Cylinder,,,,,,,69.22,69.22,69.22,"Data collected from other historical studies, but does not report test details. Assumed standard cylinder."
Szilágyi (2013a),T11/1181,Hungary,Laboratory,,,Original Schmidt Type N,,Horizontal,10,34.4,Cylinder,,,,,,,42.56,42.56,42.56,"Data collected from other historical studies, but does not report test details. Assumed standard cylinder."
Szilágyi (2013a),T11/1182,Hungary,Laboratory,,,Original Schmidt Type N,,Horizontal,10,37.7,Cylinder,,,,,,,45.31,45.31,45.31,"Data collected from other historical studies, but does not report test details. Assumed standard cylinder."
Szilágyi (2013a),T11/1183,Hungary,Laboratory,,,Original Schmidt Type N,,Horizontal,10,38.8,Cylinder,,,,,,,54.92,54.92,54.92,"Data collected from other historical studies, but does not report test details. Assumed standard cylinder."
Szilágyi (2013a),T11/1184,Hungary,Laboratory,,,Original Schmidt Type N,,Horizontal,10,37.7,Cylinder,,,,,,,52.58,52.58,52.58,"Data collected from other historical studies, but does not report test details. Assumed standard cylinder."
Szilágyi (2013a),T11/1185,Hungary,Laboratory,,,Original Schmidt Type N,,Horizontal,10,43.0,Cylinder,,,,,,,64.80,64.80,64.80,"Data collected from other historical studies, but does not report test details. Assumed standard cylinder."
Szilágyi (2013a),T11/1186,Hungary,Laboratory,,,Original Schmidt Type N,,Horizontal,10,38.3,Cylinder,,,,,,,52.51,52.51,52.51,"Data collected from other historical studies, but does not report test details. Assumed standard cylinder."
Szilágyi (2013a),T11/1187,Hungary,Laboratory,,,Original Schmidt Type N,,Horizontal,10,41.2,Cylinder,,,,,,,59.97,59.97,59.97,"Data collected from other historical studies, but does not report test details. Assumed standard cylinder."
Szilágyi (2013a),T11/1188,Hungary,Laboratory,,,Original Schmidt Type N,,Horizontal,10,43.5,Cylinder,,,,,,,70.41,70.41,70.41,"Data collected from other historical studies, but does not report test details. Assumed standard cylinder."
Szilágyi (2013a),T11/1189,Hungary,Laboratory,,,Original Schmidt Type N,,Horizontal,10,35.2,Cylinder,,,,,,,40.71,40.71,40.71,"Data collected from other historical studies, but does not report test details. Assumed standard cylinder."
Szilágyi (2013a),T11/1190,Hungary,Laboratory,,,Original Schmidt Type N,,Horizontal,10,37.6,Cylinder,,,,,,,47.11,47.11,47.11,"Data collected from other historical studies, but does not report test details. Assumed standard cylinder."
Szilágyi (2013a),T11/1191,Hungary,Laboratory,,,Original Schmidt Type N,,Horizontal,10,41.2,Cylinder,,,,,,,62.59,62.59,62.59,"Data collected from other historical studies, but does not report test details. Assumed standard cylinder."
Szilágyi (2013a),T11/1192,Hungary,Laboratory,,,Original Schmidt Type N,,Horizontal,10,40.2,Cylinder,,,,,,,57.57,57.57,57.57,"Data collected from other historical studies, but does not report test details. Assumed standard cylinder."
Szilágyi (2013a),T11/1193,Hungary,Laboratory,,,Original Schmidt Type N,,Horizontal,10,41.6,Cylinder,,,,,,,67.34,67.34,67.34,"Data collected from other historical studies, but does not report test details. Assumed standard cylinder."
Szilágyi (2013a),T11/1194,Hungary,Laboratory,,,Original Schmidt Type N,,Horizontal,10,42.4,Cylinder,,,,,,,54.85,54.85,54.85,"Data collected from other historical studies, but does not report test details. Assumed standard cylinder."
Szilágyi (2013a),T11/1195,Hungary,Laboratory,,,Original Schmidt Type N,,Horizontal,10,43.8,Cylinder,,,,,,,63.85,63.85,63.85,"Data collected from other historical studies, but does not report test details. Assumed standard cylinder."
Szilágyi (2013a),T11/1196,Hungary,Laboratory,,,Original Schmidt Type N,,Horizontal,10,49.0,Cylinder,,,,,,,78.30,78.30,78.30,"Data collected from other historical studies, but does not report test details. Assumed standard cylinder."
Szilágyi (2013a),T11/1197,Hungary,Laboratory,,,Original Schmidt Type N,,Horizontal,10,38.5,Cylinder,,,,,,,49.40,49.40,49.40,"Data collected from other historical studies, but does not report test details. Assumed standard cylinder."
Szilágyi (2013a),T11/1198,Hungary,Laboratory,,,Original Schmidt Type N,,Horizontal,10,39.6,Cylinder,,,,,,,51.16,51.16,51.16,"Data collected from other historical studies, but does not report test details. Assumed standard cylinder."
Szilágyi (2013a),T11/1199,Hungary,Laboratory,,,Original Schmidt Type N,,Horizontal,10,45.7,Cylinder,,,,,,,53.50,53.50,53.50,"Data collected from other historical studies, but does not report test details. Assumed standard cylinder."
Szilágyi (2013a),T11/1200,Hungary,Laboratory,,,Original Schmidt Type N,,Horizontal,10,40.9,Cylinder,,,,,,,64.61,64.61,64.61,"Data collected from other historical studies, but does not report test details. Assumed standard cylinder."
Szilágyi (2013a),T11/1201,Hungary,Laboratory,,,Original Schmidt Type N,,Horizontal,10,39.7,Cylinder,,,,,,,56.49,56.49,56.49,"Data collected from other historical studies, but does not report test details. Assumed standard cylinder."
Szilágyi (2013a),T11/1202,Hungary,Laboratory,,,Original Schmidt Type N,,Horizontal,10,40.6,Cylinder,,,,,,,67.84,67.84,67.84,"Data collected from other historical studies, but does not report test details. Assumed standard cylinder."
Szilágyi (2013a),T11/1203,Hungary,Laboratory,,,Original Schmidt Type N,,Horizontal,10,38.4,Cylinder,,,,,,,54.35,54.35,54.35,"Data collected from other historical studies, but does not report test details. Assumed standard cylinder."
Szilágyi (2013a),T11/1204,Hungary,Laboratory,,,Original Schmidt Type N,,Horizontal,10,41.6,Cylinder,,,,,,,60.09,60.09,60.09,"Data collected from other historical studies, but does not report test details. Assumed standard cylinder."
Szilágyi (2013a),T11/1205,Hungary,Laboratory,,,Original Schmidt Type N,,Horizontal,10,48.6,Cylinder,,,,,,,77.89,77.89,77.89,"Data collected from other historical studies, but does not report test details. Assumed standard cylinder."
Szilágyi (2013a),T11/1206,Hungary,Laboratory,,,Original Schmidt Type N,,Horizontal,10,36.2,Cylinder,,,,,,,46.92,46.92,46.92,"Data collected from other historical studies, but does not report test details. Assumed standard cylinder."
Szilágyi (2013a),T11/1207,Hungary,Laboratory,,,Original Schmidt Type N,,Horizontal,10,38.0,Cylinder,,,,,,,51.33,51.33,51.33,"Data collected from other historical studies, but does not report test details. Assumed standard cylinder."
Szilágyi (2013a),T11/1208,Hungary,Laboratory,,,Original Schmidt Type N,,Horizontal,10,42.7,Cylinder,,,,,,,53.77,53.77,53.77,"Data collected from other historical studies, but does not report test details. Assumed standard cylinder."
Szilágyi (2013a),T11/1209,Hungary,Laboratory,,,Original Schmidt Type N,,Horizontal,10,43.7,Cylinder,,,,,,,65.75,65.75,65.75,"Data collected from other historical studies, but does not report test details. Assumed standard cylinder."
Szilágyi (2013a),T11/1210,Hungary,Laboratory,,,Original Schmidt Type N,,Horizontal,10,41.6,Cylinder,,,,,,,67.85,67.85,67.85,"Data collected from other historical studies, but does not report test details. Assumed standard cylinder."
Szilágyi (2013a),T11/1211,Hungary,Laboratory,,,Original Schmidt Type N,,Horizontal,10,46.8,Cylinder,,,,,,,84.51,84.51,84.51,"Data collected from other historical studies, but does not report test details. Assumed standard cylinder."
Szilágyi (2013a),T11/1212,Hungary,Laboratory,,,Original Schmidt Type N,,Horizontal,10,39.7,Cylinder,,,,,,,57.29,57.29,57.29,"Data collected from other historical studies, but does not report test details. Assumed standard cylinder."
Szilágyi (2013a),T11/1213,Hungary,Laboratory,,,Original Schmidt Type N,,Horizontal,10,43.2,Cylinder,,,,,,,62.83,62.83,62.83,"Data collected from other historical studies, but does not report test details. Assumed standard cylinder."
Szilágyi (2013a),T11/1214,Hungary,Laboratory,,,Original Schmidt Type N,,Horizontal,10,50.5,Cylinder,,,,,,,85.37,85.37,85.37,"Data collected from other historical studies, but does not report test details. Assumed standard cylinder."
Szilágyi (2013a),T11/1215,Hungary,Laboratory,,,Original Schmidt Type N,,Horizontal,10,37.7,Cylinder,,,,,,,51.36,51.36,51.36,"Data collected from other historical studies, but does not report test details. Assumed standard cylinder."
Szilágyi (2013a),T11/1216,Hungary,Laboratory,,,Original Schmidt Type N,,Horizontal,10,35.2,Cylinder,,,,,,,54.08,54.08,54.08,"Data collected from other historical studies, but does not report test details. Assumed standard cylinder."
Szilágyi (2013a),T11/1217,Hungary,Laboratory,,,Original Schmidt Type N,,Horizontal,10,38.0,Cylinder,,,,,,,59.47,59.47,59.47,"Data collected from other historical studies, but does not report test details. Assumed standard cylinder."
Szilágyi (2013a),T11/1218,Hungary,Laboratory,,,Original Schmidt Type N,,Horizontal,10,42.7,Cylinder,,,,,,,68.87,68.87,68.87,"Data collected from other historical studies, but does not report test details. Assumed standard cylinder."
Szilágyi (2013a),T11/1219,Hungary,Laboratory,,,Original Schmidt Type N,,Horizontal,10,41.3,Cylinder,,,,,,,64.55,64.55,64.55,"Data collected from other historical studies, but does not report test details. Assumed standard cylinder."
Szilágyi (2013a),T11/1220,Hungary,Laboratory,,,Original Schmidt Type N,,Horizontal,10,46.6,Cylinder,,,,,,,75.07,75.07,75.07,"Data collected from other historical studies, but does not report test details. Assumed standard cylinder."
Szilágyi (2013a),T11/1221,Hungary,Laboratory,,,Original Schmidt Type N,,Horizontal,10,40.9,Cylinder,,,,,,,60.42,60.42,60.42,"Data collected from other historical studies, but does not report test details. Assumed standard cylinder."
Szilágyi (2013a),T11/1222,Hungary,Laboratory,,,Original Schmidt Type N,,Horizontal,10,43.6,Cylinder,,,,,,,68.90,68.90,68.90,"Data collected from other historical studies, but does not report test details. Assumed standard cylinder."
Szilágyi (2013a),T11/1223,Hungary,Laboratory,,,Original Schmidt Type N,,Horizontal,10,48.8,Cylinder,,,,,,,81.49,81.49,81.49,"Data collected from other historical studies, but does not report test details. Assumed standard cylinder."
Szilágyi (2013a),T11/1224,Hungary,Laboratory,,,Original Schmidt Type N,,Horizontal,10,39.5,Cylinder,,,,,,,52.85,52.85,52.85,"Data collected from other historical studies, but does not report test details. Assumed standard cylinder."
Szilágyi (2013a),T11/1225,Hungary,Laboratory,,,Original Schmidt Type N,,Horizontal,10,37.8,Cylinder,,,,,,,55.48,55.48,55.48,"Data collected from other historical studies, but does not report test details. Assumed standard cylinder."
Szilágyi (2013a),T11/1226,Hungary,Laboratory,,,Original Schmidt Type N,,Horizontal,10,33.2,Cylinder,,,,,,,58.08,58.08,58.08,"Data collected from other historical studies, but does not report test details. Assumed standard cylinder."
Szilágyi (2013a),T11/1227,Hungary,Laboratory,,,Original Schmidt Type N,,Horizontal,10,44.4,Cylinder,,,,,,,70.56,70.56,70.56,"Data collected from other historical studies, but does not report test details. Assumed standard cylinder."
Szilágyi (2013a),T11/1228,Hungary,Laboratory,,,Original Schmidt Type N,,Horizontal,10,43.4,Cylinder,,,,,,,69.19,69.19,69.19,"Data collected from other historical studies, but does not report test details. Assumed standard cylinder."
Szilágyi (2013a),T11/1229,Hungary,Laboratory,,,Original Schmidt Type N,,Horizontal,10,48.2,Cylinder,,,,,,,80.13,80.13,80.13,"Data collected from other historical studies, but does not report test details. Assumed standard cylinder."
Szilágyi (2013a),T11/1230,Hungary,Laboratory,,,Original Schmidt Type N,,Horizontal,10,39.8,Cylinder,,,,,,,61.55,61.55,61.55,"Data collected from other historical studies, but does not report test details. Assumed standard cylinder."
Szilágyi (2013a),T11/1231,Hungary,Laboratory,,,Original Schmidt Type N,,Horizontal,10,42.9,Cylinder,,,,,,,71.90,71.90,71.90,"Data collected from other historical studies, but does not report test details. Assumed standard cylinder."
Szilágyi (2013a),T11/1232,Hungary,Laboratory,,,Original Schmidt Type N,,Horizontal,10,50.1,Cylinder,,,,,,,88.15,88.15,88.15,"Data collected from other historical studies, but does not report test details. Assumed standard cylinder."
Szilágyi (2013a),T11/1233,Hungary,Laboratory,,,Original Schmidt Type N,,Horizontal,10,39.5,Cylinder,,,,,,,54.73,54.73,54.73,"Data collected from other historical studies, but does not report test details. Assumed standard cylinder."
Szilágyi (2013a),T11/1234,Hungary,Laboratory,,,Original Schmidt Type N,,Horizontal,10,41.9,Cylinder,,,,,,,59.16,59.16,59.16,"Data collected from other historical studies, but does not report test details. Assumed standard cylinder."
Szilágyi (2013a),T11/1235,Hungary,Laboratory,,,Original Schmidt Type N,,Horizontal,10,42.5,Cylinder,,,,,,,60.57,60.57,60.57,"Data collected from other historical studies, but does not report test details. Assumed standard cylinder."
Szilágyi (2013a),T11/1236,Hungary,Laboratory,,,Original Schmidt Type N,,Horizontal,10,45.4,Cylinder,,,,,,,71.00,71.00,71.00,"Data collected from other historical studies, but does not report test details. Assumed standard cylinder."
Szilágyi (2013a),T11/1237,Hungary,Laboratory,,,Original Schmidt Type N,,Horizontal,10,44.5,Cylinder,,,,,,,70.32,70.32,70.32,"Data collected from other historical studies, but does not report test details. Assumed standard cylinder."
Szilágyi (2013a),T11/1238,Hungary,Laboratory,,,Original Schmidt Type N,,Horizontal,10,47.0,Cylinder,,,,,,,90.10,90.10,90.10,"Data collected from other historical studies, but does not report test details. Assumed standard cylinder."
Szilágyi (2013a),T11/1239,Hungary,Laboratory,,,Original Schmidt Type N,,Horizontal,10,39.6,Cylinder,,,,,,,62.03,62.03,62.03,"Data collected from other historical studies, but does not report test details. Assumed standard cylinder."
Szilágyi (2013a),T11/1240,Hungary,Laboratory,,,Original Schmidt Type N,,Horizontal,10,43.2,Cylinder,,,,,,,67.32,67.32,67.32,"Data collected from other historical studies, but does not report test details. Assumed standard cylinder."
Szilágyi (2013a),T11/1241,Hungary,Laboratory,,,Original Schmidt Type N,,Horizontal,10,50.1,Cylinder,,,,,,,87.72,87.72,87.72,"Data collected from other historical studies, but does not report test details. Assumed standard cylinder."
Szilágyi (2013a),T11/1242,Hungary,Laboratory,,,Original Schmidt Type N,,Horizontal,10,39.3,Cylinder,,,,,,,52.88,52.88,52.88,"Data collected from other historical studies, but does not report test details. Assumed standard cylinder."
Szilágyi (2013a),T11/1243,Hungary,Laboratory,,,Original Schmidt Type N,,Horizontal,10,42.6,Cylinder,,,,,,,58.55,58.55,58.55,"Data collected from other historical studies, but does not report test details. Assumed standard cylinder."
Szilágyi (2013a),T11/1244,Hungary,Laboratory,,,Original Schmidt Type N,,Horizontal,10,42.9,Cylinder,,,,,,,58.65,58.65,58.65,"Data collected from other historical studies, but does not report test details. Assumed standard cylinder."
Szilágyi (2013a),T11/1245,Hungary,Laboratory,,,Original Schmidt Type N,,Horizontal,10,30.4,Cylinder,,,,,,,33.55,33.55,33.55,"Data collected from other historical studies, but does not report test details. Assumed standard cylinder."
Szilágyi (2013a),T11/1246,Hungary,Laboratory,,,Original Schmidt Type N,,Horizontal,10,30.5,Cylinder,,,,,,,36.02,36.02,36.02,"Data collected from other historical studies, but does not report test details. Assumed standard cylinder."
Szilágyi (2013a),T11/1247,Hungary,Laboratory,,,Original Schmidt Type N,,Horizontal,10,33.6,Cylinder,,,,,,,37.76,37.76,37.76,"Data collected from other historical studies, but does not report test details. Assumed standard cylinder."
Szilágyi (2013a),T11/1248,Hungary,Laboratory,,,Original Schmidt Type N,,Horizontal,10,25.4,Cylinder,,,,,,,23.25,23.25,23.25,"Data collected from other historical studies, but does not report test details. Assumed standard cylinder."
Szilágyi (2013a),T11/1249,Hungary,Laboratory,,,Original Schmidt Type N,,Horizontal,10,29.9,Cylinder,,,,,,,36.77,36.77,36.77,"Data collected from other historical studies, but does not report test details. Assumed standard cylinder."
Szilágyi (2013a),T11/1250,Hungary,Laboratory,,,Original Schmidt Type N,,Horizontal,10,30.8,Cylinder,,,,,,,34.08,34.08,34.08,"Data collected from other historical studies, but does not report test details. Assumed standard cylinder."
Szilágyi (2013a),T11/1251,Hungary,Laboratory,,,Original Schmidt Type N,,Horizontal,10,22.3,Cylinder,,,,,,,15.26,15.26,15.26,"Data collected from other historical studies, but does not report test details. Assumed standard cylinder."
Szilágyi (2013a),T11/1252,Hungary,Laboratory,,,Original Schmidt Type N,,Horizontal,10,23.4,Cylinder,,,,,,,19.38,19.38,19.38,"Data collected from other historical studies, but does not report test details. Assumed standard cylinder."
Szilágyi (2013a),T11/1253,Hungary,Laboratory,,,Original Schmidt Type N,,Horizontal,10,26.3,Cylinder,,,,,,,21.70,21.70,21.70,"Data collected from other historical studies, but does not report test details. Assumed standard cylinder."
Szilágyi (2013a),T11/1254,Hungary,Laboratory,,,Original Schmidt Type N,,Horizontal,10,30.8,Cylinder,,,,,,,32.21,32.21,32.21,"Data collected from other historical studies, but does not report test details. Assumed standard cylinder."
Szilágyi (2013a),T11/1255,Hungary,Laboratory,,,Original Schmidt Type N,,Horizontal,10,31.8,Cylinder,,,,,,,37.57,37.57,37.57,"Data collected from other historical studies, but does not report test details. Assumed standard cylinder."
Szilágyi (2013a),T11/1256,Hungary,Laboratory,,,Original Schmidt Type N,,Horizontal,10,35.1,Cylinder,,,,,,,40.68,40.68,40.68,"Data collected from other historical studies, but does not report test details. Assumed standard cylinder."
Szilágyi (2013a),T11/1257,Hungary,Laboratory,,,Original Schmidt Type N,,Horizontal,10,23.5,Cylinder,,,,,,,23.17,23.17,23.17,"Data collected from other historical studies, but does not report test details. Assumed standard cylinder."
Szilágyi (2013a),T11/1258,Hungary,Laboratory,,,Original Schmidt Type N,,Horizontal,10,31.0,Cylinder,,,,,,,35.95,35.95,35.95,"Data collected from other historical studies, but does not report test details. Assumed standard cylinder."
Szilágyi (2013a),T11/1259,Hungary,Laboratory,,,Original Schmidt Type N,,Horizontal,10,31.1,Cylinder,,,,,,,33.54,33.54,33.54,"Data collected from other historical studies, but does not report test details. Assumed standard cylinder."
Szilágyi (2013a),T11/1260,Hungary,Laboratory,,,Original Schmidt Type N,,Horizontal,10,21.5,Cylinder,,,,,,,15.66,15.66,15.66,"Data collected from other historical studies, but does not report test details. Assumed standard cylinder."
Szilágyi (2013a),T11/1261,Hungary,Laboratory,,,Original Schmidt Type N,,Horizontal,10,24.4,Cylinder,,,,,,,20.28,20.28,20.28,"Data collected from other historical studies, but does not report test details. Assumed standard cylinder."
Szilágyi (2013a),T11/1262,Hungary,Laboratory,,,Original Schmidt Type N,,Horizontal,10,28.2,Cylinder,,,,,,,24.38,24.38,24.38,"Data collected from other historical studies, but does not report test details. Assumed standard cylinder."
Szilágyi (2013a),T11/1263,Hungary,Laboratory,,,Original Schmidt Type N,,Horizontal,10,33.9,Cylinder,,,,,,,40.48,40.48,40.48,"Data collected from other historical studies, but does not report test details. Assumed standard cylinder."
Szilágyi (2013a),T11/1264,Hungary,Laboratory,,,Original Schmidt Type N,,Horizontal,10,38.8,Cylinder,,,,,,,51.44,51.44,51.44,"Data collected from other historical studies, but does not report test details. Assumed standard cylinder."
Szilágyi (2013a),T11/1265,Hungary,Laboratory,,,Original Schmidt Type N,,Horizontal,10,40.0,Cylinder,,,,,,,49.28,49.28,49.28,"Data collected from other historical studies, but does not report test details. Assumed standard cylinder."
Szilágyi (2013a),T11/1266,Hungary,Laboratory,,,Original Schmidt Type N,,Horizontal,10,31.6,Cylinder,,,,,,,31.97,31.97,31.97,"Data collected from other historical studies, but does not report test details. Assumed standard cylinder."
Szilágyi (2013a),T11/1267,Hungary,Laboratory,,,Original Schmidt Type N,,Horizontal,10,35.7,Cylinder,,,,,,,40.66,40.66,40.66,"Data collected from other historical studies, but does not report test details. Assumed standard cylinder."
Szilágyi (2013a),T11/1268,Hungary,Laboratory,,,Original Schmidt Type N,,Horizontal,10,37.2,Cylinder,,,,,,,45.50,45.50,45.50,"Data collected from other historical studies, but does not report test details. Assumed standard cylinder."
Szilágyi (2013a),T11/1269,Hungary,Laboratory,,,Original Schmidt Type N,,Horizontal,10,32.2,Cylinder,,,,,,,22.82,22.82,22.82,"Data collected from other historical studies, but does not report test details. Assumed standard cylinder."
Szilágyi (2013a),T11/1270,Hungary,Laboratory,,,Original Schmidt Type N,,Horizontal,10,34.3,Cylinder,,,,,,,28.55,28.55,28.55,"Data collected from other historical studies, but does not report test details. Assumed standard cylinder."
Szilágyi (2013a),T11/1271,Hungary,Laboratory,,,Original Schmidt Type N,,Horizontal,10,35.8,Cylinder,,,,,,,30.01,30.01,30.01,"Data collected from other historical studies, but does not report test details. Assumed standard cylinder."
Szilágyi (2013a),T11/1272,Hungary,Laboratory,,,Original Schmidt Type N,,Horizontal,10,35.6,Cylinder,,,,,,,39.41,39.41,39.41,"Data collected from other historical studies, but does not report test details. Assumed standard cylinder."
Szilágyi (2013a),T11/1273,Hungary,Laboratory,,,Original Schmidt Type N,,Horizontal,10,38.4,Cylinder,,,,,,,49.77,49.77,49.77,"Data collected from other historical studies, but does not report test details. Assumed standard cylinder."
Szilágyi (2013a),T11/1274,Hungary,Laboratory,,,Original Schmidt Type N,,Horizontal,10,40.9,Cylinder,,,,,,,50.89,50.89,50.89,"Data collected from other historical studies, but does not report test details. Assumed standard cylinder."
Szilágyi (2013a),T11/1275,Hungary,Laboratory,,,Original Schmidt Type N,,Horizontal,10,30.6,Cylinder,,,,,,,31.49,31.49,31.49,"Data collected from other historical studies, but does not report test details. Assumed standard cylinder."
Szilágyi (2013a),T11/1276,Hungary,Laboratory,,,Original Schmidt Type N,,Horizontal,10,35.9,Cylinder,,,,,,,40.43,40.43,40.43,"Data collected from other historical studies, but does not report test details. Assumed standard cylinder."
Szilágyi (2013a),T11/1277,Hungary,Laboratory,,,Original Schmidt Type N,,Horizontal,10,37.3,Cylinder,,,,,,,43.53,43.53,43.53,"Data collected from other historical studies, but does not report test details. Assumed standard cylinder."
Szilágyi (2013a),T11/1278,Hungary,Laboratory,,,Original Schmidt Type N,,Horizontal,10,30.2,Cylinder,,,,,,,22.35,22.35,22.35,"Data collected from other historical studies, but does not report test details. Assumed standard cylinder."
Szilágyi (2013a),T11/1279,Hungary,Laboratory,,,Original Schmidt Type N,,Horizontal,10,32.9,Cylinder,,,,,,,28.05,28.05,28.05,"Data collected from other historical studies, but does not report test details. Assumed standard cylinder."
Szilágyi (2013a),T11/1280,Hungary,Laboratory,,,Original Schmidt Type N,,Horizontal,10,35.9,Cylinder,,,,,,,36.60,36.60,36.60,"Data collected from other historical studies, but does not report test details. Assumed standard cylinder."
Szilágyi (2013a),T11/1281,Hungary,Laboratory,,,Original Schmidt Type N,,Horizontal,10,35.7,Cylinder,,,,,,,47.10,47.10,47.10,"Data collected from other historical studies, but does not report test details. Assumed standard cylinder."
Szilágyi (2013a),T11/1282,Hungary,Laboratory,,,Original Schmidt Type N,,Horizontal,10,40.4,Cylinder,,,,,,,55.83,55.83,55.83,"Data collected from other historical studies, but does not report test details. Assumed standard cylinder."
Szilágyi (2013a),T11/1283,Hungary,Laboratory,,,Original Schmidt Type N,,Horizontal,10,41.7,Cylinder,,,,,,,60.76,60.76,60.76,"Data collected from other historical studies, but does not report test details. Assumed standard cylinder."
Szilágyi (2013a),T11/1284,Hungary,Laboratory,,,Original Schmidt Type N,,Horizontal,10,36.1,Cylinder,,,,,,,38.42,38.42,38.42,"Data collected from other historical studies, but does not report test details. Assumed standard cylinder."
Szilágyi (2013a),T11/1285,Hungary,Laboratory,,,Original Schmidt Type N,,Horizontal,10,38.6,Cylinder,,,,,,,51.84,51.84,51.84,"Data collected from other historical studies, but does not report test details. Assumed standard cylinder."
Szilágyi (2013a),T11/1286,Hungary,Laboratory,,,Original Schmidt Type N,,Horizontal,10,40.5,Cylinder,,,,,,,49.40,49.40,49.40,"Data collected from other historical studies, but does not report test details. Assumed standard cylinder."
Szilágyi (2013a),T11/1287,Hungary,Laboratory,,,Original Schmidt Type N,,Horizontal,10,36.6,Cylinder,,,,,,,29.01,29.01,29.01,"Data collected from other historical studies, but does not report test details. Assumed standard cylinder."
Szilágyi (2013a),T11/1288,Hungary,Laboratory,,,Original Schmidt Type N,,Horizontal,10,36.7,Cylinder,,,,,,,36.90,36.90,36.90,"Data collected from other historical studies, but does not report test details. Assumed standard cylinder."
Szilágyi (2013a),T11/1289,Hungary,Laboratory,,,Original Schmidt Type N,,Horizontal,10,38.6,Cylinder,,,,,,,43.06,43.06,43.06,"Data collected from other historical studies, but does not report test details. Assumed standard cylinder."
Szilágyi (2013a),T11/1290,Hungary,Laboratory,,,Original Schmidt Type N,,Horizontal,10,31.4,Cylinder,,,,,,,47.29,47.29,47.29,"Data collected from other historical studies, but does not report test details. Assumed standard cylinder."
