Repository: bjhtud/MTL_in_MAT

# MTL_in_MAT

## 多任务情况

UHPC为核心数据集
测试集划分有两种方式：
1. 单任务测试集：针对每个任务，划分出该任务没有缺失标签的样本中的一部分作为测试集
   - 训练阶段：分任务训练，与其他任务(标签)的样本进行合并，这样就得到了一个训练集，这个训练集中特征和标签还是有缺失的
   - 训练出的模型：
     - 输入：特征 + 其他任务的标签
     - 输出：当前任务的标签
   - 测试阶段：使用该任务的测试集进行评估
   - 问题是：测试集中没有其他任务的标签，怎么办？

2. 多任务测试集：划分出所有任务都没有缺失标签的样本作为测试集
    - 训练阶段：使用其他样本作为训练集，这些样本中有缺失标签和缺失特征
    - 训练出的模型：
      - 输入：特征
      - 输出：所有任务的标签
    - 测试阶段：使用多任务测试集进行评估
    - 这样就能利用多个任务之间的关系进行预测
    - 缺点是：测试集会比较小，并且只能评估那些没有缺失标签的样本

##

File: data_set/Non_destructive/Complete RH Database.csv (part 25 of 39)
Literature,Specimen ID,Country,Specimen Type,Specimen Age (days),Rebar Present,RH Device Brand & Model,Standard,Orientation,No. Tests,"Median Rebound Number, RN",Core Specimen ,Height (mm),Width/Diameter (mm),Max Aggregate Size (mm),W/C Ratio,Strength Class,"Design Strength, fck (MPa)","fc,core (MPa)","fc,ref (MPa)","fc,cyl (MPa)",Notes
Szilágyi (2013a),T11/1291,Hungary,Laboratory,,,Original Schmidt Type N,,Horizontal,10,40.4,Cylinder,,,,,,,56.72,56.72,56.72,"Data collected from other historical studies, but does not report test details. Assumed standard cylinder."
Szilágyi (2013a),T11/1292,Hungary,Laboratory,,,Original Schmidt Type N,,Horizontal,10,40.6,Cylinder,,,,,,,59.53,59.53,59.53,"Data collected from other historical studies, but does not report test details. Assumed standard cylinder."
Szilágyi (2013a),T11/1293,Hungary,Laboratory,,,Original Schmidt Type N,,Horizontal,10,36.0,Cylinder,,,,,,,38.71,38.71,38.71,"Data collected from other historical studies, but does not report test details. Assumed standard cylinder."
Szilágyi (2013a),T11/1294,Hungary,Laboratory,,,Original Schmidt Type N,,Horizontal,10,39.2,Cylinder,,,,,,,49.55,49.55,49.55,"Data collected from other historical studies, but does not report test details. Assumed standard cylinder."
Szilágyi (2013a),T11/1295,Hungary,Laboratory,,,Original Schmidt Type N,,Horizontal,10,40.4,Cylinder,,,,,,,54.55,54.55,54.55,"Data collected from other historical studies, but does not report test details. Assumed standard cylinder."
Szilágyi (2013a),T11/1296,Hungary,Laboratory,,,Original Schmidt Type N,,Horizontal,10,33.4,Cylinder,,,,,,,26.51,26.51,26.51,"Data collected from other historical studies, but does not report test details. Assumed standard cylinder."
Szilágyi (2013a),T11/1297,Hungary,Laboratory,,,Original Schmidt Type N,,Horizontal,10,36.3,Cylinder,,,,,,,33.72,33.72,33.72,"Data collected from other historical studies, but does not report test details. Assumed standard cylinder."
Szilágyi (2013a),T11/1298,Hungary,Laboratory,,,Original Schmidt Type N,,Horizontal,10,35.2,Cylinder,,,,,,,38.99,38.99,38.99,"Data collected from other historical studies, but does not report test details. Assumed standard cylinder."
Szilágyi (2013a),T11/1299,Hungary,Laboratory,,,Original Schmidt Type N,,Horizontal,10,40.1,Cylinder,,,,,,,48.55,48.55,48.55,"Data collected from other historical studies, but does not report test details. Assumed standard cylinder."
Szilágyi (2013a),T11/1300,Hungary,Laboratory,,,Original Schmidt Type N,,Horizontal,10,40.2,Cylinder,,,,,,,64.77,64.77,64.77,"Data collected from other historical studies, but does not report test details. Assumed standard cylinder."
Szilágyi (2013a),T11/1301,Hungary,Laboratory,,,Original Schmidt Type N,,Horizontal,10,46.0,Cylinder,,,,,,,65.18,65.18,65.18,"Data collected from other historical studies, but does not report test details. Assumed standard cylinder."
Szilágyi (2013a),T11/1302,Hungary,Laboratory,,,Original Schmidt Type N,,Horizontal,10,35.5,Cylinder,,,,,,,41.80,41.80,41.80,"Data collected from other historical studies, but does not report test details. Assumed standard cylinder."
Szilágyi (2013a),T11/1303,Hungary,Laboratory,,,Original Schmidt Type N,,Horizontal,10,37.0,Cylinder,,,,,,,53.90,53.90,53.90,"Data collected from other historical studies, but does not report test details. Assumed standard cylinder."
Szilágyi (2013a),T11/1304,Hungary,Laboratory,,,Original Schmidt Type N,,Horizontal,10,41.5,Cylinder,,,,,,,59.15,59.15,59.15,"Data collected from other historical studies, but does not report test details. Assumed standard cylinder."
Szilágyi (2013a),T11/1305,Hungary,Laboratory,,,Original Schmidt Type N,,Horizontal,10,37.3,Cylinder,,,,,,,31.48,31.48,31.48,"Data collected from other historical studies, but does not report test details. Assumed standard cylinder."
Szilágyi (2013a),T11/1306,Hungary,Laboratory,,,Original Schmidt Type N,,Horizontal,10,40.2,Cylinder,,,,,,,40.43,40.43,40.43,"Data collected from other historical studies, but does not report test details. Assumed standard cylinder."
Szilágyi (2013a),T11/1307,Hungary,Laboratory,,,Original Schmidt Type N,,Horizontal,10,39.5,Cylinder,,,,,,,45.11,45.11,45.11,"Data collected from other historical studies, but does not report test details. Assumed standard cylinder."
Szilágyi (2013a),T11/1308,Hungary,Laboratory,,,Original Schmidt Type N,,Horizontal,10,39.2,Cylinder,,,,,,,53.86,53.86,53.86,"Data collected from other historical studies, but does not report test details. Assumed standard cylinder."
Szilágyi (2013a),T11/1309,Hungary,Laboratory,,,Original Schmidt Type N,,Horizontal,10,41.0,Cylinder,,,,,,,64.06,64.06,64.06,"Data collected from other historical studies, but does not report test details. Assumed standard cylinder."
Szilágyi (2013a),T11/1310,Hungary,Laboratory,,,Original Schmidt Type N,,Horizontal,10,47.5,Cylinder,,,,,,,71.32,71.32,71.32,"Data collected from other historical studies, but does not report test details. Assumed standard cylinder."
Szilágyi (2013a),T11/1311,Hungary,Laboratory,,,Original Schmidt Type N,,Horizontal,10,35.8,Cylinder,,,,,,,43.77,43.77,43.77,"Data collected from other historical studies, but does not report test details. Assumed standard cylinder."
Szilágyi (2013a),T11/1312,Hungary,Laboratory,,,Original Schmidt Type N,,Horizontal,10,41.7,Cylinder,,,,,,,54.39,54.39,54.39,"Data collected from other historical studies, but does not report test details. Assumed standard cylinder."
Szilágyi (2013a),T11/1313,Hungary,Laboratory,,,Original Schmidt Type N,,Horizontal,10,44.5,Cylinder,,,,,,,61.49,61.49,61.49,"Data collected from other historical studies, but does not report test details. Assumed standard cylinder."
Szilágyi (2013a),T11/1314,Hungary,Laboratory,,,Original Schmidt Type N,,Horizontal,10,36.9,Cylinder,,,,,,,32.34,32.34,32.34,"Data collected from other historical studies, but does not report test details. Assumed standard cylinder."
Szilágyi (2013a),T11/1315,Hungary,Laboratory,,,Original Schmidt Type N,,Horizontal,10,39.2,Cylinder,,,,,,,39.85,39.85,39.85,"Data collected from other historical studies, but does not report test details. Assumed standard cylinder."
Szilágyi (2013a),T11/1316,Hungary,Laboratory,,,Original Schmidt Type N,,Horizontal,10,40.7,Cylinder,,,,,,,45.98,45.98,45.98,"Data collected from other historical studies, but does not report test details. Assumed standard cylinder."
Szilágyi (2013a),T11/1317,Hungary,Laboratory,,,Original Schmidt Type N,,Horizontal,10,43.7,Cylinder,,,,,,,57.53,57.53,57.53,"Data collected from other historical studies, but does not report test details. Assumed standard cylinder."
Szilágyi (2013a),T11/1318,Hungary,Laboratory,,,Original Schmidt Type N,,Horizontal,10,44.7,Cylinder,,,,,,,66.39,66.39,66.39,"Data collected from other historical studies, but does not report test details. Assumed standard cylinder."
Szilágyi (2013a),T11/1319,Hungary,Laboratory,,,Original Schmidt Type N,,Horizontal,10,42.9,Cylinder,,,,,,,73.21,73.21,73.21,"Data collected from other historical studies, but does not report test details. Assumed standard cylinder."
Szilágyi (2013a),T11/1320,Hungary,Laboratory,,,Original Schmidt Type N,,Horizontal,10,39.5,Cylinder,,,,,,,45.96,45.96,45.96,"Data collected from other historical studies, but does not report test details. Assumed standard cylinder."
Szilágyi (2013a),T11/1321,Hungary,Laboratory,,,Original Schmidt Type N,,Horizontal,10,43.7,Cylinder,,,,,,,61.62,61.62,61.62,"Data collected from other historical studies, but does not report test details. Assumed standard cylinder."
Szilágyi (2013a),T11/1322,Hungary,Laboratory,,,Original Schmidt Type N,,Horizontal,10,45.7,Cylinder,,,,,,,64.92,64.92,64.92,"Data collected from other historical studies, but does not report test details. Assumed standard cylinder."
Szilágyi (2013a),T11/1323,Hungary,Laboratory,,,Original Schmidt Type N,,Horizontal,10,36.1,Cylinder,,,,,,,34.88,34.88,34.88,"Data collected from other historical studies, but does not report test details. Assumed standard cylinder."
Szilágyi (2013a),T11/1324,Hungary,Laboratory,,,Original Schmidt Type N,,Horizontal,10,38.4,Cylinder,,,,,,,43.47,43.47,43.47,"Data collected from other historical studies, but does not report test details. Assumed standard cylinder."
Szilágyi (2013a),T11/1325,Hungary,Laboratory,,,Original Schmidt Type N,,Horizontal,10,43.3,Cylinder,,,,,,,47.46,47.46,47.46,"Data collected from other historical studies, but does not report test details. Assumed standard cylinder."
Szilágyi (2013a),T11/1326,Hungary,Laboratory,,,Original Schmidt Type N,,Horizontal,10,42.1,Cylinder,,,,,,,54.60,54.60,54.60,"Data collected from other historical studies, but does not report test details. Assumed standard cylinder."
Szilágyi (2013a),T11/1327,Hungary,Laboratory,,,Original Schmidt Type N,,Horizontal,10,45.8,Cylinder,,,,,,,67.99,67.99,67.99,"Data collected from other historical studies, but does not report test details. Assumed standard cylinder."
Szilágyi (2013a),T11/1328,Hungary,Laboratory,,,Original Schmidt Type N,,Horizontal,10,43.6,Cylinder,,,,,,,72.36,72.36,72.36,"Data collected from other historical studies, but does not report test details. Assumed standard cylinder."
Szilágyi (2013a),T11/1329,Hungary,Laboratory,,,Original Schmidt Type N,,Horizontal,10,38.6,Cylinder,,,,,,,41.98,41.98,41.98,"Data collected from other historical studies, but does not report test details. Assumed standard cylinder."
Szilágyi (2013a),T11/1330,Hungary,Laboratory,,,Original Schmidt Type N,,Horizontal,10,44.9,Cylinder,,,,,,,62.43,62.43,62.43,"Data collected from other historical studies, but does not report test details. Assumed standard cylinder."
Szilágyi (2013a),T11/1331,Hungary,Laboratory,,,Original Schmidt Type N,,Horizontal,10,46.9,Cylinder,,,,,,,62.41,62.41,62.41,"Data collected from other historical studies, but does not report test details. Assumed standard cylinder."
Szilágyi (2013a),T11/1332,Hungary,Laboratory,,,Original Schmidt Type N,,Horizontal,10,35.6,Cylinder,,,,,,,35.34,35.34,35.34,"Data collected from other historical studies, but does not report test details. Assumed standard cylinder."
Szilágyi (2013a),T11/1333,Hungary,Laboratory,,,Original Schmidt Type N,,Horizontal,10,37.9,Cylinder,,,,,,,41.70,41.70,41.70,"Data collected from other historical studies, but does not report test details. Assumed standard cylinder."
Szilágyi (2013a),T11/1334,Hungary,Laboratory,,,Original Schmidt Type N,,Horizontal,10,42.2,Cylinder,,,,,,,52.16,52.16,52.16,"Data collected from other historical studies, but does not report test details. Assumed standard cylinder."
Szilágyi (2013a),T11/1335,Hungary,Laboratory,,,Original Schmidt Type N,,Horizontal,10,39.6,Cylinder,,,,,,,59.25,59.25,59.25,"Data collected from other historical studies, but does not report test details. Assumed standard cylinder."
Szilágyi (2013a),T11/1336,Hungary,Laboratory,,,Original Schmidt Type N,,Horizontal,10,41.7,Cylinder,,,,,,,75.41,75.41,75.41,"Data collected from other historical studies, but does not report test details. Assumed standard cylinder."
Szilágyi (2013a),T11/1337,Hungary,Laboratory,,,Original Schmidt Type N,,Horizontal,10,44.3,Cylinder,,,,,,,80.21,80.21,80.21,"Data collected from other historical studies, but does not report test details. Assumed standard cylinder."
Szilágyi (2013a),T11/1338,Hungary,Laboratory,,,Original Schmidt Type N,,Horizontal,10,40.3,Cylinder,,,,,,,50.65,50.65,50.65,"Data collected from other historical studies, but does not report test details. Assumed standard cylinder."
Szilágyi (2013a),T11/1339,Hungary,Laboratory,,,Original Schmidt Type N,,Horizontal,10,45.1,Cylinder,,,,,,,68.68,68.68,68.68,"Data collected from other historical studies, but does not report test details. Assumed standard cylinder."
Szilágyi (2013a),T11/1340,Hungary,Laboratory,,,Original Schmidt Type N,,Horizontal,10,36.3,Cylinder,,,,,,,37.89,37.89,37.89,"Data collected from other historical studies, but does not report test details. Assumed standard cylinder."
Szilágyi (2013a),T11/1341,Hungary,Laboratory,,,Original Schmidt Type N,,Horizontal,10,37.2,Cylinder,,,,,,,45.50,45.50,45.50,"Data collected from other historical studies, but does not report test details. Assumed standard cylinder."
Szilágyi (2013a),T11/1342,Hungary,Laboratory,,,Original Schmidt Type N,,Horizontal,10,43.1,Cylinder,,,,,,,58.82,58.82,58.82,"Data collected from other historical studies, but does not report test details. Assumed standard cylinder."
Szilágyi (2013a),T11/1343,Hungary,Laboratory,,,Original Schmidt Type N,,Horizontal,10,41.0,Cylinder,,,,,,,58.81,58.81,58.81,"Data collected from other historical studies, but does not report test details. Assumed standard cylinder."
Szilágyi (2013a),T11/1344,Hungary,Laboratory,,,Original Schmidt Type N,,Horizontal,10,42.2,Cylinder,,,,,,,73.39,73.39,73.39,"Data collected from other historical studies, but does not report test details. Assumed standard cylinder."
Szilágyi (2013a),T11/1345,Hungary,Laboratory,,,Original Schmidt Type N,,Horizontal,10,46.1,Cylinder,,,,,,,73.48,73.48,73.48,"Data collected from other historical studies, but does not report test details. Assumed standard cylinder."
Szilágyi (2013a),T11/1346,Hungary,Laboratory,,,Original Schmidt Type N,,Horizontal,10,39.7,Cylinder,,,,,,,51.84,51.84,51.84,"Data collected from other historical studies, but does not report test details. Assumed standard cylinder."
Szilágyi (2013a),T11/1347,Hungary,Laboratory,,,Original Schmidt Type N,,Horizontal,10,44.9,Cylinder,,,,,,,61.72,61.72,61.72,"Data collected from other historical studies, but does not report test details. Assumed standard cylinder."
Szilágyi (2013a),T11/1348,Hungary,Laboratory,,,Original Schmidt Type N,,Horizontal,10,36.1,Cylinder,,,,,,,36.60,36.60,36.60,"Data collected from other historical studies, but does not report test details. Assumed standard cylinder."
Szilágyi (2013a),T11/1349,Hungary,Laboratory,,,Original Schmidt Type N,,Horizontal,10,34.8,Cylinder,,,,,,,43.45,43.45,43.45,"Data collected from other historical studies, but does not report test details. Assumed standard cylinder."
Szilágyi (2013a),T11/1350,Hungary,Laboratory,,,Original Schmidt Type N,,Horizontal,10,44.5,Cylinder,,,,,,,55.02,55.02,55.02,"Data collected from other historical studies, but does not report test details. Assumed standard cylinder."
Szilágyi (2013a),T11/1351,Hungary,Laboratory,,,Original Schmidt Type N,,Horizontal,10,37.2,Cylinder,,,,,,,47.40,47.40,47.40,"Data collected from other historical studies, but does not report test details. Assumed standard cylinder."
Szilágyi (2013a),T11/1352,Hungary,Laboratory,,,Original Schmidt Type N,,Horizontal,10,40.4,Cylinder,,,,,,,48.21,48.21,48.21,"Data collected from other historical studies, but does not report test details. Assumed standard cylinder."
Szilágyi (2013a),T11/1353,Hungary,Laboratory,,,Original Schmidt Type N,,Horizontal,10,41.2,Cylinder,,,,,,,56.53,56.53,56.53,"Data collected from other historical studies, but does not report test details. Assumed standard cylinder."
Szilágyi (2013a),T11/1354,Hungary,Laboratory,,,Original Schmidt Type N,,Horizontal,10,32.2,Cylinder,,,,,,,40.37,40.37,40.37,"Data collected from other historical studies, but does not report test details. Assumed standard cylinder."
Szilágyi (2013a),T11/1355,Hungary,Laboratory,,,Original Schmidt Type N,,Horizontal,10,30.9,Cylinder,,,,,,,39.59,39.59,39.59,"Data collected from other historical studies, but does not report test details. Assumed standard cylinder."
Szilágyi (2013a),T11/1356,Hungary,Laboratory,,,Original Schmidt Type N,,Horizontal,10,35.6,Cylinder,,,,,,,44.98,44.98,44.98,"Data collected from other historical studies, but does not report test details. Assumed standard cylinder."
Szilágyi (2013a),T11/1357,Hungary,Laboratory,,,Original Schmidt Type N,,Horizontal,10,23.2,Cylinder,,,,,,,21.85,21.85,21.85,"Data collected from other historical studies, but does not report test details. Assumed standard cylinder."
Szilágyi (2013a),T11/1358,Hungary,Laboratory,,,Original Schmidt Type N,,Horizontal,10,25.5,Cylinder,,,,,,,25.52,25.52,25.52,"Data collected from other historical studies, but does not report test details. Assumed standard cylinder."
Szilágyi (2013a),T11/1359,Hungary,Laboratory,,,Original Schmidt Type N,,Horizontal,10,29.0,Cylinder,,,,,,,35.15,35.15,35.15,"Data collected from other historical studies, but does not report test details. Assumed standard cylinder."
Szilágyi (2013a),T11/1360,Hungary,Laboratory,,,Original Schmidt Type N,,Horizontal,10,36.8,Cylinder,,,,,,,47.77,47.77,47.77,"Data collected from other historical studies, but does not report test details. Assumed standard cylinder."
Szilágyi (2013a),T11/1361,Hungary,Laboratory,,,Original Schmidt Type N,,Horizontal,10,39.4,Cylinder,,,,,,,47.70,47.70,47.70,"Data collected from other historical studies, but does not report test details. Assumed standard cylinder."
Szilágyi (2013a),T11/1362,Hungary,Laboratory,,,Original Schmidt Type N,,Horizontal,10,42.4,Cylinder,,,,,,,55.27,55.27,55.27,"Data collected from other historical studies, but does not report test details. Assumed standard cylinder."
Szilágyi (2013a),T11/1363,Hungary,Laboratory,,,Original Schmidt Type N,,Horizontal,10,31.2,Cylinder,,,,,,,37.85,37.85,37.85,"Data collected from other historical studies, but does not report test details. Assumed standard cylinder."
Szilágyi (2013a),T11/1364,Hungary,Laboratory,,,Original Schmidt Type N,,Horizontal,10,29.6,Cylinder,,,,,,,39.90,39.90,39.90,"Data collected from other historical studies, but does not report test details. Assumed standard cylinder."
Szilágyi (2013a),T11/1365,Hungary,Laboratory,,,Original Schmidt Type N,,Horizontal,10,34.7,Cylinder,,,,,,,44.02,44.02,44.02,"Data collected from other historical studies, but does not report test details. Assumed standard cylinder."
Szilágyi (2013a),T11/1366,Hungary,Laboratory,,,Original Schmidt Type N,,Horizontal,10,23.5,Cylinder,,,,,,,21.70,21.70,21.70,"Data collected from other historical studies, but does not report test details. Assumed standard cylinder."
Szilágyi (2013a),T11/1367,Hungary,Laboratory,,,Original Schmidt Type N,,Horizontal,10,25.0,Cylinder,,,,,,,23.79,23.79,23.79,"Data collected from other historical studies, but does not report test details. Assumed standard cylinder."
Szilágyi (2013a),T11/1368,Hungary,Laboratory,,,Original Schmidt Type N,,Horizontal,10,29.2,Cylinder,,,,,,,31.92,31.92,31.92,"Data collected from other historical studies, but does not report test details. Assumed standard cylinder."
Szilágyi (2013a),T11/1369,Hungary,Laboratory,,,Original Schmidt Type N,,Horizontal,10,37.3,Cylinder,,,,,,,59.46,59.46,59.46,"Data collected from other historical studies, but does not report test details. Assumed standard cylinder."
Szilágyi (2013a),T11/1370,Hungary,Laboratory,,,Original Schmidt Type N,,Horizontal,10,42.0,Cylinder,,,,,,,67.11,67.11,67.11,"Data collected from other historical studies, but does not report test details. Assumed standard cylinder."
Szilágyi (2013a),T11/1371,Hungary,Laboratory,,,Original Schmidt Type N,,Horizontal,10,45.0,Cylinder,,,,,,,74.21,74.21,74.21,"Data collected from other historical studies, but does not report test details. Assumed standard cylinder."
Szilágyi (2013a),T11/1372,Hungary,Laboratory,,,Original Schmidt Type N,,Horizontal,10,37.7,Cylinder,,,,,,,52.67,52.67,52.67,"Data collected from other historical studies, but does not report test details. Assumed standard cylinder."
Szilágyi (2013a),T11/1373,Hungary,Laboratory,,,Original Schmidt Type N,,Horizontal,10,39.0,Cylinder,,,,,,,54.18,54.18,54.18,"Data collected from other historical studies, but does not report test details. Assumed standard cylinder."
Szilágyi (2013a),T11/1374,Hungary,Laboratory,,,Original Schmidt Type N,,Horizontal,10,39.7,Cylinder,,,,,,,66.02,66.02,66.02,"Data collected from other historical studies, but does not report test details. Assumed standard cylinder."
Szilágyi (2013a),T11/1375,Hungary,Laboratory,,,Original Schmidt Type N,,Horizontal,10,28.1,Cylinder,,,,,,,31.26,31.26,31.26,"Data collected from other historical studies, but does not report test details. Assumed standard cylinder."
Szilágyi (2013a),T11/1376,Hungary,Laboratory,,,Original Schmidt Type N,,Horizontal,10,38.9,Cylinder,,,,,,,42.88,42.88,42.88,"Data collected from other historical studies, but does not report test details. Assumed standard cylinder."
Szilágyi (2013a),T11/1377,Hungary,Laboratory,,,Original Schmidt Type N,,Horizontal,10,39.4,Cylinder,,,,,,,57.56,57.56,57.56,"Data collected from other historical studies, but does not report test details. Assumed standard cylinder."
Szilágyi (2013a),T11/1378,Hungary,Laboratory,,,Original Schmidt Type N,,Horizontal,10,41.4,Cylinder,,,,,,,62.97,62.97,62.97,"Data collected from other historical studies, but does not report test details. Assumed standard cylinder."
Szilágyi (2013a),T11/1379,Hungary,Laboratory,,,Original Schmidt Type N,,Horizontal,10,42.5,Cylinder,,,,,,,66.12,66.12,66.12,"Data collected from other historical studies, but does not report test details. Assumed standard cylinder."
Szilágyi (2013a),T11/1380,Hungary,Laboratory,,,Original Schmidt Type N,,Horizontal,10,44.5,Cylinder,,,,,,,73.52,73.52,73.52,"Data collected from other historical studies, but does not report test details. Assumed standard cylinder."
Szilágyi (2013a),T11/1381,Hungary,Laboratory,,,Original Schmidt Type N,,Horizontal,10,35.5,Cylinder,,,,,,,52.58,52.58,52.58,"Data collected from other historical studies, but does not report test details. Assumed standard cylinder."
Szilágyi (2013a),T11/1382,Hungary,Laboratory,,,Original Schmidt Type N,,Horizontal,10,38.3,Cylinder,,,,,,,55.22,55.22,55.22,"Data collected from other historical studies, but does not report test details. Assumed standard cylinder."
Szilágyi (2013a),T11/1383,Hungary,Laboratory,,,Original Schmidt Type N,,Horizontal,10,40.2,Cylinder,,,,,,,62.20,62.20,62.20,"Data collected from other historical studies, but does not report test details. Assumed standard cylinder."
Szilágyi (2013a),T11/1384,Hungary,Laboratory,,,Original Schmidt Type N,,Horizontal,10,30.2,Cylinder,,,,,,,34.42,34.42,34.42,"Data collected from other historical studies, but does not report test details. Assumed standard cylinder."
Szilágyi (2013a),T11/1385,Hungary,Laboratory,,,Original Schmidt Type N,,Horizontal,10,37.9,Cylinder,,,,,,,43.84,43.84,43.84,"Data collected from other historical studies, but does not report test details. Assumed standard cylinder."
Szilágyi (2013a),T11/1386,Hungary,Laboratory,,,Original Schmidt Type N,,Horizontal,10,39.5,Cylinder,,,,,,,55.84,55.84,55.84,"Data collected from other historical studies, but does not report test details. Assumed standard cylinder."
Szilágyi (2013a),T11/1387,Hungary,Laboratory,,,Original Schmidt Type N,,Horizontal,10,43.4,Cylinder,,,,,,,74.08,74.08,74.08,"Data collected from other historical studies, but does not report test details. Assumed standard cylinder."
Szilágyi (2013a),T11/1388,Hungary,Laboratory,,,Original Schmidt Type N,,Horizontal,10,43.3,Cylinder,,,,,,,75.79,75.79,75.79,"Data collected from other historical studies, but does not report test details. Assumed standard cylinder."
Szilágyi (2013a),T11/1389,Hungary,Laboratory,,,Original Schmidt Type N,,Horizontal,10,48.5,Cylinder,,,,,,,82.40,82.40,82.40,"Data collected from other historical studies, but does not report test details. Assumed standard cylinder."
Szilágyi (2013a),T11/1390,Hungary,Laboratory,,,Original Schmidt Type N,,Horizontal,10,41.2,Cylinder,,,,,,,61.94,61.94,61.94,"Data collected from other historical studies, but does not report test details. Assumed standard cylinder."
Szilágyi (2013a),T11/1391,Hungary,Laboratory,,,Original Schmidt Type N,,Horizontal,10,41.6,Cylinder,,,,,,,67.30,67.30,67.30,"Data collected from other historical studies, but does not report test details. Assumed standard cylinder."
Szilágyi (2013a),T11/1392,Hungary,Laboratory,,,Original Schmidt Type N,,Horizontal,10,45.1,Cylinder,,,,,,,74.71,74.71,74.71,"Data collected from other historical studies, but does not report test details. Assumed standard cylinder."
Szilágyi (2013a),T11/1393,Hungary,Laboratory,,,Original Schmidt Type N,,Horizontal,10,35.2,Cylinder,,,,,,,42.51,42.51,42.51,"Data collected from other historical studies, but does not report test details. Assumed standard cylinder."
Szilágyi (2013a),T11/1394,Hungary,Laboratory,,,Original Schmidt Type N,,Horizontal,10,37.3,Cylinder,,,,,,,51.89,51.89,51.89,"Data collected from other historical studies, but does not report test details. Assumed standard cylinder."
Szilágyi (2013a),T11/1395,Hungary,Laboratory,,,Original Schmidt Type N,,Horizontal,10,41.4,Cylinder,,,,,,,60.61,60.61,60.61,"Data collected from other historical studies, but does not report test details. Assumed standard cylinder."
Szilágyi (2013a),T11/1396,Hungary,Laboratory,,,Original Schmidt Type N,,Horizontal,10,43.4,Cylinder,,,,,,,68.60,68.60,68.60,"Data collected from other historical studies, but does not report test details. Assumed standard cylinder."
Szilágyi (2013a),T11/1397,Hungary,Laboratory,,,Original Schmidt Type N,,Horizontal,10,43.4,Cylinder,,,,,,,74.65,74.65,74.65,"Data collected from other historical studies, but does not report test details. Assumed standard cylinder."
Szilágyi (2013a),T11/1398,Hungary,Laboratory,,,Original Schmidt Type N,,Horizontal,10,48.3,Cylinder,,,,,,,81.66,81.66,81.66,"Data collected from other historical studies, but does not report test details. Assumed standard cylinder."
Szilágyi (2013a),T11/1399,Hungary,Laboratory,,,Original Schmidt Type N,,Horizontal,10,40.3,Cylinder,,,,,,,61.86,61.86,61.86,"Data collected from other historical studies, but does not report test details. Assumed standard cylinder."
Szilágyi (2013a),T11/1400,Hungary,Laboratory,,,Original Schmidt Type N,,Horizontal,10,40.4,Cylinder,,,,,,,65.03,65.03,65.03,"Data collected from other historical studies, but does not report test details. Assumed standard cylinder."
Szilágyi (2013a),T11/1401,Hungary,Laboratory,,,Original Schmidt Type N,,Horizontal,10,41.4,Cylinder,,,,,,,73.47,73.47,73.47,"Data collected from other historical studies, but does not report test details. Assumed standard cylinder."
Szilágyi (2013a),T11/1402,Hungary,Laboratory,,,Original Schmidt Type N,,Horizontal,10,35.8,Cylinder,,,,,,,40.52,40.52,40.52,"Data collected from other historical studies, but does not report test details. Assumed standard cylinder."
Szilágyi (2013a),T11/1403,Hungary,Laboratory,,,Original Schmidt Type N,,Horizontal,10,37.6,Cylinder,,,,,,,52.54,52.54,52.54,"Data collected from other historical studies, but does not report test details. Assumed standard cylinder."
Szilágyi (2013a),T11/1404,Hungary,Laboratory,,,Original Schmidt Type N,,Horizontal,10,42.2,Cylinder,,,,,,,68.28,68.28,68.28,"Data collected from other historical studies, but does not report test details. Assumed standard cylinder."
Szilágyi (2013a),T11/1405,Hungary,Laboratory,,,Original Schmidt Type N,,Horizontal,10,44.5,Cylinder,,,,,,,78.90,78.90,78.90,"Data collected from other historical studies, but does not report test details. Assumed standard cylinder."
Szilágyi (2013a),T11/1406,Hungary,Laboratory,,,Original Schmidt Type N,,Horizontal,10,46.9,Cylinder,,,,,,,82.61,82.61,82.61,"Data collected from other historical studies, but does not report test details. Assumed standard cylinder."
Szilágyi (2013a),T11/1407,Hungary,Laboratory,,,Original Schmidt Type N,,Horizontal,10,48.5,Cylinder,,,,,,,94.38,94.38,94.38,"Data collected from other historical studies, but does not report test details. Assumed standard cylinder."
Szilágyi (2013a),T11/1408,Hungary,Laboratory,,,Original Schmidt Type N,,Horizontal,10,42.5,Cylinder,,,,,,,68.92,68.92,68.92,"Data collected from other historical studies, but does not report test details. Assumed standard cylinder."
Szilágyi (2013a),T11/1409,Hungary,Laboratory,,,Original Schmidt Type N,,Horizontal,10,44.0,Cylinder,,,,,,,70.43,70.43,70.43,"Data collected from other historical studies, but does not report test details. Assumed standard cylinder."
Szilágyi (2013a),T11/1410,Hungary,Laboratory,,,Original Schmidt Type N,,Horizontal,10,44.9,Cylinder,,,,,,,80.35,80.35,80.35,"Data collected from other historical studies, but does not report test details. Assumed standard cylinder."
Szilágyi (2013a),T11/1411,Hungary,Laboratory,,,Original Schmidt Type N,,Horizontal,10,35.6,Cylinder,,,,,,,46.52,46.52,46.52,"Data collected from other historical studies, but does not report test details. Assumed standard cylinder."
Szilágyi (2013a),T11/1412,Hungary,Laboratory,,,Original Schmidt Type N,,Horizontal,10,41.7,Cylinder,,,,,,,57.05,57.05,57.05,"Data collected from other historical studies, but does not report test details. Assumed standard cylinder."
Szilágyi (2013a),T11/1413,Hungary,Laboratory,,,Original Schmidt Type N,,Horizontal,10,44.2,Cylinder,,,,,,,71.31,71.31,71.31,"Data collected from other historical studies, but does not report test details. Assumed standard cylinder."
Szilágyi (2013a),T11/1414,Hungary,Laboratory,,,Original Schmidt Type N,,Horizontal,10,45.1,Cylinder,,,,,,,80.01,80.01,80.01,"Data collected from other historical studies, but does not report test details. Assumed standard cylinder."
Szilágyi (2013a),T11/1415,Hungary,Laboratory,,,Original Schmidt Type N,,Horizontal,10,46.9,Cylinder,,,,,,,79.38,79.38,79.38,"Data collected from other historical studies, but does not report test details. Assumed standard cylinder."
Szilágyi (2013a),T11/1416,Hungary,Laboratory,,,Original Schmidt Type N,,Horizontal,10,48.3,Cylinder,,,,,,,93.31,93.31,93.31,"Data collected from other historical studies, but does not report test details. Assumed standard cylinder."
Szilágyi (2013a),T11/1417,Hungary,Laboratory,,,Original Schmidt Type N,,Horizontal,10,42.3,Cylinder,,,,,,,70.29,70.29,70.29,"Data collected from other historical studies, but does not report test details. Assumed standard cylinder."
Szilágyi (2013a),T11/1418,Hungary,Laboratory,,,Original Schmidt Type N,,Horizontal,10,43.7,Cylinder,,,,,,,71.67,71.67,71.67,"Data collected from other historical studies, but does not report test details. Assumed standard cylinder."
Szilágyi (2013a),T11/1419,Hungary,Laboratory,,,Original Schmidt Type N,,Horizontal,10,44.2,Cylinder,,,,,,,82.21,82.21,82.21,"Data collected from other historical studies, but does not report test details. Assumed standard cylinder."
Szilágyi (2013a),T11/1420,Hungary,Laboratory,,,Original Schmidt Type N,,Horizontal,10,35.4,Cylinder,,,,,,,49.99,49.99,49.99,"Data collected from other historical studies, but does not report test details. Assumed standard cylinder."
Szilágyi (2013a),T11/1421,Hungary,Laboratory,,,Original Schmidt Type N,,Horizontal,10,39.1,Cylinder,,,,,,,56.06,56.06,56.06,"Data collected from other historical studies, but does not report test details. Assumed standard cylinder."
Szilágyi (2013a),T11/1422,Hungary,Laboratory,,,Original Schmidt Type N,,Horizontal,10,41.4,Cylinder,,,,,,,65.78,65.78,65.78,"Data collected from other historical studies, but does not report test details. Assumed standard cylinder."
Szilágyi (2013a),T11/1423,Hungary,Laboratory,,,Original Schmidt Type N,,Horizontal,10,43.8,Cylinder,,,,,,,78.24,78.24,78.24,"Data collected from other historical studies, but does not report test details. Assumed standard cylinder."
Szilágyi (2013a),T11/1424,Hungary,Laboratory,,,Original Schmidt Type N,,Horizontal,10,40.9,Cylinder,,,,,,,84.63,84.63,84.63,"Data collected from other historical studies, but does not report test details. Assumed standard cylinder."
Szilágyi (2013a),T11/1425,Hungary,Laboratory,,,Original Schmidt Type N,,Horizontal,10,49.5,Cylinder,,,,,,,94.15,94.15,94.15,"Data collected from other historical studies, but does not report test details. Assumed standard cylinder."
Szilágyi (2013a),T11/1426,Hungary,Laboratory,,,Original Schmidt Type N,,Horizontal,10,43.4,Cylinder,,,,,,,74.93,74.93,74.93,"Data collected from other historical studies, but does not report test details. Assumed standard cylinder."
Szilágyi (2013a),T11/1427,Hungary,Laboratory,,,Original Schmidt Type N,,Horizontal,10,40.6,Cylinder,,,,,,,78.34,78.34,78.34,"Data collected from other historical studies, but does not report test details. Assumed standard cylinder."
Szilágyi (2013a),T11/1428,Hungary,Laboratory,,,Original Schmidt Type N,,Horizontal,10,44.9,Cylinder,,,,,,,83.62,83.62,83.62,"Data collected from other historical studies, but does not report test details. Assumed standard cylinder."
Szilágyi (2013a),T11/1429,Hungary,Laboratory,,,Original Schmidt Type N,,Horizontal,10,38.4,Cylinder,,,,,,,53.28,53.28,53.28,"Data collected from other historical studies, but does not report test details. Assumed standard cylinder."
Szilágyi (2013a),T11/1430,Hungary,Laboratory,,,Original Schmidt Type N,,Horizontal,10,44.9,Cylinder,,,,,,,59.58,59.58,59.58,"Data collected from other historical studies, but does not report test details. Assumed standard cylinder."
Szilágyi (2013a),T11/1431,Hungary,Laboratory,,,Original Schmidt Type N,,Horizontal,10,43.2,Cylinder,,,,,,,71.64,71.64,71.64,"Data collected from other historical studies, but does not report test details. Assumed standard cylinder."
Szilágyi (2013a),T11/1432,Hungary,Laboratory,,,Original Schmidt Type N,,Horizontal,10,43.9,Cylinder,,,,,,,83.11,83.11,83.11,"Data collected from other historical studies, but does not report test details. Assumed standard cylinder."
Szilágyi (2013a),T11/1433,Hungary,Laboratory,,,Original Schmidt Type N,,Horizontal,10,44.7,Cylinder,,,,,,,87.59,87.59,87.59,"Data collected from other historical studies, but does not report test details. Assumed standard cylinder."
Szilágyi (2013a),T11/1434,Hungary,Laboratory,,,Original Schmidt Type N,,Horizontal,10,48.4,Cylinder,,,,,,,94.67,94.67,94.67,"Data collected from other historical studies, but does not report test details. Assumed standard cylinder."
Szilágyi (2013a),T11/1435,Hungary,Laboratory,,,Original Schmidt Type N,,Horizontal,10,42.9,Cylinder,,,,,,,75.90,75.90,75.90,"Data collected from other historical studies, but does not report test details. Assumed standard cylinder."
Szilágyi (2013a),T11/1436,Hungary,Laboratory,,,Original Schmidt Type N,,Horizontal,10,41.7,Cylinder,,,,,,,74.45,74.45,74.45,"Data collected from other historical studies, but does not report test details. Assumed standard cylinder."
Szilágyi (2013a),T11/1437,Hungary,Laboratory,,,Original Schmidt Type N,,Horizontal,10,45.4,Cylinder,,,,,,,86.41,86.41,86.41,"Data collected from other historical studies, but does not report test details. Assumed standard cylinder."
Szilágyi (2013a),T11/1438,Hungary,Laboratory,,,Original Schmidt Type N,,Horizontal,10,36.7,Cylinder,,,,,,,49.36,49.36,49.36,"Data collected from other historical studies, but does not report test details. Assumed standard cylinder."
Szilágyi (2013a),T11/1439,Hungary,Laboratory,,,Original Schmidt Type N,,Horizontal,10,42.4,Cylinder,,,,,,,60.52,60.52,60.52,"Data collected from other historical studies, but does not report test details. Assumed standard cylinder."
Szilágyi (2013a),T11/1440,Hungary,Laboratory,,,Original Schmidt Type N,,Horizontal,10,42.7,Cylinder,,,,,,,71.21,71.21,71.21,"Data collected from other historical studies, but does not report test details. Assumed standard cylinder."
Szilágyi (2013a),T11/1441,Hungary,Laboratory,,,Original Schmidt Type N,,Horizontal,10,46.4,Cylinder,,,,,,,101.64,101.64,101.64,"Data collected from other historical studies, but does not report test details. Assumed standard cylinder."
Szilágyi (2013a),T11/1442,Hungary,Laboratory,,,Original Schmidt Type N,,Horizontal,10,41.8,Cylinder,,,,,,,76.55,76.55,76.55,"Data collected from other historical studies, but does not report test details. Assumed standard cylinder."
Szilágyi (2013a),T11/1443,Hungary,Laboratory,,,Original Schmidt Type N,,Horizontal,10,44.0,Cylinder,,,,,,,92.37,92.37,92.37,"Data collected from other historical studies, but does not report test details. Assumed standard cylinder."
Szilágyi (2013a),T11/1444,Hungary,Laboratory,,,Original Schmidt Type N,,Horizontal,10,36.3,Cylinder,,,,,,,50.75,50.75,50.75,"Data collected from other historical studies, but does not report test details. Assumed standard cylinder."
Szilágyi (2013a),T11/1445,Hungary,Laboratory,,,Original Schmidt Type N,,Horizontal,10,37.2,Cylinder,,,,,,,62.11,62.11,62.11,"Data collected from other historical studies, but does not report test details. Assumed standard cylinder."
Szilágyi (2013a),T11/1446,Hungary,Laboratory,,,Original Schmidt Type N,,Horizontal,10,41.7,Cylinder,,,,,,,81.19,81.19,81.19,"Data collected from other historical studies, but does not report test details. Assumed standard cylinder."
Szilágyi (2013a),T11/1447,Hungary,Laboratory,,,Original Schmidt Type N,,Horizontal,10,46.4,Cylinder,,,,,,,103.09,103.09,103.09,"Data collected from other historical studies, but does not report test details. Assumed standard cylinder."
Szilágyi (2013a),T11/1448,Hungary,Laboratory,,,Original Schmidt Type N,,Horizontal,10,43.1,Cylinder,,,,,,,76.86,76.86,76.86,"Data collected from other historical studies, but does not report test details. Assumed standard cylinder."
Szilágyi (2013a),T11/1449,Hungary,Laboratory,,,Original Schmidt Type N,,Horizontal,10,42.0,Cylinder,,,,,,,87.08,87.08,87.08,"Data collected from other historical studies, but does not report test details. Assumed standard cylinder."
Szilágyi (2013a),T11/1450,Hungary,Laboratory,,,Original Schmidt Type N,,Horizontal,10,36.3,Cylinder,,,,,,,53.08,53.08,53.08,"Data collected from other historical studies, but does not report test details. Assumed standard cylinder."
Szilágyi (2013a),T11/1451,Hungary,Laboratory,,,Original Schmidt Type N,,Horizontal,10,39.7,Cylinder,,,,,,,60.54,60.54,60.54,"Data collected from other historical studies, but does not report test details. Assumed standard cylinder."
Szilágyi (2013a),T11/1452,Hungary,Laboratory,,,Original Schmidt Type N,,Horizontal,10,43.5,Cylinder,,,,,,,76.50,76.50,76.50,"Data collected from other historical studies, but does not report test details. Assumed standard cylinder."
Szilágyi (2013a),T11/1453,Hungary,Laboratory,,,Original Schmidt Type N,,Horizontal,10,33.1,Cylinder,,,,,,,36.37,36.37,36.37,"Data collected from other historical studies, but does not report test details. Assumed standard cylinder."
Szilágyi (2013a),T11/1454,Hungary,Laboratory,,,Original Schmidt Type N,,Horizontal,10,32.9,Cylinder,,,,,,,47.31,47.31,47.31,"Data collected from other historical studies, but does not report test details. Assumed standard cylinder."
Szilágyi (2013a),T11/1455,Hungary,Laboratory,,,Original Schmidt Type N,,Horizontal,10,37.4,Cylinder,,,,,,,52.61,52.61,52.61,"Data collected from other historical studies, but does not report test details. Assumed standard cylinder."
Szilágyi (2013a),T11/1456,Hungary,Laboratory,,,Original Schmidt Type N,,Horizontal,10,31.4,Cylinder,,,,,,,34.60,34.60,34.60,"Data collected from other historical studies, but does not report test details. Assumed standard cylinder."
Szilágyi (2013a),T11/1457,Hungary,Laboratory,,,Original Schmidt Type N,,Horizontal,10,25.2,Cylinder,,,,,,,27.30,27.30,27.30,"Data collected from other historical studies, but does not report test details. Assumed standard cylinder."
Szilágyi (2013a),T11/1458,Hungary,Laboratory,,,Original Schmidt Type N,,Horizontal,10,33.0,Cylinder,,,,,,,38.90,38.90,38.90,"Data collected from other historical studies, but does not report test details. Assumed standard cylinder."
Szilágyi (2013a),T11/1459,Hungary,Laboratory,,,Original Schmidt Type N,,Horizontal,10,30.8,Cylinder,,,,,,,37.59,37.59,37.59,"Data collected from other historical studies, but does not report test details. Assumed standard cylinder."
Szilágyi (2013a),T11/1460,Hungary,Laboratory,,,Original Schmidt Type N,,Horizontal,10,30.2,Cylinder,,,,,,,49.50,49.50,49.50,"Data collected from other historical studies, but does not report test details. Assumed standard cylinder."
Szilágyi (2013a),T11/1461,Hungary,Laboratory,,,Original Schmidt Type N,,Horizontal,10,38.9,Cylinder,,,,,,,54.62,54.62,54.62,"Data collected from other historical studies, but does not report test details. Assumed standard cylinder."
