Repository: bjhtud/MTL_in_MAT

# MTL_in_MAT

## 多任务情况

UHPC为核心数据集
测试集划分有两种方式：
1. 单任务测试集：针对每个任务，划分出该任务没有缺失标签的样本中的一部分作为测试集
   - 训练阶段：分任务训练，与其他任务(标签)的样本进行合并，这样就得到了一个训练集，这个训练集中特征和标签还是有缺失的
   - 训练出的模型：
     - 输入：特征 + 其他任务的标签
     - 输出：当前任务的标签
   - 测试阶段：使用该任务的测试集进行评估
   - 问题是：测试集中没有其他任务的标签，怎么办？

2. 多任务测试集：划分出所有任务都没有缺失标签的样本作为测试集
    - 训练阶段：使用其他样本作为训练集，这些样本中有缺失标签和缺失特征
    - 训练出的模型：
      - 输入：特征
      - 输出：所有任务的标签
    - 测试阶段：使用多任务测试集进行评估
    - 这样就能利用多个任务之间的关系进行预测
    - 缺点是：测试集会比较小，并且只能评估那些没有缺失标签的样本

##

File: data_set/Non_destructive/Complete RH Database.csv (part 26 of 39)
Literature,Specimen ID,Country,Specimen Type,Specimen Age (days),Rebar Present,RH Device Brand & Model,Standard,Orientation,No. Tests,"Median Rebound Number, RN",Core Specimen ,Height (mm),Width/Diameter (mm),Max Aggregate Size (mm),W/C Ratio,Strength Class,"Design Strength, fck (MPa)","fc,core (MPa)","fc,ref (MPa)","fc,cyl (MPa)",Notes
Szilágyi (2013a),T11/1462,Hungary,Laboratory,,,Original Schmidt Type N,,Horizontal,10,31.8,Cylinder,,,,,,,36.66,36.66,36.66,"Data collected from other historical studies, but does not report test details. Assumed standard cylinder."
Szilágyi (2013a),T11/1463,Hungary,Laboratory,,,Original Schmidt Type N,,Horizontal,10,24.8,Cylinder,,,,,,,26.04,26.04,26.04,"Data collected from other historical studies, but does not report test details. Assumed standard cylinder."
Szilágyi (2013a),T11/1464,Hungary,Laboratory,,,Original Schmidt Type N,,Horizontal,10,32.1,Cylinder,,,,,,,37.58,37.58,37.58,"Data collected from other historical studies, but does not report test details. Assumed standard cylinder."
Szilágyi (2013a),T11/1465,Hungary,Laboratory,,,Original Schmidt Type N,,Horizontal,10,37.3,Cylinder,,,,,,,42.48,42.48,42.48,"Data collected from other historical studies, but does not report test details. Assumed standard cylinder."
Szilágyi (2013a),T11/1466,Hungary,Laboratory,,,Original Schmidt Type N,,Horizontal,10,42.3,Cylinder,,,,,,,57.09,57.09,57.09,"Data collected from other historical studies, but does not report test details. Assumed standard cylinder."
Szilágyi (2013a),T11/1467,Hungary,Laboratory,,,Original Schmidt Type N,,Horizontal,10,42.4,Cylinder,,,,,,,63.72,63.72,63.72,"Data collected from other historical studies, but does not report test details. Assumed standard cylinder."
Szilágyi (2013a),T11/1468,Hungary,Laboratory,,,Original Schmidt Type N,,Horizontal,10,36.7,Cylinder,,,,,,,46.43,46.43,46.43,"Data collected from other historical studies, but does not report test details. Assumed standard cylinder."
Szilágyi (2013a),T11/1469,Hungary,Laboratory,,,Original Schmidt Type N,,Horizontal,10,32.4,Cylinder,,,,,,,35.26,35.26,35.26,"Data collected from other historical studies, but does not report test details. Assumed standard cylinder."
Szilágyi (2013a),T11/1470,Hungary,Laboratory,,,Original Schmidt Type N,,Horizontal,10,37.2,Cylinder,,,,,,,51.97,51.97,51.97,"Data collected from other historical studies, but does not report test details. Assumed standard cylinder."
Szilágyi (2013a),T11/1471,Hungary,Laboratory,,,Original Schmidt Type N,,Horizontal,10,37.7,Cylinder,,,,,,,44.12,44.12,44.12,"Data collected from other historical studies, but does not report test details. Assumed standard cylinder."
Szilágyi (2013a),T11/1472,Hungary,Laboratory,,,Original Schmidt Type N,,Horizontal,10,40.4,Cylinder,,,,,,,57.85,57.85,57.85,"Data collected from other historical studies, but does not report test details. Assumed standard cylinder."
Szilágyi (2013a),T11/1473,Hungary,Laboratory,,,Original Schmidt Type N,,Horizontal,10,42.6,Cylinder,,,,,,,63.94,63.94,63.94,"Data collected from other historical studies, but does not report test details. Assumed standard cylinder."
Szilágyi (2013a),T11/1474,Hungary,Laboratory,,,Original Schmidt Type N,,Horizontal,10,35.1,Cylinder,,,,,,,42.63,42.63,42.63,"Data collected from other historical studies, but does not report test details. Assumed standard cylinder."
Szilágyi (2013a),T11/1475,Hungary,Laboratory,,,Original Schmidt Type N,,Horizontal,10,33.9,Cylinder,,,,,,,35.59,35.59,35.59,"Data collected from other historical studies, but does not report test details. Assumed standard cylinder."
Szilágyi (2013a),T11/1476,Hungary,Laboratory,,,Original Schmidt Type N,,Horizontal,10,37.4,Cylinder,,,,,,,48.80,48.80,48.80,"Data collected from other historical studies, but does not report test details. Assumed standard cylinder."
Szilágyi (2013a),T11/1477,Hungary,Laboratory,,,Original Schmidt Type N,,Horizontal,10,42.8,Cylinder,,,,,,,50.72,50.72,50.72,"Data collected from other historical studies, but does not report test details. Assumed standard cylinder."
Szilágyi (2013a),T11/1478,Hungary,Laboratory,,,Original Schmidt Type N,,Horizontal,10,45.3,Cylinder,,,,,,,63.58,63.58,63.58,"Data collected from other historical studies, but does not report test details. Assumed standard cylinder."
Szilágyi (2013a),T11/1479,Hungary,Laboratory,,,Original Schmidt Type N,,Horizontal,10,44.7,Cylinder,,,,,,,68.94,68.94,68.94,"Data collected from other historical studies, but does not report test details. Assumed standard cylinder."
Szilágyi (2013a),T11/1480,Hungary,Laboratory,,,Original Schmidt Type N,,Horizontal,10,36.9,Cylinder,,,,,,,50.29,50.29,50.29,"Data collected from other historical studies, but does not report test details. Assumed standard cylinder."
Szilágyi (2013a),T11/1481,Hungary,Laboratory,,,Original Schmidt Type N,,Horizontal,10,34.5,Cylinder,,,,,,,38.93,38.93,38.93,"Data collected from other historical studies, but does not report test details. Assumed standard cylinder."
Szilágyi (2013a),T11/1482,Hungary,Laboratory,,,Original Schmidt Type N,,Horizontal,10,37.5,Cylinder,,,,,,,55.38,55.38,55.38,"Data collected from other historical studies, but does not report test details. Assumed standard cylinder."
Szilágyi (2013a),T11/1483,Hungary,Laboratory,,,Original Schmidt Type N,,Horizontal,10,39.1,Cylinder,,,,,,,51.30,51.30,51.30,"Data collected from other historical studies, but does not report test details. Assumed standard cylinder."
Szilágyi (2013a),T11/1484,Hungary,Laboratory,,,Original Schmidt Type N,,Horizontal,10,44.1,Cylinder,,,,,,,63.55,63.55,63.55,"Data collected from other historical studies, but does not report test details. Assumed standard cylinder."
Szilágyi (2013a),T11/1485,Hungary,Laboratory,,,Original Schmidt Type N,,Horizontal,10,44.6,Cylinder,,,,,,,68.41,68.41,68.41,"Data collected from other historical studies, but does not report test details. Assumed standard cylinder."
Szilágyi (2013a),T11/1486,Hungary,Laboratory,,,Original Schmidt Type N,,Horizontal,10,36.0,Cylinder,,,,,,,48.69,48.69,48.69,"Data collected from other historical studies, but does not report test details. Assumed standard cylinder."
Szilágyi (2013a),T11/1487,Hungary,Laboratory,,,Original Schmidt Type N,,Horizontal,10,34.9,Cylinder,,,,,,,39.28,39.28,39.28,"Data collected from other historical studies, but does not report test details. Assumed standard cylinder."
Szilágyi (2013a),T11/1488,Hungary,Laboratory,,,Original Schmidt Type N,,Horizontal,10,38.1,Cylinder,,,,,,,54.22,54.22,54.22,"Data collected from other historical studies, but does not report test details. Assumed standard cylinder."
Szilágyi (2013a),T11/1489,Hungary,Laboratory,,,Original Schmidt Type N,,Horizontal,10,43.6,Cylinder,,,,,,,56.90,56.90,56.90,"Data collected from other historical studies, but does not report test details. Assumed standard cylinder."
Szilágyi (2013a),T11/1490,Hungary,Laboratory,,,Original Schmidt Type N,,Horizontal,10,46.5,Cylinder,,,,,,,70.17,70.17,70.17,"Data collected from other historical studies, but does not report test details. Assumed standard cylinder."
Szilágyi (2013a),T11/1491,Hungary,Laboratory,,,Original Schmidt Type N,,Horizontal,10,46.2,Cylinder,,,,,,,72.73,72.73,72.73,"Data collected from other historical studies, but does not report test details. Assumed standard cylinder."
Szilágyi (2013a),T11/1492,Hungary,Laboratory,,,Original Schmidt Type N,,Horizontal,10,39.7,Cylinder,,,,,,,52.35,52.35,52.35,"Data collected from other historical studies, but does not report test details. Assumed standard cylinder."
Szilágyi (2013a),T11/1493,Hungary,Laboratory,,,Original Schmidt Type N,,Horizontal,10,37.9,Cylinder,,,,,,,42.80,42.80,42.80,"Data collected from other historical studies, but does not report test details. Assumed standard cylinder."
Szilágyi (2013a),T11/1494,Hungary,Laboratory,,,Original Schmidt Type N,,Horizontal,10,41.0,Cylinder,,,,,,,62.97,62.97,62.97,"Data collected from other historical studies, but does not report test details. Assumed standard cylinder."
Szilágyi (2013a),T11/1495,Hungary,Laboratory,,,Original Schmidt Type N,,Horizontal,10,40.4,Cylinder,,,,,,,51.86,51.86,51.86,"Data collected from other historical studies, but does not report test details. Assumed standard cylinder."
Szilágyi (2013a),T11/1496,Hungary,Laboratory,,,Original Schmidt Type N,,Horizontal,10,43.7,Cylinder,,,,,,,67.44,67.44,67.44,"Data collected from other historical studies, but does not report test details. Assumed standard cylinder."
Szilágyi (2013a),T11/1497,Hungary,Laboratory,,,Original Schmidt Type N,,Horizontal,10,47.2,Cylinder,,,,,,,73.50,73.50,73.50,"Data collected from other historical studies, but does not report test details. Assumed standard cylinder."
Szilágyi (2013a),T11/1498,Hungary,Laboratory,,,Original Schmidt Type N,,Horizontal,10,39.8,Cylinder,,,,,,,55.09,55.09,55.09,"Data collected from other historical studies, but does not report test details. Assumed standard cylinder."
Szilágyi (2013a),T11/1499,Hungary,Laboratory,,,Original Schmidt Type N,,Horizontal,10,40.0,Cylinder,,,,,,,45.25,45.25,45.25,"Data collected from other historical studies, but does not report test details. Assumed standard cylinder."
Szilágyi (2013a),T11/1500,Hungary,Laboratory,,,Original Schmidt Type N,,Horizontal,10,41.4,Cylinder,,,,,,,63.31,63.31,63.31,"Data collected from other historical studies, but does not report test details. Assumed standard cylinder."
Szilágyi (2013a),T11/1501,Hungary,Laboratory,,,Original Schmidt Type N,,Horizontal,10,44.9,Cylinder,,,,,,,55.48,55.48,55.48,"Data collected from other historical studies, but does not report test details. Assumed standard cylinder."
Szilágyi (2013a),T11/1502,Hungary,Laboratory,,,Original Schmidt Type N,,Horizontal,10,47.7,Cylinder,,,,,,,69.69,69.69,69.69,"Data collected from other historical studies, but does not report test details. Assumed standard cylinder."
Szilágyi (2013a),T11/1503,Hungary,Laboratory,,,Original Schmidt Type N,,Horizontal,10,47.6,Cylinder,,,,,,,82.62,82.62,82.62,"Data collected from other historical studies, but does not report test details. Assumed standard cylinder."
Szilágyi (2013a),T11/1504,Hungary,Laboratory,,,Original Schmidt Type N,,Horizontal,10,43.7,Cylinder,,,,,,,56.79,56.79,56.79,"Data collected from other historical studies, but does not report test details. Assumed standard cylinder."
Szilágyi (2013a),T11/1505,Hungary,Laboratory,,,Original Schmidt Type N,,Horizontal,10,39.0,Cylinder,,,,,,,46.35,46.35,46.35,"Data collected from other historical studies, but does not report test details. Assumed standard cylinder."
Szilágyi (2013a),T11/1506,Hungary,Laboratory,,,Original Schmidt Type N,,Horizontal,10,43.0,Cylinder,,,,,,,66.37,66.37,66.37,"Data collected from other historical studies, but does not report test details. Assumed standard cylinder."
Szilágyi (2013a),T11/1507,Hungary,Laboratory,,,Original Schmidt Type N,,Horizontal,10,42.5,Cylinder,,,,,,,54.32,54.32,54.32,"Data collected from other historical studies, but does not report test details. Assumed standard cylinder."
Szilágyi (2013a),T11/1508,Hungary,Laboratory,,,Original Schmidt Type N,,Horizontal,10,47.2,Cylinder,,,,,,,72.50,72.50,72.50,"Data collected from other historical studies, but does not report test details. Assumed standard cylinder."
Szilágyi (2013a),T11/1509,Hungary,Laboratory,,,Original Schmidt Type N,,Horizontal,10,48.0,Cylinder,,,,,,,78.68,78.68,78.68,"Data collected from other historical studies, but does not report test details. Assumed standard cylinder."
Szilágyi (2013a),T11/1510,Hungary,Laboratory,,,Original Schmidt Type N,,Horizontal,10,39.4,Cylinder,,,,,,,53.94,53.94,53.94,"Data collected from other historical studies, but does not report test details. Assumed standard cylinder."
Szilágyi (2013a),T11/1511,Hungary,Laboratory,,,Original Schmidt Type N,,Horizontal,10,39.5,Cylinder,,,,,,,47.85,47.85,47.85,"Data collected from other historical studies, but does not report test details. Assumed standard cylinder."
Szilágyi (2013a),T11/1512,Hungary,Laboratory,,,Original Schmidt Type N,,Horizontal,10,40.8,Cylinder,,,,,,,63.50,63.50,63.50,"Data collected from other historical studies, but does not report test details. Assumed standard cylinder."
Szilágyi (2013a),T11/1513,Hungary,Laboratory,,,Original Schmidt Type N,,Horizontal,10,39.1,Cylinder,,,,,,,59.29,59.29,59.29,"Data collected from other historical studies, but does not report test details. Assumed standard cylinder."
Szilágyi (2013a),T11/1514,Hungary,Laboratory,,,Original Schmidt Type N,,Horizontal,10,46.0,Cylinder,,,,,,,76.24,76.24,76.24,"Data collected from other historical studies, but does not report test details. Assumed standard cylinder."
Szilágyi (2013a),T11/1515,Hungary,Laboratory,,,Original Schmidt Type N,,Horizontal,10,45.2,Cylinder,,,,,,,80.97,80.97,80.97,"Data collected from other historical studies, but does not report test details. Assumed standard cylinder."
Szilágyi (2013a),T11/1516,Hungary,Laboratory,,,Original Schmidt Type N,,Horizontal,10,41.9,Cylinder,,,,,,,69.41,69.41,69.41,"Data collected from other historical studies, but does not report test details. Assumed standard cylinder."
Szilágyi (2013a),T11/1517,Hungary,Laboratory,,,Original Schmidt Type N,,Horizontal,10,42.1,Cylinder,,,,,,,58.61,58.61,58.61,"Data collected from other historical studies, but does not report test details. Assumed standard cylinder."
Szilágyi (2013a),T11/1518,Hungary,Laboratory,,,Original Schmidt Type N,,Horizontal,10,43.3,Cylinder,,,,,,,75.13,75.13,75.13,"Data collected from other historical studies, but does not report test details. Assumed standard cylinder."
Szilágyi (2013a),T11/1519,Hungary,Laboratory,,,Original Schmidt Type N,,Horizontal,10,45.2,Cylinder,,,,,,,80.72,80.72,80.72,"Data collected from other historical studies, but does not report test details. Assumed standard cylinder."
Szilágyi (2013a),T11/1520,Hungary,Laboratory,,,Original Schmidt Type N,,Horizontal,10,37.7,Cylinder,,,,,,,65.58,65.58,65.58,"Data collected from other historical studies, but does not report test details. Assumed standard cylinder."
Szilágyi (2013a),T12/1,Hungary,In-situ,,,Original Schmidt Type N,,Horizontal,10,31.2,Core,,,,,,,22.60,22.60,18.76,"Data collected from other historical studies, but does not report test details. Assumed standard cylinder."
Szilágyi (2013a),T12/2,Hungary,In-situ,,,Original Schmidt Type N,,Horizontal,10,30.1,Core,,,,,,,22.20,22.20,18.43,"Data collected from other historical studies, but does not report test details. Assumed standard cylinder."
Szilágyi (2013a),T12/3,Hungary,In-situ,,,Original Schmidt Type N,,Horizontal,10,26.9,Core,,,,,,,23.50,23.50,19.51,"Data collected from other historical studies, but does not report test details. Assumed standard cylinder."
Szilágyi (2013a),T12/4,Hungary,In-situ,,,Original Schmidt Type N,,Horizontal,10,28.6,Core,,,,,,,23.30,23.30,19.34,"Data collected from other historical studies, but does not report test details. Assumed standard cylinder."
Szilágyi (2013a),T12/5,Hungary,In-situ,,,Original Schmidt Type N,,Horizontal,10,29.0,Core,,,,,,,22.60,22.60,18.76,"Data collected from other historical studies, but does not report test details. Assumed standard cylinder."
Szilágyi (2013a),T12/6,Hungary,In-situ,,,Original Schmidt Type N,,Horizontal,10,26.0,Core,,,,,,,22.70,22.70,18.84,"Data collected from other historical studies, but does not report test details. Assumed standard cylinder."
Szilágyi (2013a),T12/7,Hungary,In-situ,,,Original Schmidt Type N,,Horizontal,10,35.6,Core,,,,,,,29.70,29.70,24.65,"Data collected from other historical studies, but does not report test details. Assumed standard cylinder."
Szilágyi (2013a),T12/8,Hungary,In-situ,,,Original Schmidt Type N,,Horizontal,10,34.5,Core,,,,,,,29.30,29.30,24.32,"Data collected from other historical studies, but does not report test details. Assumed standard cylinder."
Szilágyi (2013a),T12/9,Hungary,In-situ,,,Original Schmidt Type N,,Horizontal,10,37.5,Core,,,,,,,31.20,31.20,25.90,"Data collected from other historical studies, but does not report test details. Assumed standard cylinder."
Szilágyi (2013a),T12/10,Hungary,In-situ,,,Original Schmidt Type N,,Horizontal,10,34.7,Core,,,,,,,31.90,31.90,26.48,"Data collected from other historical studies, but does not report test details. Assumed standard cylinder."
Szilágyi (2013a),T12/11,Hungary,In-situ,,,Original Schmidt Type N,,Horizontal,10,34.2,Core,,,,,,,30.30,30.30,25.15,"Data collected from other historical studies, but does not report test details. Assumed standard cylinder."
Szilágyi (2013a),T12/12,Hungary,In-situ,,,Original Schmidt Type N,,Horizontal,10,32.3,Core,,,,,,,30.30,30.30,25.15,"Data collected from other historical studies, but does not report test details. Assumed standard cylinder."
Szilágyi (2013a),T12/13,Hungary,In-situ,,,Original Schmidt Type N,,Horizontal,10,38.2,Core,,,,,,,31.70,31.70,26.31,"Data collected from other historical studies, but does not report test details. Assumed standard cylinder."
Szilágyi (2013a),T12/14,Hungary,In-situ,,,Original Schmidt Type N,,Horizontal,10,39.0,Core,,,,,,,33.70,33.70,27.97,"Data collected from other historical studies, but does not report test details. Assumed standard cylinder."
Szilágyi (2013a),T12/15,Hungary,In-situ,,,Original Schmidt Type N,,Horizontal,10,37.2,Core,,,,,,,33.20,33.20,27.56,"Data collected from other historical studies, but does not report test details. Assumed standard cylinder."
Szilágyi (2013a),T12/16,Hungary,In-situ,,,Original Schmidt Type N,,Horizontal,10,36.9,Core,,,,,,,32.20,32.20,26.73,"Data collected from other historical studies, but does not report test details. Assumed standard cylinder."
Szilágyi (2013a),T12/17,Hungary,In-situ,,,Original Schmidt Type N,,Horizontal,10,38.1,Core,,,,,,,34.90,34.90,28.97,"Data collected from other historical studies, but does not report test details. Assumed standard cylinder."
Szilágyi (2013a),T12/18,Hungary,In-situ,,,Original Schmidt Type N,,Horizontal,10,38.7,Core,,,,,,,36.30,36.30,30.13,"Data collected from other historical studies, but does not report test details. Assumed standard cylinder."
Szilágyi (2013a),T12/19,Hungary,In-situ,,,Original Schmidt Type N,,Horizontal,10,43.5,Core,,,,,,,34.90,34.90,28.97,"Data collected from other historical studies, but does not report test details. Assumed standard cylinder."
Szilágyi (2013a),T12/20,Hungary,In-situ,,,Original Schmidt Type N,,Horizontal,10,40.9,Core,,,,,,,32.80,32.80,27.22,"Data collected from other historical studies, but does not report test details. Assumed standard cylinder."
Szilágyi (2013a),T12/21,Hungary,In-situ,,,Original Schmidt Type N,,Horizontal,10,41.3,Core,,,,,,,32.80,32.80,27.22,"Data collected from other historical studies, but does not report test details. Assumed standard cylinder."
Szilágyi (2013a),T12/22,Hungary,In-situ,,,Original Schmidt Type N,,Horizontal,10,43.9,Core,,,,,,,32.30,32.30,26.81,"Data collected from other historical studies, but does not report test details. Assumed standard cylinder."
Szilágyi (2013a),T12/23,Hungary,In-situ,,,Original Schmidt Type N,,Horizontal,10,43.0,Core,,,,,,,32.90,32.90,27.31,"Data collected from other historical studies, but does not report test details. Assumed standard cylinder."
Szilágyi (2013a),T12/24,Hungary,In-situ,,,Original Schmidt Type N,,Horizontal,10,41.9,Core,,,,,,,33.80,33.80,28.05,"Data collected from other historical studies, but does not report test details. Assumed standard cylinder."
Szilágyi (2013a),T12/25,Hungary,In-situ,,,Original Schmidt Type N,,Horizontal,10,45.9,Core,,,,,,,45.40,45.40,37.68,"Data collected from other historical studies, but does not report test details. Assumed standard cylinder."
Szilágyi (2013a),T12/26,Hungary,In-situ,,,Original Schmidt Type N,,Horizontal,10,45.0,Core,,,,,,,42.00,42.00,34.86,"Data collected from other historical studies, but does not report test details. Assumed standard cylinder."
Szilágyi (2013a),T12/27,Hungary,In-situ,,,Original Schmidt Type N,,Horizontal,10,44.8,Core,,,,,,,40.50,40.50,33.62,"Data collected from other historical studies, but does not report test details. Assumed standard cylinder."
Szilágyi (2013a),T12/28,Hungary,In-situ,,,Original Schmidt Type N,,Horizontal,10,46.9,Core,,,,,,,40.20,40.20,33.37,"Data collected from other historical studies, but does not report test details. Assumed standard cylinder."
Szilágyi (2013a),T12/29,Hungary,In-situ,,,Original Schmidt Type N,,Horizontal,10,47.2,Core,,,,,,,38.00,38.00,31.54,"Data collected from other historical studies, but does not report test details. Assumed standard cylinder."
Szilágyi (2013a),T12/30,Hungary,In-situ,,,Original Schmidt Type N,,Horizontal,10,47.2,Core,,,,,,,39.90,39.90,33.12,"Data collected from other historical studies, but does not report test details. Assumed standard cylinder."
Szilágyi (2013a),T12/31,Hungary,In-situ,,,Original Schmidt Type N,,Horizontal,10,47.1,Core,,,,,,,50.50,50.50,41.92,"Data collected from other historical studies, but does not report test details. Assumed standard cylinder."
Szilágyi (2013a),T12/32,Hungary,In-situ,,,Original Schmidt Type N,,Horizontal,10,47.2,Core,,,,,,,48.30,48.30,40.09,"Data collected from other historical studies, but does not report test details. Assumed standard cylinder."
Szilágyi (2013a),T12/33,Hungary,In-situ,,,Original Schmidt Type N,,Horizontal,10,46.2,Core,,,,,,,46.80,46.80,38.84,"Data collected from other historical studies, but does not report test details. Assumed standard cylinder."
Szilágyi (2013a),T12/34,Hungary,In-situ,,,Original Schmidt Type N,,Horizontal,10,46.3,Core,,,,,,,48.00,48.00,39.84,"Data collected from other historical studies, but does not report test details. Assumed standard cylinder."
Szilágyi (2013a),T12/35,Hungary,In-situ,,,Original Schmidt Type N,,Horizontal,10,47.8,Core,,,,,,,50.30,50.30,41.75,"Data collected from other historical studies, but does not report test details. Assumed standard cylinder."
Szilágyi (2013a),T12/36,Hungary,In-situ,,,Original Schmidt Type N,,Horizontal,10,47.0,Core,,,,,,,52.00,52.00,43.16,"Data collected from other historical studies, but does not report test details. Assumed standard cylinder."
Szilágyi (2013a),T12/37,Hungary,In-situ,,,Original Schmidt Type N,,Horizontal,10,33.8,Core,,,,,,,21.10,21.10,17.51,"Data collected from other historical studies, but does not report test details. Assumed standard cylinder."
Szilágyi (2013a),T12/38,Hungary,In-situ,,,Original Schmidt Type N,,Horizontal,10,32.2,Core,,,,,,,20.60,20.60,17.10,"Data collected from other historical studies, but does not report test details. Assumed standard cylinder."
Szilágyi (2013a),T12/39,Hungary,In-situ,,,Original Schmidt Type N,,Horizontal,10,32.2,Core,,,,,,,21.80,21.80,18.09,"Data collected from other historical studies, but does not report test details. Assumed standard cylinder."
Szilágyi (2013a),T12/40,Hungary,In-situ,,,Original Schmidt Type N,,Horizontal,10,33.2,Core,,,,,,,20.70,20.70,17.18,"Data collected from other historical studies, but does not report test details. Assumed standard cylinder."
Szilágyi (2013a),T12/41,Hungary,In-situ,,,Original Schmidt Type N,,Horizontal,10,33.4,Core,,,,,,,28.90,28.90,23.99,"Data collected from other historical studies, but does not report test details. Assumed standard cylinder."
Szilágyi (2013a),T12/42,Hungary,In-situ,,,Original Schmidt Type N,,Horizontal,10,35.4,Core,,,,,,,29.50,29.50,24.49,"Data collected from other historical studies, but does not report test details. Assumed standard cylinder."
Szilágyi (2013a),T12/43,Hungary,In-situ,,,Original Schmidt Type N,,Horizontal,10,35.0,Core,,,,,,,23.20,23.20,19.26,"Data collected from other historical studies, but does not report test details. Assumed standard cylinder."
Szilágyi (2013a),T12/44,Hungary,In-situ,,,Original Schmidt Type N,,Horizontal,10,37.1,Core,,,,,,,26.10,26.10,21.66,"Data collected from other historical studies, but does not report test details. Assumed standard cylinder."
Szilágyi (2013a),T12/45,Hungary,In-situ,,,Original Schmidt Type N,,Horizontal,10,38.2,Core,,,,,,,30.20,30.20,25.07,"Data collected from other historical studies, but does not report test details. Assumed standard cylinder."
Szilágyi (2013a),T12/46,Hungary,In-situ,,,Original Schmidt Type N,,Horizontal,10,39.2,Core,,,,,,,31.20,31.20,25.90,"Data collected from other historical studies, but does not report test details. Assumed standard cylinder."
Szilágyi (2013a),T12/47,Hungary,In-situ,,,Original Schmidt Type N,,Horizontal,10,38.1,Core,,,,,,,30.90,30.90,25.65,"Data collected from other historical studies, but does not report test details. Assumed standard cylinder."
Szilágyi (2013a),T12/48,Hungary,In-situ,,,Original Schmidt Type N,,Horizontal,10,37.3,Core,,,,,,,29.70,29.70,24.65,"Data collected from other historical studies, but does not report test details. Assumed standard cylinder."
Szilágyi (2013a),T12/49,Hungary,In-situ,,,Original Schmidt Type N,,Horizontal,10,39.7,Core,,,,,,,30.30,30.30,25.15,"Data collected from other historical studies, but does not report test details. Assumed standard cylinder."
Szilágyi (2013a),T12/50,Hungary,In-situ,,,Original Schmidt Type N,,Horizontal,10,39.2,Core,,,,,,,31.20,31.20,25.90,"Data collected from other historical studies, but does not report test details. Assumed standard cylinder."
Szilágyi (2013a),T12/51,Hungary,In-situ,,,Original Schmidt Type N,,Horizontal,10,37.8,Core,,,,,,,31.70,31.70,26.31,"Data collected from other historical studies, but does not report test details. Assumed standard cylinder."
Szilágyi (2013a),T12/52,Hungary,In-situ,,,Original Schmidt Type N,,Horizontal,10,38.1,Core,,,,,,,32.70,32.70,27.14,"Data collected from other historical studies, but does not report test details. Assumed standard cylinder."
Szilágyi (2013a),T12/53,Hungary,In-situ,,,Original Schmidt Type N,,Horizontal,10,38.5,Core,,,,,,,34.50,34.50,28.64,"Data collected from other historical studies, but does not report test details. Assumed standard cylinder."
Szilágyi (2013a),T12/54,Hungary,In-situ,,,Original Schmidt Type N,,Horizontal,10,37.2,Core,,,,,,,37.20,37.20,30.88,"Data collected from other historical studies, but does not report test details. Assumed standard cylinder."
Szilágyi (2013a),T12/55,Hungary,In-situ,,,Original Schmidt Type N,,Horizontal,10,37.6,Core,,,,,,,33.30,33.30,27.64,"Data collected from other historical studies, but does not report test details. Assumed standard cylinder."
Szilágyi (2013a),T12/56,Hungary,In-situ,,,Original Schmidt Type N,,Horizontal,10,36.5,Core,,,,,,,33.70,33.70,27.97,"Data collected from other historical studies, but does not report test details. Assumed standard cylinder."
Szilágyi (2013a),T12/57,Hungary,In-situ,,,Original Schmidt Type N,,Horizontal,10,44.7,Core,,,,,,,39.90,39.90,33.12,"Data collected from other historical studies, but does not report test details. Assumed standard cylinder."
Szilágyi (2013a),T12/58,Hungary,In-situ,,,Original Schmidt Type N,,Horizontal,10,45.7,Core,,,,,,,41.80,41.80,34.69,"Data collected from other historical studies, but does not report test details. Assumed standard cylinder."
Szilágyi (2013a),T12/59,Hungary,In-situ,,,Original Schmidt Type N,,Horizontal,10,45.4,Core,,,,,,,42.80,42.80,35.52,"Data collected from other historical studies, but does not report test details. Assumed standard cylinder."
Szilágyi (2013a),T12/60,Hungary,In-situ,,,Original Schmidt Type N,,Horizontal,10,43.9,Core,,,,,,,39.10,39.10,32.45,"Data collected from other historical studies, but does not report test details. Assumed standard cylinder."
Szilágyi (2013a),T12/61,Hungary,In-situ,,,Original Schmidt Type N,,Horizontal,10,47.2,Core,,,,,,,46.80,46.80,38.84,"Data collected from other historical studies, but does not report test details. Assumed standard cylinder."
Szilágyi (2013a),T12/62,Hungary,In-situ,,,Original Schmidt Type N,,Horizontal,10,50.1,Core,,,,,,,44.10,44.10,36.60,"Data collected from other historical studies, but does not report test details. Assumed standard cylinder."
Szilágyi (2013a),T12/63,Hungary,In-situ,,,Original Schmidt Type N,,Horizontal,10,46.3,Core,,,,,,,43.40,43.40,36.02,"Data collected from other historical studies, but does not report test details. Assumed standard cylinder."
Szilágyi (2013a),T12/64,Hungary,In-situ,,,Original Schmidt Type N,,Horizontal,10,48.6,Core,,,,,,,44.60,44.60,37.02,"Data collected from other historical studies, but does not report test details. Assumed standard cylinder."
Szilágyi (2013a),T12/65,Hungary,In-situ,,,Original Schmidt Type N,,Horizontal,10,19.9,Core,,,,,,,8.50,8.50,7.06,"Data collected from other historical studies, but does not report test details. Assumed standard cylinder."
Szilágyi (2013a),T12/66,Hungary,In-situ,,,Original Schmidt Type N,,Horizontal,10,19.6,Core,,,,,,,8.00,8.00,6.64,"Data collected from other historical studies, but does not report test details. Assumed standard cylinder."
Szilágyi (2013a),T12/67,Hungary,In-situ,,,Original Schmidt Type N,,Horizontal,10,18.8,Core,,,,,,,8.40,8.40,6.97,"Data collected from other historical studies, but does not report test details. Assumed standard cylinder."
Szilágyi (2013a),T12/68,Hungary,In-situ,,,Original Schmidt Type N,,Horizontal,10,18.8,Core,,,,,,,8.40,8.40,6.97,"Data collected from other historical studies, but does not report test details. Assumed standard cylinder."
Szilágyi (2013a),T12/69,Hungary,In-situ,,,Original Schmidt Type N,,Horizontal,10,19.5,Core,,,,,,,8.70,8.70,7.22,"Data collected from other historical studies, but does not report test details. Assumed standard cylinder."
Szilágyi (2013a),T12/70,Hungary,In-situ,,,Original Schmidt Type N,,Horizontal,10,19.6,Core,,,,,,,9.40,9.40,7.80,"Data collected from other historical studies, but does not report test details. Assumed standard cylinder."
Szilágyi (2013a),T12/71,Hungary,In-situ,,,Original Schmidt Type N,,Horizontal,10,27.5,Core,,,,,,,15.60,15.60,12.95,"Data collected from other historical studies, but does not report test details. Assumed standard cylinder."
Szilágyi (2013a),T12/72,Hungary,In-situ,,,Original Schmidt Type N,,Horizontal,10,28.0,Core,,,,,,,15.90,15.90,13.20,"Data collected from other historical studies, but does not report test details. Assumed standard cylinder."
Szilágyi (2013a),T12/73,Hungary,In-situ,,,Original Schmidt Type N,,Horizontal,10,27.5,Core,,,,,,,15.50,15.50,12.87,"Data collected from other historical studies, but does not report test details. Assumed standard cylinder."
Szilágyi (2013a),T12/74,Hungary,In-situ,,,Original Schmidt Type N,,Horizontal,10,26.5,Core,,,,,,,15.70,15.70,13.03,"Data collected from other historical studies, but does not report test details. Assumed standard cylinder."
Szilágyi (2013a),T12/75,Hungary,In-situ,,,Original Schmidt Type N,,Horizontal,10,27.2,Core,,,,,,,15.40,15.40,12.78,"Data collected from other historical studies, but does not report test details. Assumed standard cylinder."
Szilágyi (2013a),T12/76,Hungary,In-situ,,,Original Schmidt Type N,,Horizontal,10,27.7,Core,,,,,,,14.60,14.60,12.12,"Data collected from other historical studies, but does not report test details. Assumed standard cylinder."
Szilágyi (2013a),T12/77,Hungary,In-situ,,,Original Schmidt Type N,,Horizontal,10,32.3,Core,,,,,,,20.80,20.80,17.26,"Data collected from other historical studies, but does not report test details. Assumed standard cylinder."
Szilágyi (2013a),T12/78,Hungary,In-situ,,,Original Schmidt Type N,,Horizontal,10,33.9,Core,,,,,,,22.60,22.60,18.76,"Data collected from other historical studies, but does not report test details. Assumed standard cylinder."
Szilágyi (2013a),T12/79,Hungary,In-situ,,,Original Schmidt Type N,,Horizontal,10,31.7,Core,,,,,,,20.70,20.70,17.18,"Data collected from other historical studies, but does not report test details. Assumed standard cylinder."
Szilágyi (2013a),T12/80,Hungary,In-situ,,,Original Schmidt Type N,,Horizontal,10,30.2,Core,,,,,,,20.10,20.10,16.68,"Data collected from other historical studies, but does not report test details. Assumed standard cylinder."
Szilágyi (2013a),T12/81,Hungary,In-situ,,,Original Schmidt Type N,,Horizontal,10,32.5,Core,,,,,,,20.10,20.10,16.68,"Data collected from other historical studies, but does not report test details. Assumed standard cylinder."
Szilágyi (2013a),T12/82,Hungary,In-situ,,,Original Schmidt Type N,,Horizontal,10,33.1,Core,,,,,,,20.00,20.00,16.60,"Data collected from other historical studies, but does not report test details. Assumed standard cylinder."
Szilágyi (2013a),T12/83,Hungary,In-situ,,,Original Schmidt Type N,,Horizontal,10,36.8,Core,,,,,,,29.20,29.20,24.24,"Data collected from other historical studies, but does not report test details. Assumed standard cylinder."
Szilágyi (2013a),T12/84,Hungary,In-situ,,,Original Schmidt Type N,,Horizontal,10,38.0,Core,,,,,,,27.40,27.40,22.74,"Data collected from other historical studies, but does not report test details. Assumed standard cylinder."
Szilágyi (2013a),T12/85,Hungary,In-situ,,,Original Schmidt Type N,,Horizontal,10,35.8,Core,,,,,,,26.30,26.30,21.83,"Data collected from other historical studies, but does not report test details. Assumed standard cylinder."
Szilágyi (2013a),T12/86,Hungary,In-situ,,,Original Schmidt Type N,,Horizontal,10,36.8,Core,,,,,,,26.80,26.80,22.24,"Data collected from other historical studies, but does not report test details. Assumed standard cylinder."
Szilágyi (2013a),T12/87,Hungary,In-situ,,,Original Schmidt Type N,,Horizontal,10,34.6,Core,,,,,,,25.10,25.10,20.83,"Data collected from other historical studies, but does not report test details. Assumed standard cylinder."
Szilágyi (2013a),T12/88,Hungary,In-situ,,,Original Schmidt Type N,,Horizontal,10,35.9,Core,,,,,,,25.20,25.20,20.92,"Data collected from other historical studies, but does not report test details. Assumed standard cylinder."
Szilágyi (2013a),T12/89,Hungary,In-situ,,,Original Schmidt Type N,,Horizontal,10,38.3,Core,,,,,,,36.50,36.50,30.30,"Data collected from other historical studies, but does not report test details. Assumed standard cylinder."
Szilágyi (2013a),T12/90,Hungary,In-situ,,,Original Schmidt Type N,,Horizontal,10,37.7,Core,,,,,,,32.20,32.20,26.73,"Data collected from other historical studies, but does not report test details. Assumed standard cylinder."
Szilágyi (2013a),T12/91,Hungary,In-situ,,,Original Schmidt Type N,,Horizontal,10,39.3,Core,,,,,,,34.70,34.70,28.80,"Data collected from other historical studies, but does not report test details. Assumed standard cylinder."
Szilágyi (2013a),T12/92,Hungary,In-situ,,,Original Schmidt Type N,,Horizontal,10,39.4,Core,,,,,,,36.90,36.90,30.63,"Data collected from other historical studies, but does not report test details. Assumed standard cylinder."
Szilágyi (2013a),T12/93,Hungary,In-situ,,,Original Schmidt Type N,,Horizontal,10,41.1,Core,,,,,,,32.60,32.60,27.06,"Data collected from other historical studies, but does not report test details. Assumed standard cylinder."
Szilágyi (2013a),T12/94,Hungary,In-situ,,,Original Schmidt Type N,,Horizontal,10,37.3,Core,,,,,,,32.80,32.80,27.22,"Data collected from other historical studies, but does not report test details. Assumed standard cylinder."
Szilágyi (2013a),T12/95,Hungary,In-situ,,,Original Schmidt Type N,,Horizontal,10,44.6,Core,,,,,,,44.50,44.50,36.94,"Data collected from other historical studies, but does not report test details. Assumed standard cylinder."
Szilágyi (2013a),T12/96,Hungary,In-situ,,,Original Schmidt Type N,,Horizontal,10,45.4,Core,,,,,,,41.30,41.30,34.28,"Data collected from other historical studies, but does not report test details. Assumed standard cylinder."
Szilágyi (2013a),T12/97,Hungary,In-situ,,,Original Schmidt Type N,,Horizontal,10,46.4,Core,,,,,,,43.50,43.50,36.11,"Data collected from other historical studies, but does not report test details. Assumed standard cylinder."
Szilágyi (2013a),T12/98,Hungary,In-situ,,,Original Schmidt Type N,,Horizontal,10,44.0,Core,,,,,,,41.80,41.80,34.69,"Data collected from other historical studies, but does not report test details. Assumed standard cylinder."
Szilágyi (2013a),T12/99,Hungary,In-situ,,,Original Schmidt Type N,,Horizontal,10,37.0,Core,,,,,,,28.60,28.60,23.74,"Data collected from other historical studies, but does not report test details. Assumed standard cylinder."
Szilágyi (2013a),T12/100,Hungary,In-situ,,,Original Schmidt Type N,,Horizontal,10,36.3,Core,,,,,,,31.00,31.00,25.73,"Data collected from other historical studies, but does not report test details. Assumed standard cylinder."
Szilágyi (2013a),T12/101,Hungary,In-situ,,,Original Schmidt Type N,,Horizontal,10,39.3,Core,,,,,,,27.60,27.60,22.91,"Data collected from other historical studies, but does not report test details. Assumed standard cylinder."
Szilágyi (2013a),T12/102,Hungary,In-situ,,,Original Schmidt Type N,,Horizontal,10,35.9,Core,,,,,,,28.60,28.60,23.74,"Data collected from other historical studies, but does not report test details. Assumed standard cylinder."
Szilágyi (2013a),T12/103,Hungary,In-situ,,,Original Schmidt Type N,,Horizontal,10,36.7,Core,,,,,,,30.30,30.30,25.15,"Data collected from other historical studies, but does not report test details. Assumed standard cylinder."
Szilágyi (2013a),T12/104,Hungary,In-situ,,,Original Schmidt Type N,,Horizontal,10,39.0,Core,,,,,,,30.00,30.00,24.90,"Data collected from other historical studies, but does not report test details. Assumed standard cylinder."
Szilágyi (2013a),T12/105,Hungary,In-situ,,,Original Schmidt Type N,,Horizontal,10,37.5,Core,,,,,,,39.60,39.60,32.87,"Data collected from other historical studies, but does not report test details. Assumed standard cylinder."
Szilágyi (2013a),T12/106,Hungary,In-situ,,,Original Schmidt Type N,,Horizontal,10,40.6,Core,,,,,,,37.40,37.40,31.04,"Data collected from other historical studies, but does not report test details. Assumed standard cylinder."
Szilágyi (2013a),T12/107,Hungary,In-situ,,,Original Schmidt Type N,,Horizontal,10,37.6,Core,,,,,,,37.00,37.00,30.71,"Data collected from other historical studies, but does not report test details. Assumed standard cylinder."
Szilágyi (2013a),T12/108,Hungary,In-situ,,,Original Schmidt Type N,,Horizontal,10,40.1,Core,,,,,,,37.80,37.80,31.37,"Data collected from other historical studies, but does not report test details. Assumed standard cylinder."
Szilágyi (2013a),T12/109,Hungary,In-situ,,,Original Schmidt Type N,,Horizontal,10,40.5,Core,,,,,,,35.80,35.80,29.71,"Data collected from other historical studies, but does not report test details. Assumed standard cylinder."
Szilágyi (2013a),T12/110,Hungary,In-situ,,,Original Schmidt Type N,,Horizontal,10,37.5,Core,,,,,,,35.60,35.60,29.55,"Data collected from other historical studies, but does not report test details. Assumed standard cylinder."
Szilágyi (2013a),T12/111,Hungary,In-situ,,,Original Schmidt Type N,,Horizontal,10,41.6,Core,,,,,,,42.70,42.70,35.44,"Data collected from other historical studies, but does not report test details. Assumed standard cylinder."
Szilágyi (2013a),T12/112,Hungary,In-situ,,,Original Schmidt Type N,,Horizontal,10,43.8,Core,,,,,,,43.20,43.20,35.86,"Data collected from other historical studies, but does not report test details. Assumed standard cylinder."
Szilágyi (2013a),T12/113,Hungary,In-situ,,,Original Schmidt Type N,,Horizontal,10,43.0,Core,,,,,,,42.70,42.70,35.44,"Data collected from other historical studies, but does not report test details. Assumed standard cylinder."
Szilágyi (2013a),T12/114,Hungary,In-situ,,,Original Schmidt Type N,,Horizontal,10,41.4,Core,,,,,,,43.10,43.10,35.77,"Data collected from other historical studies, but does not report test details. Assumed standard cylinder."
Szilágyi (2013a),T12/115,Hungary,In-situ,,,Original Schmidt Type N,,Horizontal,10,44.2,Core,,,,,,,44.30,44.30,36.77,"Data collected from other historical studies, but does not report test details. Assumed standard cylinder."
Szilágyi (2013a),T12/116,Hungary,In-situ,,,Original Schmidt Type N,,Horizontal,10,39.7,Core,,,,,,,42.00,42.00,34.86,"Data collected from other historical studies, but does not report test details. Assumed standard cylinder."
Szilágyi (2013a),T12/117,Hungary,In-situ,,,Original Schmidt Type N,,Horizontal,10,44.0,Core,,,,,,,48.10,48.10,39.92,"Data collected from other historical studies, but does not report test details. Assumed standard cylinder."
