Repository: bjhtud/MTL_in_MAT

# MTL_in_MAT

## 多任务情况

UHPC为核心数据集
测试集划分有两种方式：
1. 单任务测试集：针对每个任务，划分出该任务没有缺失标签的样本中的一部分作为测试集
   - 训练阶段：分任务训练，与其他任务(标签)的样本进行合并，这样就得到了一个训练集，这个训练集中特征和标签还是有缺失的
   - 训练出的模型：
     - 输入：特征 + 其他任务的标签
     - 输出：当前任务的标签
   - 测试阶段：使用该任务的测试集进行评估
   - 问题是：测试集中没有其他任务的标签，怎么办？

2. 多任务测试集：划分出所有任务都没有缺失标签的样本作为测试集
    - 训练阶段：使用其他样本作为训练集，这些样本中有缺失标签和缺失特征
    - 训练出的模型：
      - 输入：特征
      - 输出：所有任务的标签
    - 测试阶段：使用多任务测试集进行评估
    - 这样就能利用多个任务之间的关系进行预测
    - 缺点是：测试集会比较小，并且只能评估那些没有缺失标签的样本

##

File: data_set/Non_destructive/Complete RH Database.csv (part 27 of 39)
Literature,Specimen ID,Country,Specimen Type,Specimen Age (days),Rebar Present,RH Device Brand & Model,Standard,Orientation,No. Tests,"Median Rebound Number, RN",Core Specimen ,Height (mm),Width/Diameter (mm),Max Aggregate Size (mm),W/C Ratio,Strength Class,"Design Strength, fck (MPa)","fc,core (MPa)","fc,ref (MPa)","fc,cyl (MPa)",Notes
Szilágyi (2013a),T12/118,Hungary,In-situ,,,Original Schmidt Type N,,Horizontal,10,43.3,Core,,,,,,,47.00,47.00,39.01,"Data collected from other historical studies, but does not report test details. Assumed standard cylinder."
Szilágyi (2013a),T12/119,Hungary,In-situ,,,Original Schmidt Type N,,Horizontal,10,43.7,Core,,,,,,,45.50,45.50,37.77,"Data collected from other historical studies, but does not report test details. Assumed standard cylinder."
Szilágyi (2013a),T12/120,Hungary,In-situ,,,Original Schmidt Type N,,Horizontal,10,44.3,Core,,,,,,,47.50,47.50,39.43,"Data collected from other historical studies, but does not report test details. Assumed standard cylinder."
Szilágyi (2013a),T12/121,Hungary,In-situ,,,Original Schmidt Type N,,Horizontal,10,44.9,Core,,,,,,,45.20,45.20,37.52,"Data collected from other historical studies, but does not report test details. Assumed standard cylinder."
Szilágyi (2013a),T12/122,Hungary,In-situ,,,Original Schmidt Type N,,Horizontal,10,47.6,Core,,,,,,,45.60,45.60,37.85,"Data collected from other historical studies, but does not report test details. Assumed standard cylinder."
Szilágyi (2013a),T12/123,Hungary,In-situ,,,Original Schmidt Type N,,Horizontal,10,47.8,Core,,,,,,,53.60,53.60,44.49,"Data collected from other historical studies, but does not report test details. Assumed standard cylinder."
Szilágyi (2013a),T12/124,Hungary,In-situ,,,Original Schmidt Type N,,Horizontal,10,47.7,Core,,,,,,,55.30,55.30,45.90,"Data collected from other historical studies, but does not report test details. Assumed standard cylinder."
Szilágyi (2013a),T12/125,Hungary,In-situ,,,Original Schmidt Type N,,Horizontal,10,49.2,Core,,,,,,,50.20,50.20,41.67,"Data collected from other historical studies, but does not report test details. Assumed standard cylinder."
Szilágyi (2013a),T12/126,Hungary,In-situ,,,Original Schmidt Type N,,Horizontal,10,49.3,Core,,,,,,,57.80,57.80,47.97,"Data collected from other historical studies, but does not report test details. Assumed standard cylinder."
Szilágyi (2013a),T12/127,Hungary,In-situ,,,Original Schmidt Type N,,Horizontal,10,48.8,Core,,,,,,,52.10,52.10,43.24,"Data collected from other historical studies, but does not report test details. Assumed standard cylinder."
Szilágyi (2013a),T12/128,Hungary,In-situ,,,Original Schmidt Type N,,Horizontal,10,50.4,Core,,,,,,,50.30,50.30,41.75,"Data collected from other historical studies, but does not report test details. Assumed standard cylinder."
Szilágyi (2013a),T12/129,Hungary,In-situ,,,Original Schmidt Type N,,Horizontal,10,50.8,Core,,,,,,,56.30,56.30,46.73,"Data collected from other historical studies, but does not report test details. Assumed standard cylinder."
Szilágyi (2013a),T12/130,Hungary,In-situ,,,Original Schmidt Type N,,Horizontal,10,51.1,Core,,,,,,,49.50,49.50,41.09,"Data collected from other historical studies, but does not report test details. Assumed standard cylinder."
Szilágyi (2013a),T12/131,Hungary,In-situ,,,Original Schmidt Type N,,Horizontal,10,50.9,Core,,,,,,,54.80,54.80,45.48,"Data collected from other historical studies, but does not report test details. Assumed standard cylinder."
Szilágyi (2013a),T12/132,Hungary,In-situ,,,Original Schmidt Type N,,Horizontal,10,49.7,Core,,,,,,,52.50,52.50,43.58,"Data collected from other historical studies, but does not report test details. Assumed standard cylinder."
Szilágyi (2013a),T12/133,Hungary,In-situ,,,Original Schmidt Type N,,Horizontal,10,38.3,Core,,,,,,,25.40,25.40,21.08,"Data collected from other historical studies, but does not report test details. Assumed standard cylinder."
Szilágyi (2013a),T12/134,Hungary,In-situ,,,Original Schmidt Type N,,Horizontal,10,37.0,Core,,,,,,,29.20,29.20,24.24,"Data collected from other historical studies, but does not report test details. Assumed standard cylinder."
Szilágyi (2013a),T12/135,Hungary,In-situ,,,Original Schmidt Type N,,Horizontal,10,38.3,Core,,,,,,,28.80,28.80,23.90,"Data collected from other historical studies, but does not report test details. Assumed standard cylinder."
Szilágyi (2013a),T12/136,Hungary,In-situ,,,Original Schmidt Type N,,Horizontal,10,38.0,Core,,,,,,,26.30,26.30,21.83,"Data collected from other historical studies, but does not report test details. Assumed standard cylinder."
Szilágyi (2013a),T12/137,Hungary,In-situ,,,Original Schmidt Type N,,Horizontal,10,39.2,Core,,,,,,,29.60,29.60,24.57,"Data collected from other historical studies, but does not report test details. Assumed standard cylinder."
Szilágyi (2013a),T12/138,Hungary,In-situ,,,Original Schmidt Type N,,Horizontal,10,39.3,Core,,,,,,,29.40,29.40,24.40,"Data collected from other historical studies, but does not report test details. Assumed standard cylinder."
Szilágyi (2013a),T12/139,Hungary,In-situ,,,Original Schmidt Type N,,Horizontal,10,40.9,Core,,,,,,,27.10,27.10,22.49,"Data collected from other historical studies, but does not report test details. Assumed standard cylinder."
Szilágyi (2013a),T12/140,Hungary,In-situ,,,Original Schmidt Type N,,Horizontal,10,41.6,Core,,,,,,,26.10,26.10,21.66,"Data collected from other historical studies, but does not report test details. Assumed standard cylinder."
Szilágyi (2013a),T12/141,Hungary,In-situ,,,Original Schmidt Type N,,Horizontal,10,39.2,Core,,,,,,,35.30,35.30,29.30,"Data collected from other historical studies, but does not report test details. Assumed standard cylinder."
Szilágyi (2013a),T12/142,Hungary,In-situ,,,Original Schmidt Type N,,Horizontal,10,45.2,Core,,,,,,,35.00,35.00,29.05,"Data collected from other historical studies, but does not report test details. Assumed standard cylinder."
Szilágyi (2013a),T12/143,Hungary,In-situ,,,Original Schmidt Type N,,Horizontal,10,39.8,Core,,,,,,,34.90,34.90,28.97,"Data collected from other historical studies, but does not report test details. Assumed standard cylinder."
Szilágyi (2013a),T12/144,Hungary,In-situ,,,Original Schmidt Type N,,Horizontal,10,39.6,Core,,,,,,,35.30,35.30,29.30,"Data collected from other historical studies, but does not report test details. Assumed standard cylinder."
Szilágyi (2013a),T12/145,Hungary,In-situ,,,Original Schmidt Type N,,Horizontal,10,39.1,Core,,,,,,,35.50,35.50,29.47,"Data collected from other historical studies, but does not report test details. Assumed standard cylinder."
Szilágyi (2013a),T12/146,Hungary,In-situ,,,Original Schmidt Type N,,Horizontal,10,40.5,Core,,,,,,,35.30,35.30,29.30,"Data collected from other historical studies, but does not report test details. Assumed standard cylinder."
Szilágyi (2013a),T12/147,Hungary,In-situ,,,Original Schmidt Type N,,Horizontal,10,43.3,Core,,,,,,,37.40,37.40,31.04,"Data collected from other historical studies, but does not report test details. Assumed standard cylinder."
Szilágyi (2013a),T12/148,Hungary,In-situ,,,Original Schmidt Type N,,Horizontal,10,43.2,Core,,,,,,,40.00,40.00,33.20,"Data collected from other historical studies, but does not report test details. Assumed standard cylinder."
Szilágyi (2013a),T12/149,Hungary,In-situ,,,Original Schmidt Type N,,Horizontal,10,46.3,Core,,,,,,,38.80,38.80,32.20,"Data collected from other historical studies, but does not report test details. Assumed standard cylinder."
Szilágyi (2013a),T12/150,Hungary,In-situ,,,Original Schmidt Type N,,Horizontal,10,41.8,Core,,,,,,,40.90,40.90,33.95,"Data collected from other historical studies, but does not report test details. Assumed standard cylinder."
Szilágyi (2013a),T12/151,Hungary,In-situ,,,Original Schmidt Type N,,Horizontal,10,43.5,Core,,,,,,,37.80,37.80,31.37,"Data collected from other historical studies, but does not report test details. Assumed standard cylinder."
Szilágyi (2013a),T12/152,Hungary,In-situ,,,Original Schmidt Type N,,Horizontal,10,45.9,Core,,,,,,,36.80,36.80,30.54,"Data collected from other historical studies, but does not report test details. Assumed standard cylinder."
Szilágyi (2013a),T12/153,Hungary,In-situ,,,Original Schmidt Type N,,Horizontal,10,48.4,Core,,,,,,,36.50,36.50,30.30,"Data collected from other historical studies, but does not report test details. Assumed standard cylinder."
Szilágyi (2013a),T12/154,Hungary,In-situ,,,Original Schmidt Type N,,Horizontal,10,44.9,Core,,,,,,,37.50,37.50,31.13,"Data collected from other historical studies, but does not report test details. Assumed standard cylinder."
Szilágyi (2013a),T12/155,Hungary,In-situ,,,Original Schmidt Type N,,Horizontal,10,46.9,Core,,,,,,,37.80,37.80,31.37,"Data collected from other historical studies, but does not report test details. Assumed standard cylinder."
Szilágyi (2013a),T12/156,Hungary,In-situ,,,Original Schmidt Type N,,Horizontal,10,47.4,Core,,,,,,,38.40,38.40,31.87,"Data collected from other historical studies, but does not report test details. Assumed standard cylinder."
Szilágyi (2013a),T12/157,Hungary,In-situ,,,Original Schmidt Type N,,Horizontal,10,47.1,Core,,,,,,,39.50,39.50,32.79,"Data collected from other historical studies, but does not report test details. Assumed standard cylinder."
Szilágyi (2013a),T12/158,Hungary,In-situ,,,Original Schmidt Type N,,Horizontal,10,53.0,Core,,,,,,,41.00,41.00,34.03,"Data collected from other historical studies, but does not report test details. Assumed standard cylinder."
Szilágyi (2013a),T12/159,Hungary,In-situ,,,Original Schmidt Type N,,Horizontal,10,49.3,Core,,,,,,,48.30,48.30,40.09,"Data collected from other historical studies, but does not report test details. Assumed standard cylinder."
Szilágyi (2013a),T12/160,Hungary,In-situ,,,Original Schmidt Type N,,Horizontal,10,50.3,Core,,,,,,,42.20,42.20,35.03,"Data collected from other historical studies, but does not report test details. Assumed standard cylinder."
Szilágyi (2013a),T12/161,Hungary,In-situ,,,Original Schmidt Type N,,Horizontal,10,52.3,Core,,,,,,,43.00,43.00,35.69,"Data collected from other historical studies, but does not report test details. Assumed standard cylinder."
Szilágyi (2013a),T12/162,Hungary,In-situ,,,Original Schmidt Type N,,Horizontal,10,48.0,Core,,,,,,,41.80,41.80,34.69,"Data collected from other historical studies, but does not report test details. Assumed standard cylinder."
Szilágyi (2013a),T12/163,Hungary,In-situ,,,Original Schmidt Type N,,Horizontal,10,47.7,Core,,,,,,,39.60,39.60,32.87,"Data collected from other historical studies, but does not report test details. Assumed standard cylinder."
Szilágyi (2013a),T12/164,Hungary,In-situ,,,Original Schmidt Type N,,Horizontal,10,52.9,Core,,,,,,,58.30,58.30,48.39,"Data collected from other historical studies, but does not report test details. Assumed standard cylinder."
Szilágyi (2013a),T12/165,Hungary,In-situ,,,Original Schmidt Type N,,Horizontal,10,52.6,Core,,,,,,,51.50,51.50,42.75,"Data collected from other historical studies, but does not report test details. Assumed standard cylinder."
Szilágyi (2013a),T12/166,Hungary,In-situ,,,Original Schmidt Type N,,Horizontal,10,51.5,Core,,,,,,,53.50,53.50,44.41,"Data collected from other historical studies, but does not report test details. Assumed standard cylinder."
Szilágyi (2013a),T12/167,Hungary,In-situ,,,Original Schmidt Type N,,Horizontal,10,55.4,Core,,,,,,,61.80,61.80,51.29,"Data collected from other historical studies, but does not report test details. Assumed standard cylinder."
Szilágyi (2013a),T13/1,Hungary,In-situ,,,Original Schmidt Type N,,Horizontal,10,26.9,Core,,,,,,,47.11,47.11,39.10,"Data collected from other historical studies, but does not report test details. Assumed standard cylinder."
Szilágyi (2013a),T13/2,Hungary,In-situ,,,Original Schmidt Type N,,Horizontal,10,32.2,Core,,,,,,,46.58,46.58,38.66,"Data collected from other historical studies, but does not report test details. Assumed standard cylinder."
Szilágyi (2013a),T13/3,Hungary,In-situ,,,Original Schmidt Type N,,Horizontal,10,21.1,Core,,,,,,,28.40,28.40,23.57,"Data collected from other historical studies, but does not report test details. Assumed standard cylinder."
Szilágyi (2013a),T13/4,Hungary,In-situ,,,Original Schmidt Type N,,Horizontal,10,21.9,Core,,,,,,,27.69,27.69,22.98,"Data collected from other historical studies, but does not report test details. Assumed standard cylinder."
Szilágyi (2013a),T13/5,Hungary,In-situ,,,Original Schmidt Type N,,Horizontal,10,20.1,Core,,,,,,,14.89,14.89,12.36,"Data collected from other historical studies, but does not report test details. Assumed standard cylinder."
Szilágyi (2013a),T13/6,Hungary,In-situ,,,Original Schmidt Type N,,Horizontal,10,20.1,Core,,,,,,,14.22,14.22,11.80,"Data collected from other historical studies, but does not report test details. Assumed standard cylinder."
Szilágyi (2013a),T13/7,Hungary,In-situ,,,Original Schmidt Type N,,Horizontal,10,41.6,Core,,,,,,,59.91,59.91,49.73,"Data collected from other historical studies, but does not report test details. Assumed standard cylinder."
Szilágyi (2013a),T13/8,Hungary,In-situ,,,Original Schmidt Type N,,Horizontal,10,42.1,Core,,,,,,,60.31,60.31,50.06,"Data collected from other historical studies, but does not report test details. Assumed standard cylinder."
Szilágyi (2013a),T13/9,Hungary,In-situ,,,Original Schmidt Type N,,Horizontal,10,28.4,Core,,,,,,,42.36,42.36,35.16,"Data collected from other historical studies, but does not report test details. Assumed standard cylinder."
Szilágyi (2013a),T13/10,Hungary,In-situ,,,Original Schmidt Type N,,Horizontal,10,26.6,Core,,,,,,,44.09,44.09,36.59,"Data collected from other historical studies, but does not report test details. Assumed standard cylinder."
Szilágyi (2013a),T13/11,Hungary,In-situ,,,Original Schmidt Type N,,Horizontal,10,22.0,Core,,,,,,,25.02,25.02,20.77,"Data collected from other historical studies, but does not report test details. Assumed standard cylinder."
Szilágyi (2013a),T13/12,Hungary,In-situ,,,Original Schmidt Type N,,Horizontal,10,18.8,Core,,,,,,,21.20,21.20,17.60,"Data collected from other historical studies, but does not report test details. Assumed standard cylinder."
Szilágyi (2013a),T13/13,Hungary,In-situ,,,Original Schmidt Type N,,Horizontal,10,47.7,Core,,,,,,,73.64,73.64,62.54,"Data collected from other historical studies, but does not report test details. Assumed standard cylinder."
Szilágyi (2013a),T13/14,Hungary,In-situ,,,Original Schmidt Type N,,Horizontal,10,42.3,Core,,,,,,,74.09,74.09,62.99,"Data collected from other historical studies, but does not report test details. Assumed standard cylinder."
Szilágyi (2013a),T13/15,Hungary,In-situ,,,Original Schmidt Type N,,Horizontal,10,33.8,Core,,,,,,,54.09,54.09,44.89,"Data collected from other historical studies, but does not report test details. Assumed standard cylinder."
Szilágyi (2013a),T13/16,Hungary,In-situ,,,Original Schmidt Type N,,Horizontal,10,32.5,Core,,,,,,,53.38,53.38,44.31,"Data collected from other historical studies, but does not report test details. Assumed standard cylinder."
Szilágyi (2013a),T13/17,Hungary,In-situ,,,Original Schmidt Type N,,Horizontal,10,31.8,Core,,,,,,,40.80,40.80,33.86,"Data collected from other historical studies, but does not report test details. Assumed standard cylinder."
Szilágyi (2013a),T13/18,Hungary,In-situ,,,Original Schmidt Type N,,Horizontal,10,29.6,Core,,,,,,,43.47,43.47,36.08,"Data collected from other historical studies, but does not report test details. Assumed standard cylinder."
Szilágyi (2013a),T13/19,Hungary,In-situ,,,Original Schmidt Type N,,Horizontal,10,39.5,Core,,,,,,,80.44,80.44,69.34,"Data collected from other historical studies, but does not report test details. Assumed standard cylinder."
Szilágyi (2013a),T13/20,Hungary,In-situ,,,Original Schmidt Type N,,Horizontal,10,42.4,Core,,,,,,,80.62,80.62,69.52,"Data collected from other historical studies, but does not report test details. Assumed standard cylinder."
Szilágyi (2013a),T13/21,Hungary,In-situ,,,Original Schmidt Type N,,Horizontal,10,33.2,Core,,,,,,,64.22,64.22,53.30,"Data collected from other historical studies, but does not report test details. Assumed standard cylinder."
Szilágyi (2013a),T13/22,Hungary,In-situ,,,Original Schmidt Type N,,Horizontal,10,39.6,Core,,,,,,,61.20,61.20,50.80,"Data collected from other historical studies, but does not report test details. Assumed standard cylinder."
Szilágyi (2013a),T13/23,Hungary,In-situ,,,Original Schmidt Type N,,Horizontal,10,27.5,Core,,,,,,,40.80,40.80,33.86,"Data collected from other historical studies, but does not report test details. Assumed standard cylinder."
Szilágyi (2013a),T13/24,Hungary,In-situ,,,Original Schmidt Type N,,Horizontal,10,26.6,Core,,,,,,,43.47,43.47,36.08,"Data collected from other historical studies, but does not report test details. Assumed standard cylinder."
Szilágyi (2013a),T13/25,Hungary,In-situ,,,Original Schmidt Type N,,Horizontal,10,46.7,Core,,,,,,,86.49,86.49,75.39,"Data collected from other historical studies, but does not report test details. Assumed standard cylinder."
Szilágyi (2013a),T13/26,Hungary,In-situ,,,Original Schmidt Type N,,Horizontal,10,49.7,Core,,,,,,,82.58,82.58,71.48,"Data collected from other historical studies, but does not report test details. Assumed standard cylinder."
Szilágyi (2013a),T13/27,Hungary,In-situ,,,Original Schmidt Type N,,Horizontal,10,44.1,Core,,,,,,,69.38,69.38,58.28,"Data collected from other historical studies, but does not report test details. Assumed standard cylinder."
Szilágyi (2013a),T13/28,Hungary,In-situ,,,Original Schmidt Type N,,Horizontal,10,43.1,Core,,,,,,,65.47,65.47,54.37,"Data collected from other historical studies, but does not report test details. Assumed standard cylinder."
Szilágyi (2013a),T13/29,Hungary,In-situ,,,Original Schmidt Type N,,Horizontal,10,34.6,Core,,,,,,,46.89,46.89,38.92,"Data collected from other historical studies, but does not report test details. Assumed standard cylinder."
Szilágyi (2013a),T13/30,Hungary,In-situ,,,Original Schmidt Type N,,Horizontal,10,37.5,Core,,,,,,,45.87,45.87,38.07,"Data collected from other historical studies, but does not report test details. Assumed standard cylinder."
Szilágyi (2013a),T13/31,Hungary,In-situ,,,Original Schmidt Type N,,Horizontal,10,45.2,Core,,,,,,,79.87,79.87,68.77,"Data collected from other historical studies, but does not report test details. Assumed standard cylinder."
Szilágyi (2013a),T13/32,Hungary,In-situ,,,Original Schmidt Type N,,Horizontal,10,46.4,Core,,,,,,,81.87,81.87,70.77,"Data collected from other historical studies, but does not report test details. Assumed standard cylinder."
Szilágyi (2013a),T13/33,Hungary,In-situ,,,Original Schmidt Type N,,Horizontal,10,36.2,Core,,,,,,,68.76,68.76,57.66,"Data collected from other historical studies, but does not report test details. Assumed standard cylinder."
Szilágyi (2013a),T13/34,Hungary,In-situ,,,Original Schmidt Type N,,Horizontal,10,39.2,Core,,,,,,,69.91,69.91,58.81,"Data collected from other historical studies, but does not report test details. Assumed standard cylinder."
Szilágyi (2013a),T13/35,Hungary,In-situ,,,Original Schmidt Type N,,Horizontal,10,39.0,Core,,,,,,,49.82,49.82,41.35,"Data collected from other historical studies, but does not report test details. Assumed standard cylinder."
Szilágyi (2013a),T13/36,Hungary,In-situ,,,Original Schmidt Type N,,Horizontal,10,36.9,Core,,,,,,,45.07,45.07,37.41,"Data collected from other historical studies, but does not report test details. Assumed standard cylinder."
Szilágyi (2013a),T13/37,Hungary,In-situ,,,Original Schmidt Type N,,Horizontal,10,47.4,Core,,,,,,,82.93,82.93,71.83,"Data collected from other historical studies, but does not report test details. Assumed standard cylinder."
Szilágyi (2013a),T13/38,Hungary,In-situ,,,Original Schmidt Type N,,Horizontal,10,53.4,Core,,,,,,,80.71,80.71,69.61,"Data collected from other historical studies, but does not report test details. Assumed standard cylinder."
Szilágyi (2013a),T13/39,Hungary,In-situ,,,Original Schmidt Type N,,Horizontal,10,42.6,Core,,,,,,,68.93,68.93,57.83,"Data collected from other historical studies, but does not report test details. Assumed standard cylinder."
Szilágyi (2013a),T13/40,Hungary,In-situ,,,Original Schmidt Type N,,Horizontal,10,44.5,Core,,,,,,,71.11,71.11,60.01,"Data collected from other historical studies, but does not report test details. Assumed standard cylinder."
Szilágyi (2013a),T13/41,Hungary,In-situ,,,Original Schmidt Type N,,Horizontal,10,42.6,Core,,,,,,,46.84,46.84,38.88,"Data collected from other historical studies, but does not report test details. Assumed standard cylinder."
Szilágyi (2013a),T13/42,Hungary,In-situ,,,Original Schmidt Type N,,Horizontal,10,41.1,Core,,,,,,,45.64,45.64,37.88,"Data collected from other historical studies, but does not report test details. Assumed standard cylinder."
Szilágyi (2013a),T13/49,Hungary,In-situ,,,Original Schmidt Type N,,Horizontal,10,27.0,Core,,,,,,,47.11,47.11,39.10,"Data collected from other historical studies, but does not report test details. Assumed standard cylinder."
Szilágyi (2013a),T13/50,Hungary,In-situ,,,Original Schmidt Type N,,Horizontal,10,33.1,Core,,,,,,,46.58,46.58,38.66,"Data collected from other historical studies, but does not report test details. Assumed standard cylinder."
Szilágyi (2013a),T13/51,Hungary,In-situ,,,Original Schmidt Type N,,Horizontal,10,21.1,Core,,,,,,,28.40,28.40,23.57,"Data collected from other historical studies, but does not report test details. Assumed standard cylinder."
Szilágyi (2013a),T13/52,Hungary,In-situ,,,Original Schmidt Type N,,Horizontal,10,23.6,Core,,,,,,,27.69,27.69,22.98,"Data collected from other historical studies, but does not report test details. Assumed standard cylinder."
Szilágyi (2013a),T13/53,Hungary,In-situ,,,Original Schmidt Type N,,Horizontal,10,18.4,Core,,,,,,,14.89,14.89,12.36,"Data collected from other historical studies, but does not report test details. Assumed standard cylinder."
Szilágyi (2013a),T13/54,Hungary,In-situ,,,Original Schmidt Type N,,Horizontal,10,18.4,Core,,,,,,,14.22,14.22,11.80,"Data collected from other historical studies, but does not report test details. Assumed standard cylinder."
Szilágyi (2013a),T13/55,Hungary,In-situ,,,Original Schmidt Type N,,Horizontal,10,41.3,Core,,,,,,,59.91,59.91,49.73,"Data collected from other historical studies, but does not report test details. Assumed standard cylinder."
Szilágyi (2013a),T13/56,Hungary,In-situ,,,Original Schmidt Type N,,Horizontal,10,44.3,Core,,,,,,,60.31,60.31,50.06,"Data collected from other historical studies, but does not report test details. Assumed standard cylinder."
Szilágyi (2013a),T13/57,Hungary,In-situ,,,Original Schmidt Type N,,Horizontal,10,30.2,Core,,,,,,,42.36,42.36,35.16,"Data collected from other historical studies, but does not report test details. Assumed standard cylinder."
Szilágyi (2013a),T13/58,Hungary,In-situ,,,Original Schmidt Type N,,Horizontal,10,28.9,Core,,,,,,,44.09,44.09,36.59,"Data collected from other historical studies, but does not report test details. Assumed standard cylinder."
Szilágyi (2013a),T13/59,Hungary,In-situ,,,Original Schmidt Type N,,Horizontal,10,22.0,Core,,,,,,,25.02,25.02,20.77,"Data collected from other historical studies, but does not report test details. Assumed standard cylinder."
Szilágyi (2013a),T13/60,Hungary,In-situ,,,Original Schmidt Type N,,Horizontal,10,18.9,Core,,,,,,,21.20,21.20,17.60,"Data collected from other historical studies, but does not report test details. Assumed standard cylinder."
Szilágyi (2013a),T13/61,Hungary,In-situ,,,Original Schmidt Type N,,Horizontal,10,47.8,Core,,,,,,,73.64,73.64,62.54,"Data collected from other historical studies, but does not report test details. Assumed standard cylinder."
Szilágyi (2013a),T13/62,Hungary,In-situ,,,Original Schmidt Type N,,Horizontal,10,41.9,Core,,,,,,,74.09,74.09,62.99,"Data collected from other historical studies, but does not report test details. Assumed standard cylinder."
Szilágyi (2013a),T13/63,Hungary,In-situ,,,Original Schmidt Type N,,Horizontal,10,31.7,Core,,,,,,,54.09,54.09,44.89,"Data collected from other historical studies, but does not report test details. Assumed standard cylinder."
Szilágyi (2013a),T13/64,Hungary,In-situ,,,Original Schmidt Type N,,Horizontal,10,34.5,Core,,,,,,,53.38,53.38,44.31,"Data collected from other historical studies, but does not report test details. Assumed standard cylinder."
Szilágyi (2013a),T13/65,Hungary,In-situ,,,Original Schmidt Type N,,Horizontal,10,31.6,Core,,,,,,,40.80,40.80,33.86,"Data collected from other historical studies, but does not report test details. Assumed standard cylinder."
Szilágyi (2013a),T13/66,Hungary,In-situ,,,Original Schmidt Type N,,Horizontal,10,29.1,Core,,,,,,,43.47,43.47,36.08,"Data collected from other historical studies, but does not report test details. Assumed standard cylinder."
Szilágyi (2013a),T13/67,Hungary,In-situ,,,Original Schmidt Type N,,Horizontal,10,42.8,Core,,,,,,,80.44,80.44,69.34,"Data collected from other historical studies, but does not report test details. Assumed standard cylinder."
Szilágyi (2013a),T13/68,Hungary,In-situ,,,Original Schmidt Type N,,Horizontal,10,42.7,Core,,,,,,,80.62,80.62,69.52,"Data collected from other historical studies, but does not report test details. Assumed standard cylinder."
Szilágyi (2013a),T13/69,Hungary,In-situ,,,Original Schmidt Type N,,Horizontal,10,33.8,Core,,,,,,,64.22,64.22,53.30,"Data collected from other historical studies, but does not report test details. Assumed standard cylinder."
Szilágyi (2013a),T13/70,Hungary,In-situ,,,Original Schmidt Type N,,Horizontal,10,41.1,Core,,,,,,,61.20,61.20,50.80,"Data collected from other historical studies, but does not report test details. Assumed standard cylinder."
Szilágyi (2013a),T13/71,Hungary,In-situ,,,Original Schmidt Type N,,Horizontal,10,28.3,Core,,,,,,,40.80,40.80,33.86,"Data collected from other historical studies, but does not report test details. Assumed standard cylinder."
Szilágyi (2013a),T13/72,Hungary,In-situ,,,Original Schmidt Type N,,Horizontal,10,26.8,Core,,,,,,,43.47,43.47,36.08,"Data collected from other historical studies, but does not report test details. Assumed standard cylinder."
Szilágyi (2013a),T13/73,Hungary,In-situ,,,Original Schmidt Type N,,Horizontal,10,50.7,Core,,,,,,,86.49,86.49,75.39,"Data collected from other historical studies, but does not report test details. Assumed standard cylinder."
Szilágyi (2013a),T13/74,Hungary,In-situ,,,Original Schmidt Type N,,Horizontal,10,51.6,Core,,,,,,,82.58,82.58,71.48,"Data collected from other historical studies, but does not report test details. Assumed standard cylinder."
Szilágyi (2013a),T13/75,Hungary,In-situ,,,Original Schmidt Type N,,Horizontal,10,43.2,Core,,,,,,,69.38,69.38,58.28,"Data collected from other historical studies, but does not report test details. Assumed standard cylinder."
Szilágyi (2013a),T13/76,Hungary,In-situ,,,Original Schmidt Type N,,Horizontal,10,43.2,Core,,,,,,,65.47,65.47,54.37,"Data collected from other historical studies, but does not report test details. Assumed standard cylinder."
Szilágyi (2013a),T13/77,Hungary,In-situ,,,Original Schmidt Type N,,Horizontal,10,33.8,Core,,,,,,,46.89,46.89,38.92,"Data collected from other historical studies, but does not report test details. Assumed standard cylinder."
Szilágyi (2013a),T13/78,Hungary,In-situ,,,Original Schmidt Type N,,Horizontal,10,34.2,Core,,,,,,,45.87,45.87,38.07,"Data collected from other historical studies, but does not report test details. Assumed standard cylinder."
Szilágyi (2013a),T13/79,Hungary,In-situ,,,Original Schmidt Type N,,Horizontal,10,43.2,Core,,,,,,,79.87,79.87,68.77,"Data collected from other historical studies, but does not report test details. Assumed standard cylinder."
Szilágyi (2013a),T13/80,Hungary,In-situ,,,Original Schmidt Type N,,Horizontal,10,48.5,Core,,,,,,,81.87,81.87,70.77,"Data collected from other historical studies, but does not report test details. Assumed standard cylinder."
Szilágyi (2013a),T13/81,Hungary,In-situ,,,Original Schmidt Type N,,Horizontal,10,39.6,Core,,,,,,,68.76,68.76,57.66,"Data collected from other historical studies, but does not report test details. Assumed standard cylinder."
Szilágyi (2013a),T13/82,Hungary,In-situ,,,Original Schmidt Type N,,Horizontal,10,40.8,Core,,,,,,,69.91,69.91,58.81,"Data collected from other historical studies, but does not report test details. Assumed standard cylinder."
Szilágyi (2013a),T13/83,Hungary,In-situ,,,Original Schmidt Type N,,Horizontal,10,37.1,Core,,,,,,,49.82,49.82,41.35,"Data collected from other historical studies, but does not report test details. Assumed standard cylinder."
Szilágyi (2013a),T13/84,Hungary,In-situ,,,Original Schmidt Type N,,Horizontal,10,36.0,Core,,,,,,,45.07,45.07,37.41,"Data collected from other historical studies, but does not report test details. Assumed standard cylinder."
Szilágyi (2013a),T13/85,Hungary,In-situ,,,Original Schmidt Type N,,Horizontal,10,48.1,Core,,,,,,,82.93,82.93,71.83,"Data collected from other historical studies, but does not report test details. Assumed standard cylinder."
Szilágyi (2013a),T13/86,Hungary,In-situ,,,Original Schmidt Type N,,Horizontal,10,50.6,Core,,,,,,,80.71,80.71,69.61,"Data collected from other historical studies, but does not report test details. Assumed standard cylinder."
Szilágyi (2013a),T13/87,Hungary,In-situ,,,Original Schmidt Type N,,Horizontal,10,48.4,Core,,,,,,,68.93,68.93,57.83,"Data collected from other historical studies, but does not report test details. Assumed standard cylinder."
Szilágyi (2013a),T13/88,Hungary,In-situ,,,Original Schmidt Type N,,Horizontal,10,45.2,Core,,,,,,,71.11,71.11,60.01,"Data collected from other historical studies, but does not report test details. Assumed standard cylinder."
Szilágyi (2013a),T13/89,Hungary,In-situ,,,Original Schmidt Type N,,Horizontal,10,40.3,Core,,,,,,,46.84,46.84,38.88,"Data collected from other historical studies, but does not report test details. Assumed standard cylinder."
Szilágyi (2013a),T13/90,Hungary,In-situ,,,Original Schmidt Type N,,Horizontal,10,41.1,Core,,,,,,,45.64,45.64,37.88,"Data collected from other historical studies, but does not report test details. Assumed standard cylinder."
Szilágyi (2013a),T13/97,Hungary,In-situ,,,Original Schmidt Type N,,Horizontal,10,46.5,Core,,,,,,,73.64,73.64,62.54,"Data collected from other historical studies, but does not report test details. Assumed standard cylinder."
Szilágyi (2013a),T13/98,Hungary,In-situ,,,Original Schmidt Type N,,Horizontal,10,43.8,Core,,,,,,,74.09,74.09,62.99,"Data collected from other historical studies, but does not report test details. Assumed standard cylinder."
Szilágyi (2013a),T13/99,Hungary,In-situ,,,Original Schmidt Type N,,Horizontal,10,31.0,Core,,,,,,,40.80,40.80,33.86,"Data collected from other historical studies, but does not report test details. Assumed standard cylinder."
Szilágyi (2013a),T13/100,Hungary,In-situ,,,Original Schmidt Type N,,Horizontal,10,28.9,Core,,,,,,,43.47,43.47,36.08,"Data collected from other historical studies, but does not report test details. Assumed standard cylinder."
Szilágyi (2013a),T13/101,Hungary,In-situ,,,Original Schmidt Type N,,Horizontal,10,34.0,Core,,,,,,,45.87,45.87,38.07,"Data collected from other historical studies, but does not report test details. Assumed standard cylinder."
Szilagyi (2013b),MV_C1,Hungary,Cube - Laboratory,7,FALSE,Original Schmidt Type N,,Horizontal,20,42.6,Cube,150.0,150.0,,0.45,,,55.98,55.98,46.46,
Szilagyi (2013b),MV_C2,Hungary,Cube - Laboratory,14,FALSE,Original Schmidt Type N,,Horizontal,20,45.3,Cube,150.0,150.0,,0.45,,,70.00,70.00,58.90,
Szilagyi (2013b),MV_C3,Hungary,Cube - Laboratory,28,FALSE,Original Schmidt Type N,,Horizontal,20,46.8,Cube,150.0,150.0,,0.45,,,76.38,76.38,65.28,
Szilagyi (2013b),MV_C4,Hungary,Cube - Laboratory,56,FALSE,Original Schmidt Type N,,Horizontal,20,48.9,Cube,150.0,150.0,,0.45,,,76.46,76.46,65.36,
Szilagyi (2013b),MV_C5,Hungary,Cube - Laboratory,7,FALSE,Original Schmidt Type N,,Horizontal,20,46.2,Cube,150.0,150.0,,0.41,,,62.77,62.77,52.10,
Szilagyi (2013b),MV_C6,Hungary,Cube - Laboratory,14,FALSE,Original Schmidt Type N,,Horizontal,20,49.0,Cube,150.0,150.0,,0.41,,,79.12,79.12,68.02,
Szilagyi (2013b),MV_C7,Hungary,Cube - Laboratory,28,FALSE,Original Schmidt Type N,,Horizontal,20,49.6,Cube,150.0,150.0,,0.41,,,80.27,80.27,69.17,
Szilagyi (2013b),MV_C8,Hungary,Cube - Laboratory,56,FALSE,Original Schmidt Type N,,Horizontal,20,50.3,Cube,150.0,150.0,,0.41,,,89.67,89.67,78.57,
Szilagyi (2013b),MV_C9,Hungary,Cube - Laboratory,7,FALSE,Original Schmidt Type N,,Horizontal,20,46.7,Cube,150.0,150.0,,0.38,,,70.68,70.68,59.58,
Szilagyi (2013b),MV_C10,Hungary,Cube - Laboratory,14,FALSE,Original Schmidt Type N,,Horizontal,20,47.9,Cube,150.0,150.0,,0.38,,,81.06,81.06,69.96,
Szilagyi (2013b),MV_C11,Hungary,Cube - Laboratory,28,FALSE,Original Schmidt Type N,,Horizontal,20,49.6,Cube,150.0,150.0,,0.38,,,84.43,84.43,73.33,
Szilagyi (2013b),MV_C12,Hungary,Cube - Laboratory,56,FALSE,Original Schmidt Type N,,Horizontal,20,49.8,Cube,150.0,150.0,,0.38,,,89.82,89.82,78.72,
Szilagyi (2013b),MV_C13,Hungary,Cube - Laboratory,7,FALSE,Original Schmidt Type N,,Horizontal,20,40.4,Cube,150.0,150.0,,0.51,,,53.63,53.63,44.51,
Szilagyi (2013b),MV_C14,Hungary,Cube - Laboratory,14,FALSE,Original Schmidt Type N,,Horizontal,20,44.4,Cube,150.0,150.0,,0.51,,,65.97,65.97,54.87,
Szilagyi (2013b),MV_C15,Hungary,Cube - Laboratory,28,FALSE,Original Schmidt Type N,,Horizontal,20,44.8,Cube,150.0,150.0,,0.51,,,69.78,69.78,58.68,
Szilagyi (2013b),MV_C16,Hungary,Cube - Laboratory,56,FALSE,Original Schmidt Type N,,Horizontal,20,44.8,Cube,150.0,150.0,,0.51,,,76.42,76.42,65.32,
Szilagyi (2013b),MV_C17,Hungary,Cube - Laboratory,7,FALSE,Original Schmidt Type N,,Horizontal,20,41.5,Cube,150.0,150.0,,0.47,,,60.62,60.62,50.31,
Szilagyi (2013b),MV_C18,Hungary,Cube - Laboratory,14,FALSE,Original Schmidt Type N,,Horizontal,20,45.4,Cube,150.0,150.0,,0.47,,,65.07,65.07,53.97,
Szilagyi (2013b),MV_C19,Hungary,Cube - Laboratory,28,FALSE,Original Schmidt Type N,,Horizontal,20,47.5,Cube,150.0,150.0,,0.47,,,77.72,77.72,66.62,
Szilagyi (2013b),MV_C20,Hungary,Cube - Laboratory,56,FALSE,Original Schmidt Type N,,Horizontal,20,48.0,Cube,150.0,150.0,,0.47,,,83.30,83.30,72.20,
Szilagyi (2013b),MV_C21,Hungary,Cube - Laboratory,7,FALSE,Original Schmidt Type N,,Horizontal,20,44.1,Cube,150.0,150.0,,0.43,,,60.99,60.99,50.62,
Szilagyi (2013b),MV_C22,Hungary,Cube - Laboratory,14,FALSE,Original Schmidt Type N,,Horizontal,20,45.1,Cube,150.0,150.0,,0.43,,,71.03,71.03,59.93,
Szilagyi (2013b),MV_C23,Hungary,Cube - Laboratory,28,FALSE,Original Schmidt Type N,,Horizontal,20,47.4,Cube,150.0,150.0,,0.43,,,79.97,79.97,68.87,
Szilagyi (2013b),MV_C24,Hungary,Cube - Laboratory,56,FALSE,Original Schmidt Type N,,Horizontal,20,47.9,Cube,150.0,150.0,,0.43,,,83.42,83.42,72.32,
Szilagyi (2013b),MV_C25,Hungary,Cube - Laboratory,90,FALSE,Original Schmidt Type N,,Horizontal,20,48.9,Cube,150.0,150.0,,0.43,,,84.73,84.73,73.63,
Szilagyi (2013b),MV_C26,Hungary,Cube - Laboratory,180,FALSE,Original Schmidt Type N,,Horizontal,20,52.5,Cube,150.0,150.0,,0.43,,,85.58,85.58,74.48,
Szilagyi (2013b),MV_C27,Hungary,Cube - Laboratory,7,FALSE,Original Schmidt Type N,,Horizontal,20,34.2,Cube,150.0,150.0,,0.60,,,42.69,42.69,35.43,
Szilagyi (2013b),MV_C28,Hungary,Cube - Laboratory,14,FALSE,Original Schmidt Type N,,Horizontal,20,38.9,Cube,150.0,150.0,,0.60,,,52.12,52.12,43.26,
Szilagyi (2013b),MV_C29,Hungary,Cube - Laboratory,28,FALSE,Original Schmidt Type N,,Horizontal,20,43.8,Cube,150.0,150.0,,0.60,,,56.60,56.60,46.98,
Szilagyi (2013b),MV_C30,Hungary,Cube - Laboratory,56,FALSE,Original Schmidt Type N,,Horizontal,20,45.1,Cube,150.0,150.0,,0.60,,,58.12,58.12,48.24,
Szilagyi (2013b),MV_C31,Hungary,Cube - Laboratory,90,FALSE,Original Schmidt Type N,,Horizontal,20,46.8,Cube,150.0,150.0,,0.60,,,63.00,63.00,52.29,
Szilagyi (2013b),MV_C32,Hungary,Cube - Laboratory,180,FALSE,Original Schmidt Type N,,Horizontal,20,49.2,Cube,150.0,150.0,,0.60,,,64.84,64.84,53.82,
Szilagyi (2013b),MV_C33,Hungary,Cube - Laboratory,7,FALSE,Original Schmidt Type N,,Horizontal,20,40.4,Cube,150.0,150.0,,0.55,,,47.68,47.68,39.57,
Szilagyi (2013b),MV_C34,Hungary,Cube - Laboratory,14,FALSE,Original Schmidt Type N,,Horizontal,20,44.6,Cube,150.0,150.0,,0.55,,,58.48,58.48,48.54,
Szilagyi (2013b),MV_C35,Hungary,Cube - Laboratory,28,FALSE,Original Schmidt Type N,,Horizontal,20,45.8,Cube,150.0,150.0,,0.55,,,59.01,59.01,48.98,
Szilagyi (2013b),MV_C36,Hungary,Cube - Laboratory,56,FALSE,Original Schmidt Type N,,Horizontal,20,46.6,Cube,150.0,150.0,,0.55,,,64.21,64.21,53.29,
Szilagyi (2013b),MV_C37,Hungary,Cube - Laboratory,90,FALSE,Original Schmidt Type N,,Horizontal,20,48.7,Cube,150.0,150.0,,0.55,,,68.64,68.64,57.54,
Szilagyi (2013b),MV_C38,Hungary,Cube - Laboratory,180,FALSE,Original Schmidt Type N,,Horizontal,20,48.9,Cube,150.0,150.0,,0.55,,,72.25,72.25,61.15,
Szilagyi (2013b),MV_C39,Hungary,Cube - Laboratory,7,FALSE,Original Schmidt Type N,,Horizontal,20,40.2,Cube,150.0,150.0,,0.50,,,51.37,51.37,42.64,
Szilagyi (2013b),MV_C40,Hungary,Cube - Laboratory,14,FALSE,Original Schmidt Type N,,Horizontal,20,45.6,Cube,150.0,150.0,,0.50,,,60.99,60.99,50.62,
Szilagyi (2013b),MV_C41,Hungary,Cube - Laboratory,28,FALSE,Original Schmidt Type N,,Horizontal,20,46.4,Cube,150.0,150.0,,0.50,,,67.62,67.62,56.52,
Szilagyi (2013b),MV_C42,Hungary,Cube - Laboratory,56,FALSE,Original Schmidt Type N,,Horizontal,20,49.6,Cube,150.0,150.0,,0.50,,,74.57,74.57,63.47,
Szilagyi (2013b),MV_C43,Hungary,Cube - Laboratory,90,FALSE,Original Schmidt Type N,,Horizontal,20,49.9,Cube,150.0,150.0,,0.50,,,78.65,78.65,67.55,
Szilagyi (2013b),MV_C44,Hungary,Cube - Laboratory,7,FALSE,Original Schmidt Type N,,Horizontal,20,43.1,Cube,150.0,150.0,,0.45,,,56.36,56.36,46.78,
Szilagyi (2013b),MV_C45,Hungary,Cube - Laboratory,14,FALSE,Original Schmidt Type N,,Horizontal,20,44.3,Cube,150.0,150.0,,0.45,,,69.80,69.80,58.70,
Szilagyi (2013b),MV_C46,Hungary,Cube - Laboratory,28,FALSE,Original Schmidt Type N,,Horizontal,20,46.5,Cube,150.0,150.0,,0.45,,,73.13,73.13,62.03,
Szilagyi (2013b),MV_C47,Hungary,Cube - Laboratory,56,FALSE,Original Schmidt Type N,,Horizontal,20,48.2,Cube,150.0,150.0,,0.45,,,78.75,78.75,67.65,
Szilagyi (2013b),MV_C48,Hungary,Cube - Laboratory,7,FALSE,Original Schmidt Type N,,Horizontal,20,45.0,Cube,150.0,150.0,,0.41,,,60.80,60.80,50.46,
Szilagyi (2013b),MV_C49,Hungary,Cube - Laboratory,14,FALSE,Original Schmidt Type N,,Horizontal,20,45.2,Cube,150.0,150.0,,0.41,,,76.45,76.45,65.35,
Szilagyi (2013b),MV_C50,Hungary,Cube - Laboratory,28,FALSE,Original Schmidt Type N,,Horizontal,20,49.8,Cube,150.0,150.0,,0.41,,,85.56,85.56,74.46,
Szilagyi (2013b),MV_C51,Hungary,Cube - Laboratory,56,FALSE,Original Schmidt Type N,,Horizontal,20,50.4,Cube,150.0,150.0,,0.41,,,85.91,85.91,74.81,
Szilagyi (2013b),MV_C52,Hungary,Cube - Laboratory,90,FALSE,Original Schmidt Type N,,Horizontal,20,51.2,Cube,150.0,150.0,,0.41,,,87.75,87.75,76.65,
Szilagyi (2013b),MV_C53,Hungary,Cube - Laboratory,180,FALSE,Original Schmidt Type N,,Horizontal,20,55.5,Cube,150.0,150.0,,0.41,,,88.29,88.29,77.19,
Szilagyi (2013b),MV_C54,Hungary,Cube - Laboratory,7,FALSE,Original Schmidt Type N,,Horizontal,20,45.9,Cube,150.0,150.0,,0.38,,,70.40,70.40,59.30,
Szilagyi (2013b),MV_C55,Hungary,Cube - Laboratory,14,FALSE,Original Schmidt Type N,,Horizontal,20,46.6,Cube,150.0,150.0,,0.38,,,83.09,83.09,71.99,
Szilagyi (2013b),MV_C56,Hungary,Cube - Laboratory,28,FALSE,Original Schmidt Type N,,Horizontal,20,48.5,Cube,150.0,150.0,,0.38,,,94.65,94.65,83.55,
Szilagyi (2013b),MV_C57,Hungary,Cube - Laboratory,56,FALSE,Original Schmidt Type N,,Horizontal,20,49.4,Cube,150.0,150.0,,0.38,,,95.39,95.39,84.29,
Szilagyi (2013b),MV_C58,Hungary,Cube - Laboratory,90,FALSE,Original Schmidt Type N,,Horizontal,20,51.6,Cube,150.0,150.0,,0.38,,,95.71,95.71,84.61,
Szilagyi (2013b),MV_C59,Hungary,Cube - Laboratory,180,FALSE,Original Schmidt Type N,,Horizontal,20,53.5,Cube,150.0,150.0,,0.38,,,98.17,98.17,87.07,
Szilagyi (2013b),MV_C60,Hungary,Cube - Laboratory,7,FALSE,Original Schmidt Type N,,Horizontal,20,38.2,Cube,150.0,150.0,,0.51,,,49.82,49.82,41.35,
