Repository: bjhtud/MTL_in_MAT

# MTL_in_MAT

## 多任务情况

UHPC为核心数据集
测试集划分有两种方式：
1. 单任务测试集：针对每个任务，划分出该任务没有缺失标签的样本中的一部分作为测试集
   - 训练阶段：分任务训练，与其他任务(标签)的样本进行合并，这样就得到了一个训练集，这个训练集中特征和标签还是有缺失的
   - 训练出的模型：
     - 输入：特征 + 其他任务的标签
     - 输出：当前任务的标签
   - 测试阶段：使用该任务的测试集进行评估
   - 问题是：测试集中没有其他任务的标签，怎么办？

2. 多任务测试集：划分出所有任务都没有缺失标签的样本作为测试集
    - 训练阶段：使用其他样本作为训练集，这些样本中有缺失标签和缺失特征
    - 训练出的模型：
      - 输入：特征
      - 输出：所有任务的标签
    - 测试阶段：使用多任务测试集进行评估
    - 这样就能利用多个任务之间的关系进行预测
    - 缺点是：测试集会比较小，并且只能评估那些没有缺失标签的样本

##

File: data_set/Non_destructive/Complete RH Database.csv (part 29 of 39)
Literature,Specimen ID,Country,Specimen Type,Specimen Age (days),Rebar Present,RH Device Brand & Model,Standard,Orientation,No. Tests,"Median Rebound Number, RN",Core Specimen ,Height (mm),Width/Diameter (mm),Max Aggregate Size (mm),W/C Ratio,Strength Class,"Design Strength, fck (MPa)","fc,core (MPa)","fc,ref (MPa)","fc,cyl (MPa)",Notes
Szilagyi (2013b),MV_C331,Hungary,Cube - Laboratory,14,FALSE,Original Schmidt Type N,,Horizontal,20,29.1,Cube,150.0,150.0,,0.60,,,32.84,32.84,27.26,
Szilagyi (2013b),MV_C332,Hungary,Cube - Laboratory,28,FALSE,Original Schmidt Type N,,Horizontal,20,35.5,Cube,150.0,150.0,,0.60,,,41.51,41.51,34.45,
Szilagyi (2013b),MV_C333,Hungary,Cube - Laboratory,56,FALSE,Original Schmidt Type N,,Horizontal,20,35.5,Cube,150.0,150.0,,0.60,,,48.25,48.25,40.05,
Szilagyi (2013b),MV_C334,Hungary,Cube - Laboratory,90,FALSE,Original Schmidt Type N,,Horizontal,20,36.3,Cube,150.0,150.0,,0.60,,,51.32,51.32,42.60,
Szilagyi (2013b),MV_C335,Hungary,Cube - Laboratory,180,FALSE,Original Schmidt Type N,,Horizontal,20,37.5,Cube,150.0,150.0,,0.60,,,51.92,51.92,43.09,
Szilagyi (2013b),MV_C336,Hungary,Cube - Laboratory,7,FALSE,Original Schmidt Type N,,Horizontal,20,25.3,Cube,150.0,150.0,,0.55,,,24.65,24.65,20.46,
Szilagyi (2013b),MV_C337,Hungary,Cube - Laboratory,14,FALSE,Original Schmidt Type N,,Horizontal,20,37.4,Cube,150.0,150.0,,0.55,,,43.36,43.36,35.99,
Szilagyi (2013b),MV_C338,Hungary,Cube - Laboratory,28,FALSE,Original Schmidt Type N,,Horizontal,20,38.4,Cube,150.0,150.0,,0.55,,,52.21,52.21,43.33,
Szilagyi (2013b),MV_C339,Hungary,Cube - Laboratory,56,FALSE,Original Schmidt Type N,,Horizontal,20,38.4,Cube,150.0,150.0,,0.55,,,56.55,56.55,46.94,
Szilagyi (2013b),MV_C340,Hungary,Cube - Laboratory,90,FALSE,Original Schmidt Type N,,Horizontal,20,40.4,Cube,150.0,150.0,,0.55,,,60.05,60.05,49.84,
Szilagyi (2013b),MV_C341,Hungary,Cube - Laboratory,180,FALSE,Original Schmidt Type N,,Horizontal,20,43.6,Cube,150.0,150.0,,0.55,,,61.32,61.32,50.90,
Szilagyi (2013b),MV_C342,Hungary,Cube - Laboratory,7,FALSE,Original Schmidt Type N,,Horizontal,20,29.1,Cube,150.0,150.0,,0.50,,,33.53,33.53,27.83,
Szilagyi (2013b),MV_C343,Hungary,Cube - Laboratory,14,FALSE,Original Schmidt Type N,,Horizontal,20,39.4,Cube,150.0,150.0,,0.50,,,56.70,56.70,47.06,
Szilagyi (2013b),MV_C344,Hungary,Cube - Laboratory,28,FALSE,Original Schmidt Type N,,Horizontal,20,41.8,Cube,150.0,150.0,,0.50,,,64.45,64.45,53.49,
Szilagyi (2013b),MV_C345,Hungary,Cube - Laboratory,56,FALSE,Original Schmidt Type N,,Horizontal,20,42.6,Cube,150.0,150.0,,0.50,,,68.55,68.55,57.45,
Szilagyi (2013b),MV_C346,Hungary,Cube - Laboratory,90,FALSE,Original Schmidt Type N,,Horizontal,20,42.8,Cube,150.0,150.0,,0.50,,,71.42,71.42,60.32,
Szilagyi (2013b),MV_C347,Hungary,Cube - Laboratory,180,FALSE,Original Schmidt Type N,,Horizontal,20,42.9,Cube,150.0,150.0,,0.50,,,78.85,78.85,67.75,
Szilagyi (2013b),MV_C348,Hungary,Cube - Laboratory,7,FALSE,Original Schmidt Type N,,Horizontal,20,31.9,Cube,150.0,150.0,,0.45,,,36.98,36.98,30.69,
Szilagyi (2013b),MV_C349,Hungary,Cube - Laboratory,14,FALSE,Original Schmidt Type N,,Horizontal,20,37.5,Cube,150.0,150.0,,0.45,,,43.30,43.30,35.94,
Szilagyi (2013b),MV_C350,Hungary,Cube - Laboratory,28,FALSE,Original Schmidt Type N,,Horizontal,20,40.6,Cube,150.0,150.0,,0.45,,,51.01,51.01,42.34,
Szilagyi (2013b),MV_C351,Hungary,Cube - Laboratory,56,FALSE,Original Schmidt Type N,,Horizontal,20,40.9,Cube,150.0,150.0,,0.45,,,54.38,54.38,45.14,
Szilagyi (2013b),MV_C352,Hungary,Cube - Laboratory,90,FALSE,Original Schmidt Type N,,Horizontal,20,42.0,Cube,150.0,150.0,,0.45,,,54.90,54.90,45.57,
Szilagyi (2013b),MV_C353,Hungary,Cube - Laboratory,180,FALSE,Original Schmidt Type N,,Horizontal,20,43.7,Cube,150.0,150.0,,0.45,,,58.95,58.95,48.93,
Szilagyi (2013b),MV_C354,Hungary,Cube - Laboratory,7,FALSE,Original Schmidt Type N,,Horizontal,20,31.5,Cube,150.0,150.0,,0.41,,,48.40,48.40,40.17,
Szilagyi (2013b),MV_C355,Hungary,Cube - Laboratory,14,FALSE,Original Schmidt Type N,,Horizontal,20,41.3,Cube,150.0,150.0,,0.41,,,57.47,57.47,47.70,
Szilagyi (2013b),MV_C356,Hungary,Cube - Laboratory,28,FALSE,Original Schmidt Type N,,Horizontal,20,44.6,Cube,150.0,150.0,,0.41,,,63.57,63.57,52.76,
Szilagyi (2013b),MV_C357,Hungary,Cube - Laboratory,56,FALSE,Original Schmidt Type N,,Horizontal,20,44.7,Cube,150.0,150.0,,0.41,,,68.80,68.80,57.70,
Szilagyi (2013b),MV_C358,Hungary,Cube - Laboratory,90,FALSE,Original Schmidt Type N,,Horizontal,20,45.1,Cube,150.0,150.0,,0.41,,,71.09,71.09,59.99,
Szilagyi (2013b),MV_C359,Hungary,Cube - Laboratory,180,FALSE,Original Schmidt Type N,,Horizontal,20,47.4,Cube,150.0,150.0,,0.41,,,75.69,75.69,64.59,
Szilagyi (2013b),MV_C360,Hungary,Cube - Laboratory,7,FALSE,Original Schmidt Type N,,Horizontal,20,38.1,Cube,150.0,150.0,,0.38,,,53.62,53.62,44.50,
Szilagyi (2013b),MV_C361,Hungary,Cube - Laboratory,14,FALSE,Original Schmidt Type N,,Horizontal,20,42.5,Cube,150.0,150.0,,0.38,,,63.83,63.83,52.98,
Szilagyi (2013b),MV_C362,Hungary,Cube - Laboratory,28,FALSE,Original Schmidt Type N,,Horizontal,20,44.6,Cube,150.0,150.0,,0.38,,,68.67,68.67,57.57,
Szilagyi (2013b),MV_C363,Hungary,Cube - Laboratory,56,FALSE,Original Schmidt Type N,,Horizontal,20,45.2,Cube,150.0,150.0,,0.38,,,73.11,73.11,62.01,
Szilagyi (2013b),MV_C364,Hungary,Cube - Laboratory,90,FALSE,Original Schmidt Type N,,Horizontal,20,46.7,Cube,150.0,150.0,,0.38,,,80.65,80.65,69.55,
Szilagyi (2013b),MV_C365,Hungary,Cube - Laboratory,180,FALSE,Original Schmidt Type N,,Horizontal,20,47.8,Cube,150.0,150.0,,0.38,,,80.84,80.84,69.74,
Szilagyi (2013b),MV_C366,Hungary,Cube - Laboratory,7,FALSE,Original Schmidt Type N,,Horizontal,20,31.6,Cube,150.0,150.0,,0.51,,,35.63,35.63,29.57,
Szilagyi (2013b),MV_C367,Hungary,Cube - Laboratory,14,FALSE,Original Schmidt Type N,,Horizontal,20,35.9,Cube,150.0,150.0,,0.51,,,44.53,44.53,36.96,
Szilagyi (2013b),MV_C368,Hungary,Cube - Laboratory,28,FALSE,Original Schmidt Type N,,Horizontal,20,36.4,Cube,150.0,150.0,,0.51,,,49.49,49.49,41.08,
Szilagyi (2013b),MV_C369,Hungary,Cube - Laboratory,56,FALSE,Original Schmidt Type N,,Horizontal,20,39.7,Cube,150.0,150.0,,0.51,,,53.72,53.72,44.59,
Szilagyi (2013b),MV_C370,Hungary,Cube - Laboratory,90,FALSE,Original Schmidt Type N,,Horizontal,20,41.5,Cube,150.0,150.0,,0.51,,,55.36,55.36,45.95,
Szilagyi (2013b),MV_C371,Hungary,Cube - Laboratory,7,FALSE,Original Schmidt Type N,,Horizontal,20,25.0,Cube,150.0,150.0,,0.60,,,26.67,26.67,22.14,
Szilagyi (2013b),MV_C372,Hungary,Cube - Laboratory,14,FALSE,Original Schmidt Type N,,Horizontal,20,33.1,Cube,150.0,150.0,,0.60,,,35.43,35.43,29.41,
Szilagyi (2013b),MV_C373,Hungary,Cube - Laboratory,28,FALSE,Original Schmidt Type N,,Horizontal,20,34.7,Cube,150.0,150.0,,0.60,,,39.10,39.10,32.45,
Szilagyi (2013b),MV_C374,Hungary,Cube - Laboratory,56,FALSE,Original Schmidt Type N,,Horizontal,20,38.9,Cube,150.0,150.0,,0.60,,,44.02,44.02,36.54,
Szilagyi (2013b),MV_C375,Hungary,Cube - Laboratory,90,FALSE,Original Schmidt Type N,,Horizontal,20,39.2,Cube,150.0,150.0,,0.60,,,47.10,47.10,39.09,
Szilagyi (2013b),MV_C376,Hungary,Cube - Laboratory,7,FALSE,Original Schmidt Type N,,Horizontal,20,32.5,Cube,150.0,150.0,,0.50,,,38.24,38.24,31.74,
Szilagyi (2013b),MV_C377,Hungary,Cube - Laboratory,14,FALSE,Original Schmidt Type N,,Horizontal,20,37.3,Cube,150.0,150.0,,0.50,,,50.38,50.38,41.82,
Szilagyi (2013b),MV_C378,Hungary,Cube - Laboratory,28,FALSE,Original Schmidt Type N,,Horizontal,20,37.8,Cube,150.0,150.0,,0.50,,,54.80,54.80,45.48,
Szilagyi (2013b),MV_C379,Hungary,Cube - Laboratory,56,FALSE,Original Schmidt Type N,,Horizontal,20,39.8,Cube,150.0,150.0,,0.50,,,63.14,63.14,52.41,
Szilagyi (2013b),MV_C380,Hungary,Cube - Laboratory,90,FALSE,Original Schmidt Type N,,Horizontal,20,41.2,Cube,150.0,150.0,,0.50,,,64.94,64.94,53.90,
Szilagyi (2013b),MV_C381,Hungary,Cube - Laboratory,180,FALSE,Original Schmidt Type N,,Horizontal,20,41.9,Cube,150.0,150.0,,0.50,,,67.49,67.49,56.39,
Szilagyi (2013b),MV_C382,Hungary,Cube - Laboratory,3,FALSE,Original Schmidt Type N,,Horizontal,20,45.8,Cube,150.0,150.0,,0.36,,,66.45,66.45,55.35,
Szilagyi (2013b),MV_C383,Hungary,Cube - Laboratory,7,FALSE,Original Schmidt Type N,,Horizontal,20,46.1,Cube,150.0,150.0,,0.36,,,78.79,78.79,67.69,
Szilagyi (2013b),MV_C384,Hungary,Cube - Laboratory,14,FALSE,Original Schmidt Type N,,Horizontal,20,47.1,Cube,150.0,150.0,,0.36,,,88.89,88.89,77.79,
Szilagyi (2013b),MV_C385,Hungary,Cube - Laboratory,28,FALSE,Original Schmidt Type N,,Horizontal,20,50.0,Cube,150.0,150.0,,0.36,,,98.96,98.96,87.86,
Szilagyi (2013b),MV_C386,Hungary,Cube - Laboratory,56,FALSE,Original Schmidt Type N,,Horizontal,20,51.2,Cube,150.0,150.0,,0.36,,,100.77,100.77,89.67,
Szilagyi (2013b),MV_C387,Hungary,Cube - Laboratory,90,FALSE,Original Schmidt Type N,,Horizontal,20,52.0,Cube,150.0,150.0,,0.36,,,103.38,103.38,92.28,
Szilagyi (2013b),MV_C388,Hungary,Cube - Laboratory,3,FALSE,Original Schmidt Type N,,Horizontal,20,48.6,Cube,150.0,150.0,,0.36,,,67.30,67.30,56.20,
Szilagyi (2013b),MV_C389,Hungary,Cube - Laboratory,7,FALSE,Original Schmidt Type N,,Horizontal,20,49.2,Cube,150.0,150.0,,0.36,,,77.37,77.37,66.27,
Szilagyi (2013b),MV_C390,Hungary,Cube - Laboratory,14,FALSE,Original Schmidt Type N,,Horizontal,20,49.6,Cube,150.0,150.0,,0.36,,,88.56,88.56,77.46,
Szilagyi (2013b),MV_C391,Hungary,Cube - Laboratory,28,FALSE,Original Schmidt Type N,,Horizontal,20,50.4,Cube,150.0,150.0,,0.36,,,99.86,99.86,88.76,
Szilagyi (2013b),MV_C392,Hungary,Cube - Laboratory,56,FALSE,Original Schmidt Type N,,Horizontal,20,50.8,Cube,150.0,150.0,,0.36,,,101.00,101.00,89.90,
Szilagyi (2013b),MV_C393,Hungary,Cube - Laboratory,90,FALSE,Original Schmidt Type N,,Horizontal,20,51.4,Cube,150.0,150.0,,0.36,,,101.71,101.71,90.61,
Szilagyi (2013b),MV_C394,Hungary,Cube - Laboratory,3,FALSE,Original Schmidt Type N,,Horizontal,20,48.3,Cube,150.0,150.0,,0.36,,,67.89,67.89,56.79,
Szilagyi (2013b),MV_C395,Hungary,Cube - Laboratory,7,FALSE,Original Schmidt Type N,,Horizontal,20,48.4,Cube,150.0,150.0,,0.36,,,76.73,76.73,65.63,
Szilagyi (2013b),MV_C396,Hungary,Cube - Laboratory,14,FALSE,Original Schmidt Type N,,Horizontal,20,50.0,Cube,150.0,150.0,,0.36,,,86.14,86.14,75.04,
Szilagyi (2013b),MV_C397,Hungary,Cube - Laboratory,28,FALSE,Original Schmidt Type N,,Horizontal,20,51.1,Cube,150.0,150.0,,0.36,,,91.86,91.86,80.76,
Szilagyi (2013b),MV_C398,Hungary,Cube - Laboratory,56,FALSE,Original Schmidt Type N,,Horizontal,20,52.0,Cube,150.0,150.0,,0.36,,,94.94,94.94,83.84,
Szilagyi (2013b),MV_C399,Hungary,Cube - Laboratory,90,FALSE,Original Schmidt Type N,,Horizontal,20,52.5,Cube,150.0,150.0,,0.36,,,96.50,96.50,85.40,
Szilagyi (2013b),MV_C400,Hungary,Cube - Laboratory,3,FALSE,Original Schmidt Type N,,Horizontal,20,48.0,Cube,150.0,150.0,,0.36,,,68.99,68.99,57.89,
Szilagyi (2013b),MV_C401,Hungary,Cube - Laboratory,7,FALSE,Original Schmidt Type N,,Horizontal,20,48.8,Cube,150.0,150.0,,0.36,,,76.12,76.12,65.02,
Szilagyi (2013b),MV_C402,Hungary,Cube - Laboratory,14,FALSE,Original Schmidt Type N,,Horizontal,20,49.4,Cube,150.0,150.0,,0.36,,,86.57,86.57,75.47,
Szilagyi (2013b),MV_C403,Hungary,Cube - Laboratory,28,FALSE,Original Schmidt Type N,,Horizontal,20,49.9,Cube,150.0,150.0,,0.36,,,91.11,91.11,80.01,
Szilagyi (2013b),MV_C404,Hungary,Cube - Laboratory,56,FALSE,Original Schmidt Type N,,Horizontal,20,50.8,Cube,150.0,150.0,,0.36,,,96.37,96.37,85.27,
Szilagyi (2013b),MV_C405,Hungary,Cube - Laboratory,90,FALSE,Original Schmidt Type N,,Horizontal,20,50.9,Cube,150.0,150.0,,0.36,,,96.56,96.56,85.46,
Szilagyi (2013b),MV_C406,Hungary,Cube - Laboratory,3,FALSE,Original Schmidt Type N,,Horizontal,20,46.5,Cube,150.0,150.0,,0.35,,,63.20,63.20,52.46,
Szilagyi (2013b),MV_C407,Hungary,Cube - Laboratory,7,FALSE,Original Schmidt Type N,,Horizontal,20,47.3,Cube,150.0,150.0,,0.35,,,72.03,72.03,60.93,
Szilagyi (2013b),MV_C408,Hungary,Cube - Laboratory,14,FALSE,Original Schmidt Type N,,Horizontal,20,48.3,Cube,150.0,150.0,,0.35,,,76.72,76.72,65.62,
Szilagyi (2013b),MV_C409,Hungary,Cube - Laboratory,28,FALSE,Original Schmidt Type N,,Horizontal,20,48.9,Cube,150.0,150.0,,0.35,,,81.63,81.63,70.53,
Szilagyi (2013b),MV_C410,Hungary,Cube - Laboratory,56,FALSE,Original Schmidt Type N,,Horizontal,20,49.0,Cube,150.0,150.0,,0.35,,,83.25,83.25,72.15,
Szilagyi (2013b),MV_C411,Hungary,Cube - Laboratory,90,FALSE,Original Schmidt Type N,,Horizontal,20,49.7,Cube,150.0,150.0,,0.35,,,85.45,85.45,74.35,
Szilagyi (2013b),MV_C412,Hungary,Cube - Laboratory,3,FALSE,Original Schmidt Type N,,Horizontal,20,47.7,Cube,150.0,150.0,,0.35,,,65.43,65.43,54.33,
Szilagyi (2013b),MV_C413,Hungary,Cube - Laboratory,7,FALSE,Original Schmidt Type N,,Horizontal,20,48.1,Cube,150.0,150.0,,0.35,,,72.80,72.80,61.70,
Szilagyi (2013b),MV_C414,Hungary,Cube - Laboratory,14,FALSE,Original Schmidt Type N,,Horizontal,20,49.5,Cube,150.0,150.0,,0.35,,,75.61,75.61,64.51,
Szilagyi (2013b),MV_C415,Hungary,Cube - Laboratory,28,FALSE,Original Schmidt Type N,,Horizontal,20,50.5,Cube,150.0,150.0,,0.35,,,81.23,81.23,70.13,
Szilagyi (2013b),MV_C416,Hungary,Cube - Laboratory,56,FALSE,Original Schmidt Type N,,Horizontal,20,50.6,Cube,150.0,150.0,,0.35,,,83.74,83.74,72.64,
Szilagyi (2013b),MV_C417,Hungary,Cube - Laboratory,90,FALSE,Original Schmidt Type N,,Horizontal,20,51.0,Cube,150.0,150.0,,0.35,,,84.87,84.87,73.77,
Szilagyi (2013b),MV_C418,Hungary,Cube - Laboratory,3,FALSE,Original Schmidt Type N,,Horizontal,20,45.7,Cube,150.0,150.0,,0.36,,,64.29,64.29,53.36,
Szilagyi (2013b),MV_C419,Hungary,Cube - Laboratory,7,FALSE,Original Schmidt Type N,,Horizontal,20,46.4,Cube,150.0,150.0,,0.36,,,73.76,73.76,62.66,
Szilagyi (2013b),MV_C420,Hungary,Cube - Laboratory,14,FALSE,Original Schmidt Type N,,Horizontal,20,48.9,Cube,150.0,150.0,,0.36,,,81.85,81.85,70.75,
Szilagyi (2013b),MV_C421,Hungary,Cube - Laboratory,28,FALSE,Original Schmidt Type N,,Horizontal,20,49.9,Cube,150.0,150.0,,0.36,,,87.07,87.07,75.97,
Szilagyi (2013b),MV_C422,Hungary,Cube - Laboratory,56,FALSE,Original Schmidt Type N,,Horizontal,20,50.2,Cube,150.0,150.0,,0.36,,,91.00,91.00,79.90,
Szilagyi (2013b),MV_C423,Hungary,Cube - Laboratory,90,FALSE,Original Schmidt Type N,,Horizontal,20,50.7,Cube,150.0,150.0,,0.36,,,92.56,92.56,81.46,
Szilagyi (2013b),MV_C424,Hungary,Cube - Laboratory,3,FALSE,Original Schmidt Type N,,Horizontal,20,48.1,Cube,150.0,150.0,,0.36,,,64.57,64.57,53.59,
Szilagyi (2013b),MV_C425,Hungary,Cube - Laboratory,7,FALSE,Original Schmidt Type N,,Horizontal,20,48.8,Cube,150.0,150.0,,0.36,,,71.90,71.90,60.80,
Szilagyi (2013b),MV_C426,Hungary,Cube - Laboratory,14,FALSE,Original Schmidt Type N,,Horizontal,20,49.3,Cube,150.0,150.0,,0.36,,,80.94,80.94,69.84,
Szilagyi (2013b),MV_C427,Hungary,Cube - Laboratory,28,FALSE,Original Schmidt Type N,,Horizontal,20,50.1,Cube,150.0,150.0,,0.36,,,87.72,87.72,76.62,
Szilagyi (2013b),MV_C428,Hungary,Cube - Laboratory,56,FALSE,Original Schmidt Type N,,Horizontal,20,50.2,Cube,150.0,150.0,,0.36,,,89.95,89.95,78.85,
Szilagyi (2013b),MV_C429,Hungary,Cube - Laboratory,90,FALSE,Original Schmidt Type N,,Horizontal,20,50.3,Cube,150.0,150.0,,0.36,,,92.37,92.37,81.27,
Szilagyi (2013b),MV_C430,Hungary,Cube - Laboratory,3,FALSE,Original Schmidt Type N,,Horizontal,20,43.9,Cube,150.0,150.0,,0.36,,,60.40,60.40,50.13,
Szilagyi (2013b),MV_C431,Hungary,Cube - Laboratory,7,FALSE,Original Schmidt Type N,,Horizontal,20,44.4,Cube,150.0,150.0,,0.36,,,76.23,76.23,65.13,
Szilagyi (2013b),MV_C432,Hungary,Cube - Laboratory,14,FALSE,Original Schmidt Type N,,Horizontal,20,48.1,Cube,150.0,150.0,,0.36,,,82.12,82.12,71.02,
Szilagyi (2013b),MV_C433,Hungary,Cube - Laboratory,28,FALSE,Original Schmidt Type N,,Horizontal,20,48.4,Cube,150.0,150.0,,0.36,,,83.19,83.19,72.09,
Szilagyi (2013b),MV_C434,Hungary,Cube - Laboratory,56,FALSE,Original Schmidt Type N,,Horizontal,20,50.1,Cube,150.0,150.0,,0.36,,,87.41,87.41,76.31,
Szilagyi (2013b),MV_C435,Hungary,Cube - Laboratory,90,FALSE,Original Schmidt Type N,,Horizontal,20,50.5,Cube,150.0,150.0,,0.36,,,89.47,89.47,78.37,
Szilagyi (2013b),MV_C436,Hungary,Cube - Laboratory,3,FALSE,Original Schmidt Type N,,Horizontal,20,47.7,Cube,150.0,150.0,,0.36,,,61.24,61.24,50.83,
Szilagyi (2013b),MV_C437,Hungary,Cube - Laboratory,7,FALSE,Original Schmidt Type N,,Horizontal,20,48.7,Cube,150.0,150.0,,0.36,,,74.76,74.76,63.66,
Szilagyi (2013b),MV_C438,Hungary,Cube - Laboratory,14,FALSE,Original Schmidt Type N,,Horizontal,20,49.3,Cube,150.0,150.0,,0.36,,,82.00,82.00,70.90,
Szilagyi (2013b),MV_C439,Hungary,Cube - Laboratory,28,FALSE,Original Schmidt Type N,,Horizontal,20,49.5,Cube,150.0,150.0,,0.36,,,84.98,84.98,73.88,
Szilagyi (2013b),MV_C440,Hungary,Cube - Laboratory,56,FALSE,Original Schmidt Type N,,Horizontal,20,50.1,Cube,150.0,150.0,,0.36,,,88.02,88.02,76.92,
Szilagyi (2013b),MV_C441,Hungary,Cube - Laboratory,90,FALSE,Original Schmidt Type N,,Horizontal,20,50.2,Cube,150.0,150.0,,0.36,,,88.80,88.80,77.70,
Szilagyi (2013b),MV_C442,Hungary,Cube - Laboratory,3,FALSE,Original Schmidt Type N,,Horizontal,20,46.1,Cube,150.0,150.0,,0.35,,,63.84,63.84,52.99,
Szilagyi (2013b),MV_C443,Hungary,Cube - Laboratory,7,FALSE,Original Schmidt Type N,,Horizontal,20,48.5,Cube,150.0,150.0,,0.35,,,72.22,72.22,61.12,
Szilagyi (2013b),MV_C444,Hungary,Cube - Laboratory,14,FALSE,Original Schmidt Type N,,Horizontal,20,48.5,Cube,150.0,150.0,,0.35,,,79.11,79.11,68.01,
Szilagyi (2013b),MV_C445,Hungary,Cube - Laboratory,28,FALSE,Original Schmidt Type N,,Horizontal,20,49.2,Cube,150.0,150.0,,0.35,,,83.22,83.22,72.12,
Szilagyi (2013b),MV_C446,Hungary,Cube - Laboratory,56,FALSE,Original Schmidt Type N,,Horizontal,20,49.6,Cube,150.0,150.0,,0.35,,,85.25,85.25,74.15,
Szilagyi (2013b),MV_C447,Hungary,Cube - Laboratory,90,FALSE,Original Schmidt Type N,,Horizontal,20,49.9,Cube,150.0,150.0,,0.35,,,87.05,87.05,75.95,
Szilagyi (2013b),MV_C448,Hungary,Cube - Laboratory,3,FALSE,Original Schmidt Type N,,Horizontal,20,47.5,Cube,150.0,150.0,,0.35,,,63.76,63.76,52.92,
Szilagyi (2013b),MV_C449,Hungary,Cube - Laboratory,7,FALSE,Original Schmidt Type N,,Horizontal,20,47.8,Cube,150.0,150.0,,0.35,,,72.82,72.82,61.72,
Szilagyi (2013b),MV_C450,Hungary,Cube - Laboratory,14,FALSE,Original Schmidt Type N,,Horizontal,20,48.9,Cube,150.0,150.0,,0.35,,,78.82,78.82,67.72,
Szilagyi (2013b),MV_C451,Hungary,Cube - Laboratory,28,FALSE,Original Schmidt Type N,,Horizontal,20,49.1,Cube,150.0,150.0,,0.35,,,82.98,82.98,71.88,
Szilagyi (2013b),MV_C452,Hungary,Cube - Laboratory,56,FALSE,Original Schmidt Type N,,Horizontal,20,49.8,Cube,150.0,150.0,,0.35,,,86.40,86.40,75.30,
Szilagyi (2013b),MV_C453,Hungary,Cube - Laboratory,90,FALSE,Original Schmidt Type N,,Horizontal,20,50.7,Cube,150.0,150.0,,0.35,,,87.59,87.59,76.49,
Szilagyi (2013b),MV_C454,Hungary,Cube - Laboratory,3,FALSE,Original Schmidt Type N,,Horizontal,20,44.6,Cube,150.0,150.0,,0.36,,,60.72,60.72,50.40,
Szilagyi (2013b),MV_C455,Hungary,Cube - Laboratory,7,FALSE,Original Schmidt Type N,,Horizontal,20,46.3,Cube,150.0,150.0,,0.36,,,66.80,66.80,55.70,
Szilagyi (2013b),MV_C456,Hungary,Cube - Laboratory,14,FALSE,Original Schmidt Type N,,Horizontal,20,47.5,Cube,150.0,150.0,,0.36,,,73.15,73.15,62.05,
Szilagyi (2013b),MV_C457,Hungary,Cube - Laboratory,28,FALSE,Original Schmidt Type N,,Horizontal,20,48.3,Cube,150.0,150.0,,0.36,,,81.80,81.80,70.70,
Szilagyi (2013b),MV_C458,Hungary,Cube - Laboratory,56,FALSE,Original Schmidt Type N,,Horizontal,20,49.8,Cube,150.0,150.0,,0.36,,,87.90,87.90,76.80,
Szilagyi (2013b),MV_C459,Hungary,Cube - Laboratory,90,FALSE,Original Schmidt Type N,,Horizontal,20,49.8,Cube,150.0,150.0,,0.36,,,92.54,92.54,81.44,
Szilagyi (2013b),MV_C460,Hungary,Cube - Laboratory,3,FALSE,Original Schmidt Type N,,Horizontal,20,47.0,Cube,150.0,150.0,,0.36,,,61.11,61.11,50.72,
Szilagyi (2013b),MV_C461,Hungary,Cube - Laboratory,7,FALSE,Original Schmidt Type N,,Horizontal,20,47.4,Cube,150.0,150.0,,0.36,,,66.89,66.89,55.79,
Szilagyi (2013b),MV_C462,Hungary,Cube - Laboratory,14,FALSE,Original Schmidt Type N,,Horizontal,20,47.6,Cube,150.0,150.0,,0.36,,,73.34,73.34,62.24,
Szilagyi (2013b),MV_C463,Hungary,Cube - Laboratory,28,FALSE,Original Schmidt Type N,,Horizontal,20,47.8,Cube,150.0,150.0,,0.36,,,82.51,82.51,71.41,
Szilagyi (2013b),MV_C464,Hungary,Cube - Laboratory,56,FALSE,Original Schmidt Type N,,Horizontal,20,47.9,Cube,150.0,150.0,,0.36,,,88.26,88.26,77.16,
Szilagyi (2013b),MV_C465,Hungary,Cube - Laboratory,90,FALSE,Original Schmidt Type N,,Horizontal,20,50.2,Cube,150.0,150.0,,0.36,,,91.70,91.70,80.60,
Szilagyi (2013b),MV_C466,Hungary,Cube - Laboratory,3,FALSE,Original Schmidt Type N,,Horizontal,20,43.9,Cube,150.0,150.0,,0.36,,,55.10,55.10,45.73,
Szilagyi (2013b),MV_C467,Hungary,Cube - Laboratory,7,FALSE,Original Schmidt Type N,,Horizontal,20,46.1,Cube,150.0,150.0,,0.36,,,65.25,65.25,54.15,
Szilagyi (2013b),MV_C468,Hungary,Cube - Laboratory,14,FALSE,Original Schmidt Type N,,Horizontal,20,47.1,Cube,150.0,150.0,,0.36,,,71.24,71.24,60.14,
Szilagyi (2013b),MV_C469,Hungary,Cube - Laboratory,28,FALSE,Original Schmidt Type N,,Horizontal,20,48.4,Cube,150.0,150.0,,0.36,,,80.22,80.22,69.12,
Szilagyi (2013b),MV_C470,Hungary,Cube - Laboratory,56,FALSE,Original Schmidt Type N,,Horizontal,20,49.3,Cube,150.0,150.0,,0.36,,,84.55,84.55,73.45,
Szilagyi (2013b),MV_C471,Hungary,Cube - Laboratory,90,FALSE,Original Schmidt Type N,,Horizontal,20,49.5,Cube,150.0,150.0,,0.36,,,90.08,90.08,78.98,
Szilagyi (2013b),MV_C472,Hungary,Cube - Laboratory,3,FALSE,Original Schmidt Type N,,Horizontal,20,46.9,Cube,150.0,150.0,,0.36,,,54.73,54.73,45.43,
Szilagyi (2013b),MV_C473,Hungary,Cube - Laboratory,7,FALSE,Original Schmidt Type N,,Horizontal,20,47.1,Cube,150.0,150.0,,0.36,,,62.94,62.94,52.24,
Szilagyi (2013b),MV_C474,Hungary,Cube - Laboratory,14,FALSE,Original Schmidt Type N,,Horizontal,20,47.8,Cube,150.0,150.0,,0.36,,,70.46,70.46,59.36,
Szilagyi (2013b),MV_C475,Hungary,Cube - Laboratory,28,FALSE,Original Schmidt Type N,,Horizontal,20,47.9,Cube,150.0,150.0,,0.36,,,81.68,81.68,70.58,
Szilagyi (2013b),MV_C476,Hungary,Cube - Laboratory,56,FALSE,Original Schmidt Type N,,Horizontal,20,48.1,Cube,150.0,150.0,,0.36,,,84.26,84.26,73.16,
Szilagyi (2013b),MV_C477,Hungary,Cube - Laboratory,90,FALSE,Original Schmidt Type N,,Horizontal,20,50.0,Cube,150.0,150.0,,0.36,,,87.96,87.96,76.86,
Szilagyi (2013b),MV_C478,Hungary,Cube - Laboratory,3,FALSE,Original Schmidt Type N,,Horizontal,20,42.2,Cube,150.0,150.0,,0.35,,,47.29,47.29,39.25,
Szilagyi (2013b),MV_C479,Hungary,Cube - Laboratory,7,FALSE,Original Schmidt Type N,,Horizontal,20,43.6,Cube,150.0,150.0,,0.35,,,56.83,56.83,47.17,
Szilagyi (2013b),MV_C480,Hungary,Cube - Laboratory,14,FALSE,Original Schmidt Type N,,Horizontal,20,45.8,Cube,150.0,150.0,,0.35,,,63.52,63.52,52.72,
Szilagyi (2013b),MV_C481,Hungary,Cube - Laboratory,28,FALSE,Original Schmidt Type N,,Horizontal,20,48.1,Cube,150.0,150.0,,0.35,,,73.48,73.48,62.38,
Szilagyi (2013b),MV_C482,Hungary,Cube - Laboratory,56,FALSE,Original Schmidt Type N,,Horizontal,20,48.6,Cube,150.0,150.0,,0.35,,,84.73,84.73,73.63,
Szilagyi (2013b),MV_C483,Hungary,Cube - Laboratory,90,FALSE,Original Schmidt Type N,,Horizontal,20,49.0,Cube,150.0,150.0,,0.35,,,87.07,87.07,75.97,
Szilagyi (2013b),MV_C484,Hungary,Cube - Laboratory,3,FALSE,Original Schmidt Type N,,Horizontal,20,45.1,Cube,150.0,150.0,,0.35,,,50.83,50.83,42.19,
Szilagyi (2013b),MV_C485,Hungary,Cube - Laboratory,7,FALSE,Original Schmidt Type N,,Horizontal,20,45.7,Cube,150.0,150.0,,0.35,,,56.90,56.90,47.23,
Szilagyi (2013b),MV_C486,Hungary,Cube - Laboratory,14,FALSE,Original Schmidt Type N,,Horizontal,20,46.6,Cube,150.0,150.0,,0.35,,,64.42,64.42,53.47,
Szilagyi (2013b),MV_C487,Hungary,Cube - Laboratory,28,FALSE,Original Schmidt Type N,,Horizontal,20,47.3,Cube,150.0,150.0,,0.35,,,74.52,74.52,63.42,
Szilagyi (2013b),MV_C488,Hungary,Cube - Laboratory,56,FALSE,Original Schmidt Type N,,Horizontal,20,47.6,Cube,150.0,150.0,,0.35,,,82.33,82.33,71.23,
Szilagyi (2013b),MV_C489,Hungary,Cube - Laboratory,90,FALSE,Original Schmidt Type N,,Horizontal,20,50.2,Cube,150.0,150.0,,0.35,,,85.99,85.99,74.89,
Szilagyi (2013b),MV_C490,Hungary,Cube - Laboratory,1,FALSE,Original Schmidt Type N,,Horizontal,20,33.1,Cube,150.0,150.0,,0.39,,,28.07,28.07,23.30,
Szilagyi (2013b),MV_C491,Hungary,Cube - Laboratory,3,FALSE,Original Schmidt Type N,,Horizontal,20,35.2,Cube,150.0,150.0,,0.39,,,38.06,38.06,31.59,
Szilagyi (2013b),MV_C492,Hungary,Cube - Laboratory,7,FALSE,Original Schmidt Type N,,Horizontal,20,42.8,Cube,150.0,150.0,,0.39,,,47.57,47.57,39.48,
Szilagyi (2013b),MV_C493,Hungary,Cube - Laboratory,14,FALSE,Original Schmidt Type N,,Horizontal,20,45.0,Cube,150.0,150.0,,0.39,,,57.88,57.88,48.04,
Szilagyi (2013b),MV_C494,Hungary,Cube - Laboratory,28,FALSE,Original Schmidt Type N,,Horizontal,20,48.1,Cube,150.0,150.0,,0.39,,,65.06,65.06,53.96,
Szilagyi (2013b),MV_C495,Hungary,Cube - Laboratory,56,FALSE,Original Schmidt Type N,,Horizontal,20,48.7,Cube,150.0,150.0,,0.39,,,68.86,68.86,57.76,
Szilagyi (2013b),MV_C496,Hungary,Cube - Laboratory,1,FALSE,Original Schmidt Type N,,Horizontal,20,25.9,Cube,150.0,150.0,,0.39,,,16.70,16.70,13.86,
Szilagyi (2013b),MV_C497,Hungary,Cube - Laboratory,3,FALSE,Original Schmidt Type N,,Horizontal,20,34.5,Cube,150.0,150.0,,0.39,,,36.06,36.06,29.93,
Szilagyi (2013b),MV_C498,Hungary,Cube - Laboratory,7,FALSE,Original Schmidt Type N,,Horizontal,20,39.7,Cube,150.0,150.0,,0.39,,,46.66,46.66,38.73,
Szilagyi (2013b),MV_C499,Hungary,Cube - Laboratory,14,FALSE,Original Schmidt Type N,,Horizontal,20,44.4,Cube,150.0,150.0,,0.39,,,57.90,57.90,48.06,
Szilagyi (2013b),MV_C500,Hungary,Cube - Laboratory,28,FALSE,Original Schmidt Type N,,Horizontal,20,47.0,Cube,150.0,150.0,,0.39,,,61.62,61.62,51.14,
Szilagyi (2013b),MV_C501,Hungary,Cube - Laboratory,56,FALSE,Original Schmidt Type N,,Horizontal,20,49.1,Cube,150.0,150.0,,0.39,,,69.34,69.34,58.24,
Szilagyi (2013b),MV_C502,Hungary,Cube - Laboratory,1,FALSE,Original Schmidt Type N,,Horizontal,20,31.9,Cube,150.0,150.0,,0.39,,,30.97,30.97,25.71,
Szilagyi (2013b),MV_C503,Hungary,Cube - Laboratory,3,FALSE,Original Schmidt Type N,,Horizontal,20,40.1,Cube,150.0,150.0,,0.39,,,50.22,50.22,41.68,
Szilagyi (2013b),MV_C504,Hungary,Cube - Laboratory,7,FALSE,Original Schmidt Type N,,Horizontal,20,45.3,Cube,150.0,150.0,,0.39,,,60.99,60.99,50.62,
Szilagyi (2013b),MV_C505,Hungary,Cube - Laboratory,14,FALSE,Original Schmidt Type N,,Horizontal,20,47.8,Cube,150.0,150.0,,0.39,,,65.48,65.48,54.38,
Szilagyi (2013b),MV_C506,Hungary,Cube - Laboratory,28,FALSE,Original Schmidt Type N,,Horizontal,20,50.0,Cube,150.0,150.0,,0.39,,,72.97,72.97,61.87,
Szilagyi (2013b),MV_C507,Hungary,Cube - Laboratory,56,FALSE,Original Schmidt Type N,,Horizontal,20,50.7,Cube,150.0,150.0,,0.39,,,79.71,79.71,68.61,
Szilagyi (2013b),MV_C508,Hungary,Cube - Laboratory,1,FALSE,Original Schmidt Type N,,Horizontal,20,31.0,Cube,150.0,150.0,,0.39,,,26.04,26.04,21.61,
Szilagyi (2013b),MV_C509,Hungary,Cube - Laboratory,3,FALSE,Original Schmidt Type N,,Horizontal,20,39.0,Cube,150.0,150.0,,0.39,,,43.06,43.06,35.74,
Szilagyi (2013b),MV_C510,Hungary,Cube - Laboratory,7,FALSE,Original Schmidt Type N,,Horizontal,20,44.2,Cube,150.0,150.0,,0.39,,,54.72,54.72,45.42,
Szilagyi (2013b),MV_C511,Hungary,Cube - Laboratory,14,FALSE,Original Schmidt Type N,,Horizontal,20,45.6,Cube,150.0,150.0,,0.39,,,58.48,58.48,48.54,
Szilagyi (2013b),MV_C512,Hungary,Cube - Laboratory,28,FALSE,Original Schmidt Type N,,Horizontal,20,47.5,Cube,150.0,150.0,,0.39,,,65.84,65.84,54.74,
Szilagyi (2013b),MV_C513,Hungary,Cube - Laboratory,56,FALSE,Original Schmidt Type N,,Horizontal,20,49.4,Cube,150.0,150.0,,0.39,,,75.60,75.60,64.50,
Szilagyi (2013b),MV_C514,Hungary,Cube - Laboratory,1,FALSE,Original Schmidt Type N,,Horizontal,20,22.9,Cube,150.0,150.0,,0.39,,,12.61,12.61,10.47,
Szilagyi (2013b),MV_C515,Hungary,Cube - Laboratory,3,FALSE,Original Schmidt Type N,,Horizontal,20,28.3,Cube,150.0,150.0,,0.39,,,29.25,29.25,24.28,
Szilagyi (2013b),MV_C516,Hungary,Cube - Laboratory,7,FALSE,Original Schmidt Type N,,Horizontal,20,39.0,Cube,150.0,150.0,,0.39,,,41.84,41.84,34.73,
Szilagyi (2013b),MV_C517,Hungary,Cube - Laboratory,14,FALSE,Original Schmidt Type N,,Horizontal,20,43.5,Cube,150.0,150.0,,0.39,,,56.60,56.60,46.98,
Szilagyi (2013b),MV_C518,Hungary,Cube - Laboratory,28,FALSE,Original Schmidt Type N,,Horizontal,20,46.6,Cube,150.0,150.0,,0.39,,,67.14,67.14,56.04,
Szilagyi (2013b),MV_C519,Hungary,Cube - Laboratory,56,FALSE,Original Schmidt Type N,,Horizontal,20,47.0,Cube,150.0,150.0,,0.39,,,71.07,71.07,59.97,
Szilagyi (2013b),MV_C520,Hungary,Cube - Laboratory,1,FALSE,Original Schmidt Type N,,Horizontal,20,25.2,Cube,150.0,150.0,,0.39,,,18.94,18.94,15.72,
Szilagyi (2013b),MV_C521,Hungary,Cube - Laboratory,3,FALSE,Original Schmidt Type N,,Horizontal,20,29.1,Cube,150.0,150.0,,0.39,,,27.83,27.83,23.10,
Szilagyi (2013b),MV_C522,Hungary,Cube - Laboratory,7,FALSE,Original Schmidt Type N,,Horizontal,20,36.5,Cube,150.0,150.0,,0.39,,,39.80,39.80,33.03,
Szilagyi (2013b),MV_C523,Hungary,Cube - Laboratory,14,FALSE,Original Schmidt Type N,,Horizontal,20,42.3,Cube,150.0,150.0,,0.39,,,53.41,53.41,44.33,
Szilagyi (2013b),MV_C524,Hungary,Cube - Laboratory,28,FALSE,Original Schmidt Type N,,Horizontal,20,44.8,Cube,150.0,150.0,,0.39,,,60.51,60.51,50.22,
Szilagyi (2013b),MV_C525,Hungary,Cube - Laboratory,56,FALSE,Original Schmidt Type N,,Horizontal,20,46.0,Cube,150.0,150.0,,0.39,,,66.40,66.40,55.30,
Szilagyi (2013b),MV_C526,Hungary,Cube - Laboratory,1,FALSE,Original Schmidt Type N,,Horizontal,20,32.5,Cube,150.0,150.0,,0.39,,,30.12,30.12,25.00,
Szilagyi (2013b),MV_C527,Hungary,Cube - Laboratory,3,FALSE,Original Schmidt Type N,,Horizontal,20,44.9,Cube,150.0,150.0,,0.39,,,47.10,47.10,39.09,
Szilagyi (2013b),MV_C528,Hungary,Cube - Laboratory,7,FALSE,Original Schmidt Type N,,Horizontal,20,49.6,Cube,150.0,150.0,,0.39,,,59.85,59.85,49.68,
Szilagyi (2013b),MV_C529,Hungary,Cube - Laboratory,14,FALSE,Original Schmidt Type N,,Horizontal,20,51.7,Cube,150.0,150.0,,0.39,,,69.68,69.68,58.58,
Szilagyi (2013b),MV_C530,Hungary,Cube - Laboratory,28,FALSE,Original Schmidt Type N,,Horizontal,20,53.5,Cube,150.0,150.0,,0.39,,,78.83,78.83,67.73,
Szilagyi (2013b),MV_C531,Hungary,Cube - Laboratory,56,FALSE,Original Schmidt Type N,,Horizontal,20,53.8,Cube,150.0,150.0,,0.39,,,82.25,82.25,71.15,
Szilagyi (2013b),MV_C532,Hungary,Cube - Laboratory,1,FALSE,Original Schmidt Type N,,Horizontal,20,34.5,Cube,150.0,150.0,,0.39,,,28.53,28.53,23.68,
Szilagyi (2013b),MV_C533,Hungary,Cube - Laboratory,3,FALSE,Original Schmidt Type N,,Horizontal,20,40.6,Cube,150.0,150.0,,0.39,,,41.10,41.10,34.11,
Szilagyi (2013b),MV_C534,Hungary,Cube - Laboratory,7,FALSE,Original Schmidt Type N,,Horizontal,20,46.9,Cube,150.0,150.0,,0.39,,,56.42,56.42,46.83,
Szilagyi (2013b),MV_C535,Hungary,Cube - Laboratory,14,FALSE,Original Schmidt Type N,,Horizontal,20,48.6,Cube,150.0,150.0,,0.39,,,67.96,67.96,56.86,
Szilagyi (2013b),MV_C536,Hungary,Cube - Laboratory,28,FALSE,Original Schmidt Type N,,Horizontal,20,50.0,Cube,150.0,150.0,,0.39,,,72.85,72.85,61.75,
Szilagyi (2013b),MV_C537,Hungary,Cube - Laboratory,56,FALSE,Original Schmidt Type N,,Horizontal,20,50.4,Cube,150.0,150.0,,0.39,,,74.72,74.72,63.62,
Szilagyi (2013b),MV_C538,Hungary,Cube - Laboratory,1,FALSE,Original Schmidt Type N,,Horizontal,20,25.8,Cube,150.0,150.0,,0.39,,,12.97,12.97,10.77,
Szilagyi (2013b),MV_C539,Hungary,Cube - Laboratory,3,FALSE,Original Schmidt Type N,,Horizontal,20,32.8,Cube,150.0,150.0,,0.39,,,34.07,34.07,28.28,
Szilagyi (2013b),MV_C540,Hungary,Cube - Laboratory,7,FALSE,Original Schmidt Type N,,Horizontal,20,37.2,Cube,150.0,150.0,,0.39,,,47.46,47.46,39.39,
Szilagyi (2013b),MV_C541,Hungary,Cube - Laboratory,14,FALSE,Original Schmidt Type N,,Horizontal,20,41.8,Cube,150.0,150.0,,0.39,,,49.45,49.45,41.04,
Szilagyi (2013b),MV_C542,Hungary,Cube - Laboratory,28,FALSE,Original Schmidt Type N,,Horizontal,20,46.7,Cube,150.0,150.0,,0.39,,,60.38,60.38,50.12,
Szilagyi (2013b),MV_C543,Hungary,Cube - Laboratory,56,FALSE,Original Schmidt Type N,,Horizontal,20,47.2,Cube,150.0,150.0,,0.39,,,67.77,67.77,56.67,
Szilagyi (2013b),MV_C544,Hungary,Cube - Laboratory,1,FALSE,Original Schmidt Type N,,Horizontal,20,22.4,Cube,150.0,150.0,,0.39,,,11.51,11.51,9.55,
Szilagyi (2013b),MV_C545,Hungary,Cube - Laboratory,3,FALSE,Original Schmidt Type N,,Horizontal,20,30.1,Cube,150.0,150.0,,0.39,,,27.11,27.11,22.50,
Szilagyi (2013b),MV_C546,Hungary,Cube - Laboratory,7,FALSE,Original Schmidt Type N,,Horizontal,20,34.4,Cube,150.0,150.0,,0.39,,,39.83,39.83,33.06,
Szilagyi (2013b),MV_C547,Hungary,Cube - Laboratory,14,FALSE,Original Schmidt Type N,,Horizontal,20,41.0,Cube,150.0,150.0,,0.39,,,49.01,49.01,40.68,
Szilagyi (2013b),MV_C548,Hungary,Cube - Laboratory,28,FALSE,Original Schmidt Type N,,Horizontal,20,45.8,Cube,150.0,150.0,,0.39,,,57.89,57.89,48.05,
Szilagyi (2013b),MV_C549,Hungary,Cube - Laboratory,56,FALSE,Original Schmidt Type N,,Horizontal,20,46.2,Cube,150.0,150.0,,0.39,,,65.54,65.54,54.44,
Szilagyi (2013b),MV_C550,Hungary,Cube - Laboratory,1,FALSE,Original Schmidt Type N,,Horizontal,20,23.8,Cube,150.0,150.0,,0.39,,,12.44,12.44,10.33,
Szilagyi (2013b),MV_C551,Hungary,Cube - Laboratory,3,FALSE,Original Schmidt Type N,,Horizontal,20,30.4,Cube,150.0,150.0,,0.39,,,31.22,31.22,25.91,
Szilagyi (2013b),MV_C552,Hungary,Cube - Laboratory,7,FALSE,Original Schmidt Type N,,Horizontal,20,31.7,Cube,150.0,150.0,,0.39,,,39.56,39.56,32.83,
Szilagyi (2013b),MV_C553,Hungary,Cube - Laboratory,14,FALSE,Original Schmidt Type N,,Horizontal,20,36.5,Cube,150.0,150.0,,0.39,,,48.11,48.11,39.93,
Szilagyi (2013b),MV_C554,Hungary,Cube - Laboratory,28,FALSE,Original Schmidt Type N,,Horizontal,20,40.4,Cube,150.0,150.0,,0.39,,,55.74,55.74,46.26,
Szilagyi (2013b),MV_C555,Hungary,Cube - Laboratory,56,FALSE,Original Schmidt Type N,,Horizontal,20,45.8,Cube,150.0,150.0,,0.39,,,61.70,61.70,51.21,
Szilagyi (2013b),MV_C556,Hungary,Cube - Laboratory,1,FALSE,Original Schmidt Type N,,Horizontal,20,30.0,Cube,150.0,150.0,,0.39,,,22.19,22.19,18.42,
Szilagyi (2013b),MV_C557,Hungary,Cube - Laboratory,3,FALSE,Original Schmidt Type N,,Horizontal,20,30.6,Cube,150.0,150.0,,0.39,,,32.02,32.02,26.58,
Szilagyi (2013b),MV_C558,Hungary,Cube - Laboratory,7,FALSE,Original Schmidt Type N,,Horizontal,20,33.1,Cube,150.0,150.0,,0.39,,,39.09,39.09,32.44,
Szilagyi (2013b),MV_C559,Hungary,Cube - Laboratory,14,FALSE,Original Schmidt Type N,,Horizontal,20,37.0,Cube,150.0,150.0,,0.39,,,47.35,47.35,39.30,
Szilagyi (2013b),MV_C560,Hungary,Cube - Laboratory,28,FALSE,Original Schmidt Type N,,Horizontal,20,41.4,Cube,150.0,150.0,,0.39,,,54.32,54.32,45.09,
Szilagyi (2013b),MV_C561,Hungary,Cube - Laboratory,56,FALSE,Original Schmidt Type N,,Horizontal,20,41.9,Cube,150.0,150.0,,0.39,,,62.47,62.47,51.85,
Szilagyi (2013b),MV_C562,Hungary,Cube - Laboratory,7,FALSE,Original Schmidt Type N,,Horizontal,20,26.4,Cube,150.0,150.0,,0.59,,,28.88,28.88,23.97,
Szilagyi (2013b),MV_C563,Hungary,Cube - Laboratory,14,FALSE,Original Schmidt Type N,,Horizontal,20,35.9,Cube,150.0,150.0,,0.59,,,34.63,34.63,28.74,
Szilagyi (2013b),MV_C564,Hungary,Cube - Laboratory,28,FALSE,Original Schmidt Type N,,Horizontal,20,40.9,Cube,150.0,150.0,,0.59,,,35.35,35.35,29.34,
Szilagyi (2013b),MV_C565,Hungary,Cube - Laboratory,56,FALSE,Original Schmidt Type N,,Horizontal,20,47.1,Cube,150.0,150.0,,0.59,,,40.30,40.30,33.45,
Szilagyi (2013b),MV_C566,Hungary,Cube - Laboratory,90,FALSE,Original Schmidt Type N,,Horizontal,20,50.1,Cube,150.0,150.0,,0.59,,,40.65,40.65,33.74,
Szilagyi (2013b),MV_C567,Hungary,Cube - Laboratory,180,FALSE,Original Schmidt Type N,,Horizontal,20,54.3,Cube,150.0,150.0,,0.59,,,42.60,42.60,35.36,
Szilagyi (2013b),MV_C568,Hungary,Cube - Laboratory,7,FALSE,Original Schmidt Type N,,Horizontal,20,34.8,Cube,150.0,150.0,,0.52,,,31.65,31.65,26.27,
Szilagyi (2013b),MV_C569,Hungary,Cube - Laboratory,14,FALSE,Original Schmidt Type N,,Horizontal,20,43.2,Cube,150.0,150.0,,0.52,,,36.23,36.23,30.07,
Szilagyi (2013b),MV_C570,Hungary,Cube - Laboratory,28,FALSE,Original Schmidt Type N,,Horizontal,20,51.8,Cube,150.0,150.0,,0.52,,,39.33,39.33,32.64,
Szilagyi (2013b),MV_C571,Hungary,Cube - Laboratory,56,FALSE,Original Schmidt Type N,,Horizontal,20,55.7,Cube,150.0,150.0,,0.52,,,41.75,41.75,34.65,
Szilagyi (2013b),MV_C572,Hungary,Cube - Laboratory,90,FALSE,Original Schmidt Type N,,Horizontal,20,56.9,Cube,150.0,150.0,,0.52,,,42.70,42.70,35.44,
Szilagyi (2013b),MV_C573,Hungary,Cube - Laboratory,180,FALSE,Original Schmidt Type N,,Horizontal,20,62.6,Cube,150.0,150.0,,0.52,,,43.38,43.38,36.01,
Szilagyi (2013b),MV_C574,Hungary,Cube - Laboratory,7,FALSE,Original Schmidt Type N,,Horizontal,20,27.7,Cube,150.0,150.0,,0.59,,,29.80,29.80,24.73,
Szilagyi (2013b),MV_C575,Hungary,Cube - Laboratory,14,FALSE,Original Schmidt Type N,,Horizontal,20,36.4,Cube,150.0,150.0,,0.59,,,35.30,35.30,29.30,
Szilagyi (2013b),MV_C576,Hungary,Cube - Laboratory,28,FALSE,Original Schmidt Type N,,Horizontal,20,41.4,Cube,150.0,150.0,,0.59,,,37.73,37.73,31.32,
Szilagyi (2013b),MV_C577,Hungary,Cube - Laboratory,56,FALSE,Original Schmidt Type N,,Horizontal,20,45.0,Cube,150.0,150.0,,0.59,,,40.30,40.30,33.45,
Szilagyi (2013b),MV_C578,Hungary,Cube - Laboratory,90,FALSE,Original Schmidt Type N,,Horizontal,20,49.2,Cube,150.0,150.0,,0.59,,,40.80,40.80,33.86,
Szilagyi (2013b),MV_C579,Hungary,Cube - Laboratory,180,FALSE,Original Schmidt Type N,,Horizontal,20,52.7,Cube,150.0,150.0,,0.59,,,40.93,40.93,33.97,
Szilagyi (2013b),MV_C580,Hungary,Cube - Laboratory,7,FALSE,Original Schmidt Type N,,Horizontal,20,34.8,Cube,150.0,150.0,,0.52,,,29.48,29.48,24.47,
Szilagyi (2013b),MV_C581,Hungary,Cube - Laboratory,14,FALSE,Original Schmidt Type N,,Horizontal,20,40.9,Cube,150.0,150.0,,0.52,,,36.73,36.73,30.49,
Szilagyi (2013b),MV_C582,Hungary,Cube - Laboratory,28,FALSE,Original Schmidt Type N,,Horizontal,20,50.4,Cube,150.0,150.0,,0.52,,,36.85,36.85,30.59,
Szilagyi (2013b),MV_C583,Hungary,Cube - Laboratory,56,FALSE,Original Schmidt Type N,,Horizontal,20,56.6,Cube,150.0,150.0,,0.52,,,39.55,39.55,32.83,
Szilagyi (2013b),MV_C584,Hungary,Cube - Laboratory,90,FALSE,Original Schmidt Type N,,Horizontal,20,58.4,Cube,150.0,150.0,,0.52,,,39.98,39.98,33.18,
Szilagyi (2013b),MV_C585,Hungary,Cube - Laboratory,7,FALSE,Original Schmidt Type N,,Horizontal,20,29.0,Cube,150.0,150.0,,0.59,,,26.55,26.55,22.04,
Szilagyi (2013b),MV_C586,Hungary,Cube - Laboratory,14,FALSE,Original Schmidt Type N,,Horizontal,20,36.6,Cube,150.0,150.0,,0.59,,,33.43,33.43,27.75,
Szilagyi (2013b),MV_C587,Hungary,Cube - Laboratory,28,FALSE,Original Schmidt Type N,,Horizontal,20,43.4,Cube,150.0,150.0,,0.59,,,36.05,36.05,29.92,
Szilagyi (2013b),MV_C588,Hungary,Cube - Laboratory,56,FALSE,Original Schmidt Type N,,Horizontal,20,47.7,Cube,150.0,150.0,,0.59,,,38.38,38.38,31.86,
Szilagyi (2013b),MV_C589,Hungary,Cube - Laboratory,90,FALSE,Original Schmidt Type N,,Horizontal,20,50.9,Cube,150.0,150.0,,0.59,,,38.40,38.40,31.87,
Szilagyi (2013b),MV_C590,Hungary,Cube - Laboratory,180,FALSE,Original Schmidt Type N,,Horizontal,20,57.7,Cube,150.0,150.0,,0.59,,,42.60,42.60,35.36,
Szilagyi (2013b),MV_C591,Hungary,Cube - Laboratory,7,FALSE,Original Schmidt Type N,,Horizontal,20,35.8,Cube,150.0,150.0,,0.52,,,29.05,29.05,24.11,
Szilagyi (2013b),MV_C592,Hungary,Cube - Laboratory,14,FALSE,Original Schmidt Type N,,Horizontal,20,40.0,Cube,150.0,150.0,,0.52,,,33.65,33.65,27.93,
Szilagyi (2013b),MV_C593,Hungary,Cube - Laboratory,28,FALSE,Original Schmidt Type N,,Horizontal,20,47.4,Cube,150.0,150.0,,0.52,,,37.95,37.95,31.50,
Szilagyi (2013b),MV_C594,Hungary,Cube - Laboratory,56,FALSE,Original Schmidt Type N,,Horizontal,20,56.5,Cube,150.0,150.0,,0.52,,,40.25,40.25,33.41,
Szilagyi (2013b),MV_C595,Hungary,Cube - Laboratory,90,FALSE,Original Schmidt Type N,,Horizontal,20,58.4,Cube,150.0,150.0,,0.52,,,40.50,40.50,33.62,
Szilagyi (2013b),MV_C596,Hungary,Cube - Laboratory,7,FALSE,Original Schmidt Type N,,Horizontal,20,27.7,Cube,150.0,150.0,,0.59,,,29.58,29.58,24.55,
Szilagyi (2013b),MV_C597,Hungary,Cube - Laboratory,14,FALSE,Original Schmidt Type N,,Horizontal,20,39.7,Cube,150.0,150.0,,0.59,,,36.88,36.88,30.61,
Szilagyi (2013b),MV_C598,Hungary,Cube - Laboratory,28,FALSE,Original Schmidt Type N,,Horizontal,20,49.0,Cube,150.0,150.0,,0.59,,,40.28,40.28,33.43,
Szilagyi (2013b),MV_C599,Hungary,Cube - Laboratory,56,FALSE,Original Schmidt Type N,,Horizontal,20,53.8,Cube,150.0,150.0,,0.59,,,41.80,41.80,34.69,
Szilagyi (2013b),MV_C600,Hungary,Cube - Laboratory,90,FALSE,Original Schmidt Type N,,Horizontal,20,61.4,Cube,150.0,150.0,,0.59,,,41.95,41.95,34.82,
