Repository: bjhtud/MTL_in_MAT

# MTL_in_MAT

## 多任务情况

UHPC为核心数据集
测试集划分有两种方式：
1. 单任务测试集：针对每个任务，划分出该任务没有缺失标签的样本中的一部分作为测试集
   - 训练阶段：分任务训练，与其他任务(标签)的样本进行合并，这样就得到了一个训练集，这个训练集中特征和标签还是有缺失的
   - 训练出的模型：
     - 输入：特征 + 其他任务的标签
     - 输出：当前任务的标签
   - 测试阶段：使用该任务的测试集进行评估
   - 问题是：测试集中没有其他任务的标签，怎么办？

2. 多任务测试集：划分出所有任务都没有缺失标签的样本作为测试集
    - 训练阶段：使用其他样本作为训练集，这些样本中有缺失标签和缺失特征
    - 训练出的模型：
      - 输入：特征
      - 输出：所有任务的标签
    - 测试阶段：使用多任务测试集进行评估
    - 这样就能利用多个任务之间的关系进行预测
    - 缺点是：测试集会比较小，并且只能评估那些没有缺失标签的样本

##

File: data_set/Non_destructive/Complete RH Database.csv (part 30 of 39)
Literature,Specimen ID,Country,Specimen Type,Specimen Age (days),Rebar Present,RH Device Brand & Model,Standard,Orientation,No. Tests,"Median Rebound Number, RN",Core Specimen ,Height (mm),Width/Diameter (mm),Max Aggregate Size (mm),W/C Ratio,Strength Class,"Design Strength, fck (MPa)","fc,core (MPa)","fc,ref (MPa)","fc,cyl (MPa)",Notes
Szilagyi (2013b),MV_C601,Hungary,Cube - Laboratory,7,FALSE,Original Schmidt Type N,,Horizontal,20,31.1,Cube,150.0,150.0,,0.52,,,31.85,31.85,26.44,
Szilagyi (2013b),MV_C602,Hungary,Cube - Laboratory,14,FALSE,Original Schmidt Type N,,Horizontal,20,44.5,Cube,150.0,150.0,,0.52,,,39.20,39.20,32.54,
Szilagyi (2013b),MV_C603,Hungary,Cube - Laboratory,28,FALSE,Original Schmidt Type N,,Horizontal,20,52.9,Cube,150.0,150.0,,0.52,,,41.03,41.03,34.05,
Szilagyi (2013b),MV_C604,Hungary,Cube - Laboratory,56,FALSE,Original Schmidt Type N,,Horizontal,20,59.3,Cube,150.0,150.0,,0.52,,,42.15,42.15,34.98,
Szilagyi (2013b),MV_C605,Hungary,Cube - Laboratory,90,FALSE,Original Schmidt Type N,,Horizontal,20,63.0,Cube,150.0,150.0,,0.52,,,43.10,43.10,35.77,
Szilagyi (2013b),MV_C606,Hungary,Cube - Laboratory,7,FALSE,Original Schmidt Type N,,Horizontal,20,22.7,Cube,150.0,150.0,,0.59,,,27.23,27.23,22.60,
Szilagyi (2013b),MV_C607,Hungary,Cube - Laboratory,14,FALSE,Original Schmidt Type N,,Horizontal,20,34.7,Cube,150.0,150.0,,0.59,,,34.23,34.23,28.41,
Szilagyi (2013b),MV_C608,Hungary,Cube - Laboratory,28,FALSE,Original Schmidt Type N,,Horizontal,20,41.3,Cube,150.0,150.0,,0.59,,,36.13,36.13,29.99,
Szilagyi (2013b),MV_C609,Hungary,Cube - Laboratory,56,FALSE,Original Schmidt Type N,,Horizontal,20,45.6,Cube,150.0,150.0,,0.59,,,38.25,38.25,31.75,
Szilagyi (2013b),MV_C610,Hungary,Cube - Laboratory,90,FALSE,Original Schmidt Type N,,Horizontal,20,47.9,Cube,150.0,150.0,,0.59,,,40.43,40.43,33.56,
Szilagyi (2013b),MV_C611,Hungary,Cube - Laboratory,7,FALSE,Original Schmidt Type N,,Horizontal,20,28.4,Cube,150.0,150.0,,0.52,,,31.18,31.18,25.88,
Szilagyi (2013b),MV_C612,Hungary,Cube - Laboratory,14,FALSE,Original Schmidt Type N,,Horizontal,20,42.0,Cube,150.0,150.0,,0.52,,,38.53,38.53,31.98,
Szilagyi (2013b),MV_C613,Hungary,Cube - Laboratory,28,FALSE,Original Schmidt Type N,,Horizontal,20,48.8,Cube,150.0,150.0,,0.52,,,39.68,39.68,32.93,
Szilagyi (2013b),MV_C614,Hungary,Cube - Laboratory,56,FALSE,Original Schmidt Type N,,Horizontal,20,55.3,Cube,150.0,150.0,,0.52,,,40.73,40.73,33.81,
Szilagyi (2013b),MV_C615,Hungary,Cube - Laboratory,90,FALSE,Original Schmidt Type N,,Horizontal,20,57.7,Cube,150.0,150.0,,0.52,,,43.98,43.98,36.50,
Szilagyi (2013b),MV_C616,Hungary,Cube - Laboratory,7,FALSE,Original Schmidt Type N,,Horizontal,20,23.8,Cube,150.0,150.0,,0.59,,,24.30,24.30,20.17,
Szilagyi (2013b),MV_C617,Hungary,Cube - Laboratory,14,FALSE,Original Schmidt Type N,,Horizontal,20,37.2,Cube,150.0,150.0,,0.59,,,35.05,35.05,29.09,
Szilagyi (2013b),MV_C618,Hungary,Cube - Laboratory,28,FALSE,Original Schmidt Type N,,Horizontal,20,43.9,Cube,150.0,150.0,,0.59,,,37.18,37.18,30.86,
Szilagyi (2013b),MV_C619,Hungary,Cube - Laboratory,56,FALSE,Original Schmidt Type N,,Horizontal,20,47.0,Cube,150.0,150.0,,0.59,,,37.25,37.25,30.92,
Szilagyi (2013b),MV_C620,Hungary,Cube - Laboratory,90,FALSE,Original Schmidt Type N,,Horizontal,20,49.9,Cube,150.0,150.0,,0.59,,,37.58,37.58,31.19,
Szilagyi (2013b),MV_C621,Hungary,Cube - Laboratory,7,FALSE,Original Schmidt Type N,,Horizontal,20,26.5,Cube,150.0,150.0,,0.52,,,26.23,26.23,21.77,
Szilagyi (2013b),MV_C622,Hungary,Cube - Laboratory,14,FALSE,Original Schmidt Type N,,Horizontal,20,42.1,Cube,150.0,150.0,,0.52,,,35.23,35.23,29.24,
Szilagyi (2013b),MV_C623,Hungary,Cube - Laboratory,28,FALSE,Original Schmidt Type N,,Horizontal,20,48.6,Cube,150.0,150.0,,0.52,,,37.28,37.28,30.94,
Szilagyi (2013b),MV_C624,Hungary,Cube - Laboratory,56,FALSE,Original Schmidt Type N,,Horizontal,20,53.6,Cube,150.0,150.0,,0.52,,,38.20,38.20,31.71,
Szilagyi (2013b),MV_C625,Hungary,Cube - Laboratory,90,FALSE,Original Schmidt Type N,,Horizontal,20,56.1,Cube,150.0,150.0,,0.52,,,42.30,42.30,35.11,
Szilagyi (2013b),MV_C626,Hungary,Cube - Laboratory,7,FALSE,Original Schmidt Type N,,Horizontal,20,29.1,Cube,150.0,150.0,,0.59,,,31.68,31.68,26.29,
Szilagyi (2013b),MV_C627,Hungary,Cube - Laboratory,14,FALSE,Original Schmidt Type N,,Horizontal,20,35.9,Cube,150.0,150.0,,0.59,,,35.83,35.83,29.74,
Szilagyi (2013b),MV_C628,Hungary,Cube - Laboratory,28,FALSE,Original Schmidt Type N,,Horizontal,20,43.9,Cube,150.0,150.0,,0.59,,,39.38,39.38,32.69,
Szilagyi (2013b),MV_C629,Hungary,Cube - Laboratory,56,FALSE,Original Schmidt Type N,,Horizontal,20,50.3,Cube,150.0,150.0,,0.59,,,40.95,40.95,33.99,
Szilagyi (2013b),MV_C630,Hungary,Cube - Laboratory,90,FALSE,Original Schmidt Type N,,Horizontal,20,51.9,Cube,150.0,150.0,,0.59,,,43.15,43.15,35.81,
Szilagyi (2013b),MV_C631,Hungary,Cube - Laboratory,7,FALSE,Original Schmidt Type N,,Horizontal,20,34.9,Cube,150.0,150.0,,0.52,,,35.03,35.03,29.07,
Szilagyi (2013b),MV_C632,Hungary,Cube - Laboratory,14,FALSE,Original Schmidt Type N,,Horizontal,20,45.9,Cube,150.0,150.0,,0.52,,,38.70,38.70,32.12,
Szilagyi (2013b),MV_C633,Hungary,Cube - Laboratory,28,FALSE,Original Schmidt Type N,,Horizontal,20,48.9,Cube,150.0,150.0,,0.52,,,39.50,39.50,32.79,
Szilagyi (2013b),MV_C634,Hungary,Cube - Laboratory,56,FALSE,Original Schmidt Type N,,Horizontal,20,54.9,Cube,150.0,150.0,,0.52,,,41.63,41.63,34.55,
Szilagyi (2013b),MV_C635,Hungary,Cube - Laboratory,90,FALSE,Original Schmidt Type N,,Horizontal,20,56.4,Cube,150.0,150.0,,0.52,,,43.08,43.08,35.76,
Szilagyi (2013b),MV_C636,Hungary,Cube - Laboratory,7,FALSE,Original Schmidt Type N,,Horizontal,20,25.6,Cube,150.0,150.0,,0.59,,,30.40,30.40,25.23,
Szilagyi (2013b),MV_C637,Hungary,Cube - Laboratory,14,FALSE,Original Schmidt Type N,,Horizontal,20,33.8,Cube,150.0,150.0,,0.59,,,32.93,32.93,27.33,
Szilagyi (2013b),MV_C638,Hungary,Cube - Laboratory,28,FALSE,Original Schmidt Type N,,Horizontal,20,38.6,Cube,150.0,150.0,,0.59,,,36.85,36.85,30.59,
Szilagyi (2013b),MV_C639,Hungary,Cube - Laboratory,56,FALSE,Original Schmidt Type N,,Horizontal,20,43.9,Cube,150.0,150.0,,0.59,,,40.90,40.90,33.95,
Szilagyi (2013b),MV_C640,Hungary,Cube - Laboratory,90,FALSE,Original Schmidt Type N,,Horizontal,20,46.8,Cube,150.0,150.0,,0.59,,,41.30,41.30,34.28,
Szilagyi (2013b),MV_C641,Hungary,Cube - Laboratory,7,FALSE,Original Schmidt Type N,,Horizontal,20,33.4,Cube,150.0,150.0,,0.52,,,34.50,34.50,28.64,
Szilagyi (2013b),MV_C642,Hungary,Cube - Laboratory,14,FALSE,Original Schmidt Type N,,Horizontal,20,38.6,Cube,150.0,150.0,,0.52,,,35.13,35.13,29.16,
Szilagyi (2013b),MV_C643,Hungary,Cube - Laboratory,28,FALSE,Original Schmidt Type N,,Horizontal,20,47.7,Cube,150.0,150.0,,0.52,,,40.40,40.40,33.53,
Szilagyi (2013b),MV_C644,Hungary,Cube - Laboratory,56,FALSE,Original Schmidt Type N,,Horizontal,20,59.0,Cube,150.0,150.0,,0.52,,,42.18,42.18,35.01,
Szilagyi (2013b),MV_C645,Hungary,Cube - Laboratory,90,FALSE,Original Schmidt Type N,,Horizontal,20,59.5,Cube,150.0,150.0,,0.52,,,43.83,43.83,36.38,
Szilagyi (2013b),MV_C646,Hungary,Cube - Laboratory,7,FALSE,Original Schmidt Type N,,Horizontal,20,25.7,Cube,150.0,150.0,,0.59,,,29.70,29.70,24.65,
Szilagyi (2013b),MV_C647,Hungary,Cube - Laboratory,14,FALSE,Original Schmidt Type N,,Horizontal,20,30.2,Cube,150.0,150.0,,0.59,,,32.88,32.88,27.29,
Szilagyi (2013b),MV_C648,Hungary,Cube - Laboratory,28,FALSE,Original Schmidt Type N,,Horizontal,20,37.2,Cube,150.0,150.0,,0.59,,,35.70,35.70,29.63,
Szilagyi (2013b),MV_C649,Hungary,Cube - Laboratory,56,FALSE,Original Schmidt Type N,,Horizontal,20,48.5,Cube,150.0,150.0,,0.59,,,39.70,39.70,32.95,
Szilagyi (2013b),MV_C650,Hungary,Cube - Laboratory,90,FALSE,Original Schmidt Type N,,Horizontal,20,50.1,Cube,150.0,150.0,,0.59,,,40.15,40.15,33.32,
Szilagyi (2013b),MV_C651,Hungary,Cube - Laboratory,7,FALSE,Original Schmidt Type N,,Horizontal,20,30.5,Cube,150.0,150.0,,0.52,,,32.78,32.78,27.21,
Szilagyi (2013b),MV_C652,Hungary,Cube - Laboratory,14,FALSE,Original Schmidt Type N,,Horizontal,20,34.9,Cube,150.0,150.0,,0.52,,,34.93,34.93,28.99,
Szilagyi (2013b),MV_C653,Hungary,Cube - Laboratory,28,FALSE,Original Schmidt Type N,,Horizontal,20,44.4,Cube,150.0,150.0,,0.52,,,37.60,37.60,31.21,
Szilagyi (2013b),MV_C654,Hungary,Cube - Laboratory,56,FALSE,Original Schmidt Type N,,Horizontal,20,53.5,Cube,150.0,150.0,,0.52,,,41.83,41.83,34.72,
Szilagyi (2013b),MV_C655,Hungary,Cube - Laboratory,90,FALSE,Original Schmidt Type N,,Horizontal,20,55.1,Cube,150.0,150.0,,0.52,,,42.58,42.58,35.34,
Szilagyi (2013b),MV_C656,Hungary,Cube - Laboratory,7,FALSE,Original Schmidt Type N,,Horizontal,20,21.9,Cube,150.0,150.0,,0.66,,,14.38,14.38,11.94,
Szilagyi (2013b),MV_C657,Hungary,Cube - Laboratory,14,FALSE,Original Schmidt Type N,,Horizontal,20,31.2,Cube,150.0,150.0,,0.66,,,23.00,23.00,19.09,
Szilagyi (2013b),MV_C658,Hungary,Cube - Laboratory,28,FALSE,Original Schmidt Type N,,Horizontal,20,32.6,Cube,150.0,150.0,,0.66,,,29.15,29.15,24.19,
Szilagyi (2013b),MV_C659,Hungary,Cube - Laboratory,56,FALSE,Original Schmidt Type N,,Horizontal,20,33.6,Cube,150.0,150.0,,0.66,,,33.01,33.01,27.40,
Szilagyi (2013b),MV_C660,Hungary,Cube - Laboratory,90,FALSE,Original Schmidt Type N,,Horizontal,20,36.5,Cube,150.0,150.0,,0.66,,,34.79,34.79,28.88,
Szilagyi (2013b),MV_C661,Hungary,Cube - Laboratory,7,FALSE,Original Schmidt Type N,,Horizontal,20,27.5,Cube,150.0,150.0,,0.39,,,31.81,31.81,26.40,
Szilagyi (2013b),MV_C662,Hungary,Cube - Laboratory,14,FALSE,Original Schmidt Type N,,Horizontal,20,32.4,Cube,150.0,150.0,,0.39,,,45.88,45.88,38.08,
Szilagyi (2013b),MV_C663,Hungary,Cube - Laboratory,28,FALSE,Original Schmidt Type N,,Horizontal,20,35.7,Cube,150.0,150.0,,0.39,,,55.98,55.98,46.46,
Szilagyi (2013b),MV_C664,Hungary,Cube - Laboratory,56,FALSE,Original Schmidt Type N,,Horizontal,20,36.1,Cube,150.0,150.0,,0.39,,,59.44,59.44,49.34,
Szilagyi (2013b),MV_C665,Hungary,Cube - Laboratory,90,FALSE,Original Schmidt Type N,,Horizontal,20,37.3,Cube,150.0,150.0,,0.39,,,62.42,62.42,51.81,
Szilagyi (2013b),MV_C666,Hungary,Cube - Laboratory,7,FALSE,Original Schmidt Type N,,Horizontal,20,21.2,Cube,150.0,150.0,,0.66,,,12.10,12.10,10.04,
Szilagyi (2013b),MV_C667,Hungary,Cube - Laboratory,14,FALSE,Original Schmidt Type N,,Horizontal,20,29.7,Cube,150.0,150.0,,0.66,,,21.20,21.20,17.60,
Szilagyi (2013b),MV_C668,Hungary,Cube - Laboratory,28,FALSE,Original Schmidt Type N,,Horizontal,20,30.8,Cube,150.0,150.0,,0.66,,,24.70,24.70,20.50,
Szilagyi (2013b),MV_C669,Hungary,Cube - Laboratory,56,FALSE,Original Schmidt Type N,,Horizontal,20,33.3,Cube,150.0,150.0,,0.66,,,30.83,30.83,25.59,
Szilagyi (2013b),MV_C670,Hungary,Cube - Laboratory,90,FALSE,Original Schmidt Type N,,Horizontal,20,37.1,Cube,150.0,150.0,,0.66,,,32.84,32.84,27.26,
Szilagyi (2013b),MV_C671,Hungary,Cube - Laboratory,7,FALSE,Original Schmidt Type N,,Horizontal,20,32.9,Cube,150.0,150.0,,0.39,,,38.99,38.99,32.36,
Szilagyi (2013b),MV_C672,Hungary,Cube - Laboratory,14,FALSE,Original Schmidt Type N,,Horizontal,20,38.3,Cube,150.0,150.0,,0.39,,,58.62,58.62,48.65,
Szilagyi (2013b),MV_C673,Hungary,Cube - Laboratory,28,FALSE,Original Schmidt Type N,,Horizontal,20,40.8,Cube,150.0,150.0,,0.39,,,66.53,66.53,55.43,
Szilagyi (2013b),MV_C674,Hungary,Cube - Laboratory,56,FALSE,Original Schmidt Type N,,Horizontal,20,42.8,Cube,150.0,150.0,,0.39,,,75.42,75.42,64.32,
Szilagyi (2013b),MV_C675,Hungary,Cube - Laboratory,90,FALSE,Original Schmidt Type N,,Horizontal,20,42.9,Cube,150.0,150.0,,0.39,,,77.43,77.43,66.33,
Szilagyi (2013b),MV_C676,Hungary,Cube - Laboratory,3,FALSE,Original Schmidt Type N,,Horizontal,20,28.6,Cube,150.0,150.0,,0.44,,,22.83,22.83,18.95,
Szilagyi (2013b),MV_C677,Hungary,Cube - Laboratory,7,FALSE,Original Schmidt Type N,,Horizontal,20,34.8,Cube,150.0,150.0,,0.44,,,30.47,30.47,25.29,
Szilagyi (2013b),MV_C678,Hungary,Cube - Laboratory,14,FALSE,Original Schmidt Type N,,Horizontal,20,38.0,Cube,150.0,150.0,,0.44,,,33.67,33.67,27.95,
Szilagyi (2013b),MV_C679,Hungary,Cube - Laboratory,28,FALSE,Original Schmidt Type N,,Horizontal,20,42.6,Cube,150.0,150.0,,0.44,,,33.30,33.30,27.64,
Szilagyi (2013b),MV_C680,Hungary,Cube - Laboratory,91,FALSE,Original Schmidt Type N,,Horizontal,20,46.2,Cube,150.0,150.0,,0.44,,,41.03,41.03,34.05,
Szilagyi (2013b),MV_C681,Hungary,Cube - Laboratory,179,FALSE,Original Schmidt Type N,,Horizontal,20,46.9,Cube,150.0,150.0,,0.44,,,49.50,49.50,41.09,
Szilagyi (2013b),MV_C682,Hungary,Cube - Laboratory,7,FALSE,Original Schmidt Type N,,Horizontal,20,33.1,Cube,150.0,150.0,,0.48,,,21.10,21.10,17.51,
Szilagyi (2013b),MV_C683,Hungary,Cube - Laboratory,14,FALSE,Original Schmidt Type N,,Horizontal,20,35.2,Cube,150.0,150.0,,0.48,,,26.95,26.95,22.37,
Szilagyi (2013b),MV_C684,Hungary,Cube - Laboratory,21,FALSE,Original Schmidt Type N,,Horizontal,20,38.2,Cube,150.0,150.0,,0.48,,,30.50,30.50,25.32,
Szilagyi (2013b),MV_C685,Hungary,Cube - Laboratory,28,FALSE,Original Schmidt Type N,,Horizontal,20,38.7,Cube,150.0,150.0,,0.48,,,31.50,31.50,26.15,
Szilagyi (2013b),MV_C686,Hungary,Cube - Laboratory,42,FALSE,Original Schmidt Type N,,Horizontal,20,37.4,Cube,150.0,150.0,,0.48,,,34.70,34.70,28.80,
Szilagyi (2013b),MV_C687,Hungary,Cube - Laboratory,60,FALSE,Original Schmidt Type N,,Horizontal,20,40.5,Cube,150.0,150.0,,0.48,,,37.70,37.70,31.29,
Szilagyi (2013b),MV_C688,Hungary,Cube - Laboratory,77,FALSE,Original Schmidt Type N,,Horizontal,20,41.4,Cube,150.0,150.0,,0.48,,,37.65,37.65,31.25,
Szilagyi (2013b),MV_C689,Hungary,Cube - Laboratory,91,FALSE,Original Schmidt Type N,,Horizontal,20,44.9,Cube,150.0,150.0,,0.48,,,40.90,40.90,33.95,
Szilagyi (2013b),MV_C690,Hungary,Cube - Laboratory,205,FALSE,Original Schmidt Type N,,Horizontal,20,48.1,Cube,150.0,150.0,,0.48,,,44.75,44.75,37.14,
Szilagyi (2013b),MV_C691,Hungary,Cube - Laboratory,3,FALSE,Original Schmidt Type N,,Horizontal,20,19.4,Cube,150.0,150.0,,0.48,,,8.60,8.60,7.14,
Szilagyi (2013b),MV_C692,Hungary,Cube - Laboratory,7,FALSE,Original Schmidt Type N,,Horizontal,20,27.4,Cube,150.0,150.0,,0.48,,,15.47,15.47,12.84,
Szilagyi (2013b),MV_C693,Hungary,Cube - Laboratory,14,FALSE,Original Schmidt Type N,,Horizontal,20,32.3,Cube,150.0,150.0,,0.48,,,20.73,20.73,17.21,
Szilagyi (2013b),MV_C694,Hungary,Cube - Laboratory,28,FALSE,Original Schmidt Type N,,Horizontal,20,36.3,Cube,150.0,150.0,,0.48,,,26.77,26.77,22.22,
Szilagyi (2013b),MV_C695,Hungary,Cube - Laboratory,90,FALSE,Original Schmidt Type N,,Horizontal,20,38.9,Cube,150.0,150.0,,0.48,,,34.33,34.33,28.49,
Szilagyi (2013b),MV_C696,Hungary,Cube - Laboratory,186,FALSE,Original Schmidt Type N,,Horizontal,20,45.1,Cube,150.0,150.0,,0.48,,,42.80,42.80,35.52,
Szilagyi (2013b),MV_C697,Hungary,Cube - Laboratory,3,FALSE,Original Schmidt Type N,,Horizontal,20,37.4,Cube,150.0,150.0,,0.45,,,29.37,29.37,24.38,
Szilagyi (2013b),MV_C698,Hungary,Cube - Laboratory,7,FALSE,Original Schmidt Type N,,Horizontal,20,38.9,Cube,150.0,150.0,,0.45,,,37.30,37.30,30.96,
Szilagyi (2013b),MV_C699,Hungary,Cube - Laboratory,14,FALSE,Original Schmidt Type N,,Horizontal,20,42.3,Cube,150.0,150.0,,0.45,,,43.03,43.03,35.71,
Szilagyi (2013b),MV_C700,Hungary,Cube - Laboratory,28,FALSE,Original Schmidt Type N,,Horizontal,20,44.6,Cube,150.0,150.0,,0.45,,,46.50,46.50,38.60,
Szilagyi (2013b),MV_C701,Hungary,Cube - Laboratory,90,FALSE,Original Schmidt Type N,,Horizontal,20,48.9,Cube,150.0,150.0,,0.45,,,53.23,53.23,44.18,
Szilagyi (2013b),MV_C702,Hungary,Cube - Laboratory,178,FALSE,Original Schmidt Type N,,Horizontal,20,50.9,Cube,150.0,150.0,,0.45,,,53.30,53.30,44.24,
Szilagyi (2013b),MV_C703,Hungary,Cube - Laboratory,3,FALSE,Original Schmidt Type N,,Horizontal,20,39.1,Cube,150.0,150.0,,0.46,,,27.75,27.75,23.03,
Szilagyi (2013b),MV_C704,Hungary,Cube - Laboratory,7,FALSE,Original Schmidt Type N,,Horizontal,20,40.6,Cube,150.0,150.0,,0.46,,,35.17,35.17,29.19,
Szilagyi (2013b),MV_C705,Hungary,Cube - Laboratory,14,FALSE,Original Schmidt Type N,,Horizontal,20,43.6,Cube,150.0,150.0,,0.46,,,38.73,38.73,32.15,
Szilagyi (2013b),MV_C706,Hungary,Cube - Laboratory,28,FALSE,Original Schmidt Type N,,Horizontal,20,46.8,Cube,150.0,150.0,,0.46,,,37.80,37.80,31.37,
Szilagyi (2013b),MV_C707,Hungary,Cube - Laboratory,90,FALSE,Original Schmidt Type N,,Horizontal,20,50.1,Cube,150.0,150.0,,0.46,,,42.67,42.67,35.42,
Szilagyi (2013b),MV_C708,Hungary,Cube - Laboratory,201,FALSE,Original Schmidt Type N,,Horizontal,20,53.1,Cube,150.0,150.0,,0.46,,,56.30,56.30,46.73,
Szilagyi (2013b),MV_C709,Hungary,Cube - Laboratory,3,FALSE,Original Schmidt Type N,,Horizontal,20,29.9,Cube,150.0,150.0,,0.40,,,46.80,46.80,38.84,
Szilagyi (2013b),MV_C710,Hungary,Cube - Laboratory,7,FALSE,Original Schmidt Type N,,Horizontal,20,42.4,Cube,150.0,150.0,,0.40,,,60.11,60.11,49.89,
Szilagyi (2013b),MV_C711,Hungary,Cube - Laboratory,14,FALSE,Original Schmidt Type N,,Horizontal,20,45.0,Cube,150.0,150.0,,0.40,,,73.87,73.87,62.77,
Szilagyi (2013b),MV_C712,Hungary,Cube - Laboratory,28,FALSE,Original Schmidt Type N,,Horizontal,20,48.5,Cube,150.0,150.0,,0.40,,,80.53,80.53,69.43,
Szilagyi (2013b),MV_C713,Hungary,Cube - Laboratory,56,FALSE,Original Schmidt Type N,,Horizontal,20,49.7,Cube,150.0,150.0,,0.40,,,80.56,80.56,69.46,
Szilagyi (2013b),MV_C714,Hungary,Cube - Laboratory,90,FALSE,Original Schmidt Type N,,Horizontal,20,46.2,Cube,150.0,150.0,,0.40,,,80.87,80.87,69.77,
Szilagyi (2013b),MV_C715,Hungary,Cube - Laboratory,240,FALSE,Original Schmidt Type N,,Horizontal,20,49.9,Cube,150.0,150.0,,0.40,,,81.82,81.82,70.72,
Szilagyi (2013b),MV_C716,Hungary,Cube - Laboratory,3,FALSE,Original Schmidt Type N,,Horizontal,20,21.8,Cube,150.0,150.0,,0.50,,,28.00,28.00,23.24,
Szilagyi (2013b),MV_C717,Hungary,Cube - Laboratory,7,FALSE,Original Schmidt Type N,,Horizontal,20,28.7,Cube,150.0,150.0,,0.50,,,43.22,43.22,35.87,
Szilagyi (2013b),MV_C718,Hungary,Cube - Laboratory,14,FALSE,Original Schmidt Type N,,Horizontal,20,33.1,Cube,150.0,150.0,,0.50,,,53.73,53.73,44.60,
Szilagyi (2013b),MV_C719,Hungary,Cube - Laboratory,28,FALSE,Original Schmidt Type N,,Horizontal,20,36.9,Cube,150.0,150.0,,0.50,,,62.71,62.71,52.05,
Szilagyi (2013b),MV_C720,Hungary,Cube - Laboratory,56,FALSE,Original Schmidt Type N,,Horizontal,20,37.0,Cube,150.0,150.0,,0.50,,,67.42,67.42,56.32,
Szilagyi (2013b),MV_C721,Hungary,Cube - Laboratory,90,FALSE,Original Schmidt Type N,,Horizontal,20,38.9,Cube,150.0,150.0,,0.50,,,69.33,69.33,58.23,
Szilagyi (2013b),MV_C722,Hungary,Cube - Laboratory,240,FALSE,Original Schmidt Type N,,Horizontal,20,45.2,Cube,150.0,150.0,,0.50,,,70.02,70.02,58.92,
Szilagyi (2013b),MV_C723,Hungary,Cube - Laboratory,3,FALSE,Original Schmidt Type N,,Horizontal,20,19.3,Cube,150.0,150.0,,0.65,,,14.60,14.60,12.12,
Szilagyi (2013b),MV_C724,Hungary,Cube - Laboratory,7,FALSE,Original Schmidt Type N,,Horizontal,20,20.3,Cube,150.0,150.0,,0.65,,,23.11,23.11,19.18,
Szilagyi (2013b),MV_C725,Hungary,Cube - Laboratory,14,FALSE,Original Schmidt Type N,,Horizontal,20,30.3,Cube,150.0,150.0,,0.65,,,34.33,34.33,28.49,
Szilagyi (2013b),MV_C726,Hungary,Cube - Laboratory,28,FALSE,Original Schmidt Type N,,Horizontal,20,33.0,Cube,150.0,150.0,,0.65,,,42.13,42.13,34.97,
Szilagyi (2013b),MV_C727,Hungary,Cube - Laboratory,56,FALSE,Original Schmidt Type N,,Horizontal,20,34.8,Cube,150.0,150.0,,0.65,,,46.38,46.38,38.50,
Szilagyi (2013b),MV_C728,Hungary,Cube - Laboratory,90,FALSE,Original Schmidt Type N,,Horizontal,20,37.3,Cube,150.0,150.0,,0.65,,,47.44,47.44,39.38,
Szilagyi (2013b),MV_C729,Hungary,Cube - Laboratory,240,FALSE,Original Schmidt Type N,,Horizontal,20,40.5,Cube,150.0,150.0,,0.65,,,47.81,47.81,39.68,
Szilagyi (2013c),TE_AD_1,Hungary,Cube - Laboratory,3,FALSE,Original Schmidt Type N,,Horizontal,20,19.0,Cube,150.0,150.0,,0.65,,,14.56,14.56,12.08,
Szilagyi (2013c),TE_AD_2,Hungary,Cube - Laboratory,7,FALSE,Original Schmidt Type N,,Horizontal,20,20.0,Cube,150.0,150.0,,0.65,,,23.11,23.11,19.18,
Szilagyi (2013c),TE_AD_3,Hungary,Cube - Laboratory,14,FALSE,Original Schmidt Type N,,Horizontal,20,30.0,Cube,150.0,150.0,,0.65,,,34.33,34.33,28.49,
Szilagyi (2013c),TE_AD_4,Hungary,Cube - Laboratory,28,FALSE,Original Schmidt Type N,,Horizontal,20,33.0,Cube,150.0,150.0,,0.65,,,42.13,42.13,34.97,
Szilagyi (2013c),TE_AD_5,Hungary,Cube - Laboratory,56,FALSE,Original Schmidt Type N,,Horizontal,20,35.0,Cube,150.0,150.0,,0.65,,,46.38,46.38,38.50,
Szilagyi (2013c),TE_AD_6,Hungary,Cube - Laboratory,90,FALSE,Original Schmidt Type N,,Horizontal,20,37.0,Cube,150.0,150.0,,0.65,,,47.44,47.44,39.38,
Szilagyi (2013c),TE_AD_7,Hungary,Cube - Laboratory,240,FALSE,Original Schmidt Type N,,Horizontal,20,41.0,Cube,150.0,150.0,,0.65,,,47.81,47.81,39.68,
Szilagyi (2013c),TE_AD_8,Hungary,Cube - Laboratory,1100,FALSE,Original Schmidt Type N,,Horizontal,20,49.0,Cube,150.0,150.0,,0.65,,,48.26,48.26,40.06,
Szilagyi (2013c),TE_AD_9,Hungary,Cube - Laboratory,3,FALSE,Original Schmidt Type N,,Horizontal,20,22.0,Cube,150.0,150.0,,0.50,,,28.04,28.04,23.27,
Szilagyi (2013c),TE_AD_10,Hungary,Cube - Laboratory,7,FALSE,Original Schmidt Type N,,Horizontal,20,29.0,Cube,150.0,150.0,,0.50,,,43.22,43.22,35.87,
Szilagyi (2013c),TE_AD_11,Hungary,Cube - Laboratory,14,FALSE,Original Schmidt Type N,,Horizontal,20,33.0,Cube,150.0,150.0,,0.50,,,53.73,53.73,44.60,
Szilagyi (2013c),TE_AD_12,Hungary,Cube - Laboratory,28,FALSE,Original Schmidt Type N,,Horizontal,20,37.0,Cube,150.0,150.0,,0.50,,,62.71,62.71,52.05,
Szilagyi (2013c),TE_AD_13,Hungary,Cube - Laboratory,56,FALSE,Original Schmidt Type N,,Horizontal,20,37.0,Cube,150.0,150.0,,0.50,,,67.42,67.42,56.32,
Szilagyi (2013c),TE_AD_14,Hungary,Cube - Laboratory,90,FALSE,Original Schmidt Type N,,Horizontal,20,39.0,Cube,150.0,150.0,,0.50,,,69.33,69.33,58.23,
Szilagyi (2013c),TE_AD_15,Hungary,Cube - Laboratory,240,FALSE,Original Schmidt Type N,,Horizontal,20,45.0,Cube,150.0,150.0,,0.50,,,70.02,70.02,58.92,
Szilagyi (2013c),TE_AD_16,Hungary,Cube - Laboratory,1100,FALSE,Original Schmidt Type N,,Horizontal,20,56.0,Cube,150.0,150.0,,0.50,,,70.87,70.87,59.77,
Szilagyi (2013c),TE_AD_17,Hungary,Cube - Laboratory,3,FALSE,Original Schmidt Type N,,Horizontal,20,30.0,Cube,150.0,150.0,,0.40,,,46.84,46.84,38.88,
Szilagyi (2013c),TE_AD_18,Hungary,Cube - Laboratory,7,FALSE,Original Schmidt Type N,,Horizontal,20,42.0,Cube,150.0,150.0,,0.40,,,60.11,60.11,49.89,
Szilagyi (2013c),TE_AD_19,Hungary,Cube - Laboratory,14,FALSE,Original Schmidt Type N,,Horizontal,20,45.0,Cube,150.0,150.0,,0.40,,,73.87,73.87,62.77,
Szilagyi (2013c),TE_AD_20,Hungary,Cube - Laboratory,28,FALSE,Original Schmidt Type N,,Horizontal,20,49.0,Cube,150.0,150.0,,0.40,,,80.53,80.53,69.43,
Szilagyi (2013c),TE_AD_21,Hungary,Cube - Laboratory,56,FALSE,Original Schmidt Type N,,Horizontal,20,50.0,Cube,150.0,150.0,,0.40,,,80.56,80.56,69.46,
Szilagyi (2013c),TE_AD_22,Hungary,Cube - Laboratory,90,FALSE,Original Schmidt Type N,,Horizontal,20,46.0,Cube,150.0,150.0,,0.40,,,80.87,80.87,69.77,
Szilagyi (2013c),TE_AD_23,Hungary,Cube - Laboratory,240,FALSE,Original Schmidt Type N,,Horizontal,20,50.0,Cube,150.0,150.0,,0.40,,,81.82,81.82,70.72,
Szilagyi (2013c),TE_AD_24,Hungary,Cube - Laboratory,1100,FALSE,Original Schmidt Type N,,Horizontal,20,51.0,Cube,150.0,150.0,,0.40,,,82.34,82.34,71.24,
Szilagyi (2013c),TE_AD_25,Hungary,Cube - Laboratory,3,FALSE,Original Schmidt Type L,,Horizontal,20,17.0,Cube,150.0,150.0,,0.65,,,14.56,14.56,12.08,
Szilagyi (2013c),TE_AD_26,Hungary,Cube - Laboratory,7,FALSE,Original Schmidt Type L,,Horizontal,20,18.0,Cube,150.0,150.0,,0.65,,,23.11,23.11,19.18,
Szilagyi (2013c),TE_AD_27,Hungary,Cube - Laboratory,14,FALSE,Original Schmidt Type L,,Horizontal,20,28.0,Cube,150.0,150.0,,0.65,,,34.33,34.33,28.49,
Szilagyi (2013c),TE_AD_28,Hungary,Cube - Laboratory,28,FALSE,Original Schmidt Type L,,Horizontal,20,31.0,Cube,150.0,150.0,,0.65,,,42.13,42.13,34.97,
Szilagyi (2013c),TE_AD_29,Hungary,Cube - Laboratory,56,FALSE,Original Schmidt Type L,,Horizontal,20,34.0,Cube,150.0,150.0,,0.65,,,46.38,46.38,38.50,
Szilagyi (2013c),TE_AD_30,Hungary,Cube - Laboratory,90,FALSE,Original Schmidt Type L,,Horizontal,20,35.0,Cube,150.0,150.0,,0.65,,,47.44,47.44,39.38,
Szilagyi (2013c),TE_AD_31,Hungary,Cube - Laboratory,240,FALSE,Original Schmidt Type L,,Horizontal,20,39.0,Cube,150.0,150.0,,0.65,,,47.81,47.81,39.68,
Szilagyi (2013c),TE_AD_32,Hungary,Cube - Laboratory,1100,FALSE,Original Schmidt Type L,,Horizontal,20,49.0,Cube,150.0,150.0,,0.65,,,48.26,48.26,40.06,
Szilagyi (2013c),TE_AD_33,Hungary,Cube - Laboratory,3,FALSE,Original Schmidt Type L,,Horizontal,20,20.0,Cube,150.0,150.0,,0.50,,,28.04,28.04,23.27,
Szilagyi (2013c),TE_AD_34,Hungary,Cube - Laboratory,7,FALSE,Original Schmidt Type L,,Horizontal,20,30.0,Cube,150.0,150.0,,0.50,,,43.22,43.22,35.87,
Szilagyi (2013c),TE_AD_35,Hungary,Cube - Laboratory,14,FALSE,Original Schmidt Type L,,Horizontal,20,34.0,Cube,150.0,150.0,,0.50,,,53.73,53.73,44.60,
Szilagyi (2013c),TE_AD_36,Hungary,Cube - Laboratory,28,FALSE,Original Schmidt Type L,,Horizontal,20,37.0,Cube,150.0,150.0,,0.50,,,62.71,62.71,52.05,
Szilagyi (2013c),TE_AD_37,Hungary,Cube - Laboratory,56,FALSE,Original Schmidt Type L,,Horizontal,20,38.0,Cube,150.0,150.0,,0.50,,,67.42,67.42,56.32,
Szilagyi (2013c),TE_AD_38,Hungary,Cube - Laboratory,90,FALSE,Original Schmidt Type L,,Horizontal,20,38.0,Cube,150.0,150.0,,0.50,,,69.33,69.33,58.23,
Szilagyi (2013c),TE_AD_39,Hungary,Cube - Laboratory,240,FALSE,Original Schmidt Type L,,Horizontal,20,46.0,Cube,150.0,150.0,,0.50,,,70.02,70.02,58.92,
Szilagyi (2013c),TE_AD_40,Hungary,Cube - Laboratory,1100,FALSE,Original Schmidt Type L,,Horizontal,20,51.0,Cube,150.0,150.0,,0.50,,,70.87,70.87,59.77,
Szilagyi (2013c),TE_AD_41,Hungary,Cube - Laboratory,3,FALSE,Original Schmidt Type L,,Horizontal,20,32.0,Cube,150.0,150.0,,0.40,,,46.84,46.84,38.88,
Szilagyi (2013c),TE_AD_42,Hungary,Cube - Laboratory,7,FALSE,Original Schmidt Type L,,Horizontal,20,43.0,Cube,150.0,150.0,,0.40,,,60.11,60.11,49.89,
Szilagyi (2013c),TE_AD_43,Hungary,Cube - Laboratory,14,FALSE,Original Schmidt Type L,,Horizontal,20,43.0,Cube,150.0,150.0,,0.40,,,73.87,73.87,62.77,
Szilagyi (2013c),TE_AD_44,Hungary,Cube - Laboratory,28,FALSE,Original Schmidt Type L,,Horizontal,20,44.0,Cube,150.0,150.0,,0.40,,,80.53,80.53,69.43,
Szilagyi (2013c),TE_AD_45,Hungary,Cube - Laboratory,56,FALSE,Original Schmidt Type L,,Horizontal,20,45.0,Cube,150.0,150.0,,0.40,,,80.56,80.56,69.46,
Szilagyi (2013c),TE_AD_46,Hungary,Cube - Laboratory,90,FALSE,Original Schmidt Type L,,Horizontal,20,46.0,Cube,150.0,150.0,,0.40,,,80.87,80.87,69.77,
Szilagyi (2013c),TE_AD_47,Hungary,Cube - Laboratory,240,FALSE,Original Schmidt Type L,,Horizontal,20,50.0,Cube,150.0,150.0,,0.40,,,81.82,81.82,70.72,
Szilagyi (2013c),TE_AD_48,Hungary,Cube - Laboratory,1100,FALSE,Original Schmidt Type L,,Horizontal,20,50.0,Cube,150.0,150.0,,0.40,,,82.34,82.34,71.24,
Samson & Moses (2014),S20_C7_1,Nigeria,Cube - Laboratory,7,FALSE,,ASTM C805 (1997),,10,12.5,Cube,100.0,100.0,,,,20,11.00,9.90,8.22,
Samson & Moses (2014),S20_C7_2,Nigeria,Cube - Laboratory,7,FALSE,,ASTM C805 (1997),,10,11.5,Cube,100.0,100.0,,,,20,10.00,9.00,7.47,
Samson & Moses (2014),S20_C7_3,Nigeria,Cube - Laboratory,7,FALSE,,ASTM C805 (1997),,10,11.5,Cube,100.0,100.0,,,,20,10.00,9.00,7.47,
Samson & Moses (2014),S20_C7_4,Nigeria,Cube - Laboratory,7,FALSE,,ASTM C805 (1997),,10,13.0,Cube,100.0,100.0,,,,20,11.50,10.35,8.59,
Samson & Moses (2014),S20_C7_5,Nigeria,Cube - Laboratory,7,FALSE,,ASTM C805 (1997),,10,13.5,Cube,100.0,100.0,,,,20,12.00,10.80,8.96,
Samson & Moses (2014),S20_C7_6,Nigeria,Cube - Laboratory,7,FALSE,,ASTM C805 (1997),,10,14.3,Cube,100.0,100.0,,,,20,13.50,12.15,10.08,
Samson & Moses (2014),S20_C7_7,Nigeria,Cube - Laboratory,7,FALSE,,ASTM C805 (1997),,10,13.3,Cube,100.0,100.0,,,,20,12.00,10.80,8.96,
Samson & Moses (2014),S20_C7_8,Nigeria,Cube - Laboratory,7,FALSE,,ASTM C805 (1997),,10,13.1,Cube,100.0,100.0,,,,20,11.70,10.53,8.74,
Samson & Moses (2014),S20_C7_9,Nigeria,Cube - Laboratory,7,FALSE,,ASTM C805 (1997),,10,12.7,Cube,100.0,100.0,,,,20,11.60,10.44,8.67,
Samson & Moses (2014),S20_C7_10,Nigeria,Cube - Laboratory,7,FALSE,,ASTM C805 (1997),,10,13.0,Cube,100.0,100.0,,,,20,12.50,11.25,9.34,
Samson & Moses (2014),S20_C14_1,Nigeria,Cube - Laboratory,14,FALSE,,ASTM C805 (1997),,10,18.0,Cube,100.0,100.0,,,,20,17.00,15.30,12.70,
Samson & Moses (2014),S20_C14_2,Nigeria,Cube - Laboratory,14,FALSE,,ASTM C805 (1997),,10,15.0,Cube,100.0,100.0,,,,20,14.20,12.78,10.61,
Samson & Moses (2014),S20_C14_3,Nigeria,Cube - Laboratory,14,FALSE,,ASTM C805 (1997),,10,14.5,Cube,100.0,100.0,,,,20,13.60,12.24,10.16,
Samson & Moses (2014),S20_C14_4,Nigeria,Cube - Laboratory,14,FALSE,,ASTM C805 (1997),,10,16.5,Cube,100.0,100.0,,,,20,15.00,13.50,11.21,
Samson & Moses (2014),S20_C14_5,Nigeria,Cube - Laboratory,14,FALSE,,ASTM C805 (1997),,10,15.3,Cube,100.0,100.0,,,,20,14.70,13.23,10.98,
Samson & Moses (2014),S20_C14_6,Nigeria,Cube - Laboratory,14,FALSE,,ASTM C805 (1997),,10,15.0,Cube,100.0,100.0,,,,20,13.90,12.51,10.38,
Samson & Moses (2014),S20_C14_7,Nigeria,Cube - Laboratory,14,FALSE,,ASTM C805 (1997),,10,15.1,Cube,100.0,100.0,,,,20,14.30,12.87,10.68,
Samson & Moses (2014),S20_C14_8,Nigeria,Cube - Laboratory,14,FALSE,,ASTM C805 (1997),,10,16.9,Cube,100.0,100.0,,,,20,15.30,13.77,11.43,
Samson & Moses (2014),S20_C14_9,Nigeria,Cube - Laboratory,14,FALSE,,ASTM C805 (1997),,10,17.4,Cube,100.0,100.0,,,,20,16.00,14.40,11.95,
Samson & Moses (2014),S20_C14_10,Nigeria,Cube - Laboratory,14,FALSE,,ASTM C805 (1997),,10,14.7,Cube,100.0,100.0,,,,20,13.80,12.42,10.31,
Samson & Moses (2014),S20_C28_1,Nigeria,Cube - Laboratory,28,FALSE,,ASTM C805 (1997),,10,27.2,Cube,100.0,100.0,,,,20,23.50,21.15,17.55,
Samson & Moses (2014),S20_C28_2,Nigeria,Cube - Laboratory,28,FALSE,,ASTM C805 (1997),,10,22.8,Cube,100.0,100.0,,,,20,20.50,18.45,15.31,
Samson & Moses (2014),S20_C28_3,Nigeria,Cube - Laboratory,28,FALSE,,ASTM C805 (1997),,10,22.5,Cube,100.0,100.0,,,,20,20.00,18.00,14.94,
Samson & Moses (2014),S20_C28_4,Nigeria,Cube - Laboratory,28,FALSE,,ASTM C805 (1997),,10,28.8,Cube,100.0,100.0,,,,20,24.00,21.60,17.93,
Samson & Moses (2014),S20_C28_5,Nigeria,Cube - Laboratory,28,FALSE,,ASTM C805 (1997),,10,26.5,Cube,100.0,100.0,,,,20,23.50,21.15,17.55,
Samson & Moses (2014),S20_C28_6,Nigeria,Cube - Laboratory,28,FALSE,,ASTM C805 (1997),,10,24.9,Cube,100.0,100.0,,,,20,21.50,19.35,16.06,
Samson & Moses (2014),S20_C28_7,Nigeria,Cube - Laboratory,28,FALSE,,ASTM C805 (1997),,10,34.5,Cube,100.0,100.0,,,,20,28.50,25.65,21.29,
Samson & Moses (2014),S20_C28_8,Nigeria,Cube - Laboratory,28,FALSE,,ASTM C805 (1997),,10,29.8,Cube,100.0,100.0,,,,20,24.50,22.05,18.30,
Samson & Moses (2014),S20_C28_9,Nigeria,Cube - Laboratory,28,FALSE,,ASTM C805 (1997),,10,25.4,Cube,100.0,100.0,,,,20,22.00,19.80,16.43,
Samson & Moses (2014),S20_C28_10,Nigeria,Cube - Laboratory,28,FALSE,,ASTM C805 (1997),,10,23.1,Cube,100.0,100.0,,,,20,21.00,18.90,15.69,
Samson & Moses (2014),S30_C7_1,Nigeria,Cube - Laboratory,7,FALSE,,ASTM C805 (1997),,10,17.5,Cube,100.0,100.0,,,,30,16.00,14.40,11.95,
Samson & Moses (2014),S30_C7_2,Nigeria,Cube - Laboratory,7,FALSE,,ASTM C805 (1997),,10,14.7,Cube,100.0,100.0,,,,30,13.50,12.15,10.08,
Samson & Moses (2014),S30_C7_3,Nigeria,Cube - Laboratory,7,FALSE,,ASTM C805 (1997),,10,16.2,Cube,100.0,100.0,,,,30,14.50,13.05,10.83,
Samson & Moses (2014),S30_C7_4,Nigeria,Cube - Laboratory,7,FALSE,,ASTM C805 (1997),,10,18.0,Cube,100.0,100.0,,,,30,17.00,15.30,12.70,
Samson & Moses (2014),S30_C7_5,Nigeria,Cube - Laboratory,7,FALSE,,ASTM C805 (1997),,10,16.9,Cube,100.0,100.0,,,,30,15.50,13.95,11.58,
Samson & Moses (2014),S30_C7_6,Nigeria,Cube - Laboratory,7,FALSE,,ASTM C805 (1997),,10,17.9,Cube,100.0,100.0,,,,30,16.50,14.85,12.33,
Samson & Moses (2014),S30_C7_7,Nigeria,Cube - Laboratory,7,FALSE,,ASTM C805 (1997),,10,16.1,Cube,100.0,100.0,,,,30,14.10,12.69,10.53,
Samson & Moses (2014),S30_C7_8,Nigeria,Cube - Laboratory,7,FALSE,,ASTM C805 (1997),,10,17.8,Cube,100.0,100.0,,,,30,16.00,14.40,11.95,
Samson & Moses (2014),S30_C7_9,Nigeria,Cube - Laboratory,7,FALSE,,ASTM C805 (1997),,10,16.0,Cube,100.0,100.0,,,,30,14.00,12.60,10.46,
Samson & Moses (2014),S30_C7_10,Nigeria,Cube - Laboratory,7,FALSE,,ASTM C805 (1997),,10,16.3,Cube,100.0,100.0,,,,30,14.50,13.05,10.83,
Samson & Moses (2014),S30_C14_1,Nigeria,Cube - Laboratory,14,FALSE,,ASTM C805 (1997),,10,18.5,Cube,100.0,100.0,,,,30,17.30,15.57,12.92,
Samson & Moses (2014),S30_C14_2,Nigeria,Cube - Laboratory,14,FALSE,,ASTM C805 (1997),,10,22.9,Cube,100.0,100.0,,,,30,20.60,18.54,15.39,
Samson & Moses (2014),S30_C14_3,Nigeria,Cube - Laboratory,14,FALSE,,ASTM C805 (1997),,10,19.8,Cube,100.0,100.0,,,,30,18.60,16.74,13.89,
Samson & Moses (2014),S30_C14_4,Nigeria,Cube - Laboratory,14,FALSE,,ASTM C805 (1997),,10,18.9,Cube,100.0,100.0,,,,30,17.50,15.75,13.07,
Samson & Moses (2014),S30_C14_5,Nigeria,Cube - Laboratory,14,FALSE,,ASTM C805 (1997),,10,26.3,Cube,100.0,100.0,,,,30,22.20,19.98,16.58,
Samson & Moses (2014),S30_C14_6,Nigeria,Cube - Laboratory,14,FALSE,,ASTM C805 (1997),,10,21.0,Cube,100.0,100.0,,,,30,19.00,17.10,14.19,
Samson & Moses (2014),S30_C14_7,Nigeria,Cube - Laboratory,14,FALSE,,ASTM C805 (1997),,10,20.0,Cube,100.0,100.0,,,,30,18.50,16.65,13.82,
Samson & Moses (2014),S30_C14_8,Nigeria,Cube - Laboratory,14,FALSE,,ASTM C805 (1997),,10,21.3,Cube,100.0,100.0,,,,30,19.00,17.10,14.19,
Samson & Moses (2014),S30_C14_9,Nigeria,Cube - Laboratory,14,FALSE,,ASTM C805 (1997),,10,22.6,Cube,100.0,100.0,,,,30,20.20,18.18,15.09,
Samson & Moses (2014),S30_C14_10,Nigeria,Cube - Laboratory,14,FALSE,,ASTM C805 (1997),,10,18.1,Cube,100.0,100.0,,,,30,17.00,15.30,12.70,
Samson & Moses (2014),S30_C28_1,Nigeria,Cube - Laboratory,28,FALSE,,ASTM C805 (1997),,10,44.2,Cube,100.0,100.0,,,,30,33.30,29.97,24.88,
Samson & Moses (2014),S30_C28_2,Nigeria,Cube - Laboratory,28,FALSE,,ASTM C805 (1997),,10,46.2,Cube,100.0,100.0,,,,30,34.00,30.60,25.40,
Samson & Moses (2014),S30_C28_3,Nigeria,Cube - Laboratory,28,FALSE,,ASTM C805 (1997),,10,41.7,Cube,100.0,100.0,,,,30,31.50,28.35,23.53,
Samson & Moses (2014),S30_C28_4,Nigeria,Cube - Laboratory,28,FALSE,,ASTM C805 (1997),,10,42.5,Cube,100.0,100.0,,,,30,32.00,28.80,23.90,
Samson & Moses (2014),S30_C28_5,Nigeria,Cube - Laboratory,28,FALSE,,ASTM C805 (1997),,10,46.3,Cube,100.0,100.0,,,,30,34.00,30.60,25.40,
Samson & Moses (2014),S30_C28_6,Nigeria,Cube - Laboratory,28,FALSE,,ASTM C805 (1997),,10,47.5,Cube,100.0,100.0,,,,30,36.50,32.85,27.27,
Samson & Moses (2014),S30_C28_7,Nigeria,Cube - Laboratory,28,FALSE,,ASTM C805 (1997),,10,50.0,Cube,100.0,100.0,,,,30,37.50,33.75,28.01,
Samson & Moses (2014),S30_C28_8,Nigeria,Cube - Laboratory,28,FALSE,,ASTM C805 (1997),,10,39.5,Cube,100.0,100.0,,,,30,29.50,26.55,22.04,
Samson & Moses (2014),S30_C28_9,Nigeria,Cube - Laboratory,28,FALSE,,ASTM C805 (1997),,10,45.5,Cube,100.0,100.0,,,,30,33.70,30.33,25.17,
Samson & Moses (2014),S30_C28_10,Nigeria,Cube - Laboratory,28,FALSE,,ASTM C805 (1997),,10,49.0,Cube,100.0,100.0,,,,30,37.00,33.30,27.64,
Samson & Moses (2014),S35_C7_1,Nigeria,Cube - Laboratory,7,FALSE,,ASTM C805 (1997),,10,22.1,Cube,100.0,100.0,,,,35,20.50,18.45,15.31,
Samson & Moses (2014),S35_C7_2,Nigeria,Cube - Laboratory,7,FALSE,,ASTM C805 (1997),,10,19.7,Cube,100.0,100.0,,,,35,18.60,16.74,13.89,
Samson & Moses (2014),S35_C7_3,Nigeria,Cube - Laboratory,7,FALSE,,ASTM C805 (1997),,10,22.5,Cube,100.0,100.0,,,,35,20.50,18.45,15.31,
Samson & Moses (2014),S35_C7_4,Nigeria,Cube - Laboratory,7,FALSE,,ASTM C805 (1997),,10,21.5,Cube,100.0,100.0,,,,35,19.00,17.10,14.19,
Samson & Moses (2014),S35_C7_5,Nigeria,Cube - Laboratory,7,FALSE,,ASTM C805 (1997),,10,18.5,Cube,100.0,100.0,,,,35,17.50,15.75,13.07,
Samson & Moses (2014),S35_C7_6,Nigeria,Cube - Laboratory,7,FALSE,,ASTM C805 (1997),,10,18.0,Cube,100.0,100.0,,,,35,16.50,14.85,12.33,
Samson & Moses (2014),S35_C7_7,Nigeria,Cube - Laboratory,7,FALSE,,ASTM C805 (1997),,10,18.1,Cube,100.0,100.0,,,,35,17.00,15.30,12.70,
Samson & Moses (2014),S35_C7_8,Nigeria,Cube - Laboratory,7,FALSE,,ASTM C805 (1997),,10,19.9,Cube,100.0,100.0,,,,35,18.00,16.20,13.45,
Samson & Moses (2014),S35_C7_9,Nigeria,Cube - Laboratory,7,FALSE,,ASTM C805 (1997),,10,20.0,Cube,100.0,100.0,,,,35,18.50,16.65,13.82,
Samson & Moses (2014),S35_C7_10,Nigeria,Cube - Laboratory,7,FALSE,,ASTM C805 (1997),,10,21.2,Cube,100.0,100.0,,,,35,19.00,17.10,14.19,
Samson & Moses (2014),S35_C14_1,Nigeria,Cube - Laboratory,14,FALSE,,ASTM C805 (1997),,10,25.9,Cube,100.0,100.0,,,,35,22.00,19.80,16.43,
Samson & Moses (2014),S35_C14_2,Nigeria,Cube - Laboratory,14,FALSE,,ASTM C805 (1997),,10,26.8,Cube,100.0,100.0,,,,35,22.50,20.25,16.81,
Samson & Moses (2014),S35_C14_3,Nigeria,Cube - Laboratory,14,FALSE,,ASTM C805 (1997),,10,21.5,Cube,100.0,100.0,,,,35,19.50,17.55,14.57,
Samson & Moses (2014),S35_C14_4,Nigeria,Cube - Laboratory,14,FALSE,,ASTM C805 (1997),,10,27.5,Cube,100.0,100.0,,,,35,23.00,20.70,17.18,
Samson & Moses (2014),S35_C14_5,Nigeria,Cube - Laboratory,14,FALSE,,ASTM C805 (1997),,10,29.1,Cube,100.0,100.0,,,,35,23.50,21.15,17.55,
Samson & Moses (2014),S35_C14_6,Nigeria,Cube - Laboratory,14,FALSE,,ASTM C805 (1997),,10,31.0,Cube,100.0,100.0,,,,35,24.00,21.60,17.93,
Samson & Moses (2014),S35_C14_7,Nigeria,Cube - Laboratory,14,FALSE,,ASTM C805 (1997),,10,34.3,Cube,100.0,100.0,,,,35,25.50,22.95,19.05,
Samson & Moses (2014),S35_C14_8,Nigeria,Cube - Laboratory,14,FALSE,,ASTM C805 (1997),,10,19.1,Cube,100.0,100.0,,,,35,17.50,15.75,13.07,
Samson & Moses (2014),S35_C14_9,Nigeria,Cube - Laboratory,14,FALSE,,ASTM C805 (1997),,10,22.0,Cube,100.0,100.0,,,,35,20.00,18.00,14.94,
Samson & Moses (2014),S35_C14_10,Nigeria,Cube - Laboratory,14,FALSE,,ASTM C805 (1997),,10,23.7,Cube,100.0,100.0,,,,35,21.00,18.90,15.69,
Samson & Moses (2014),S35_C28_1,Nigeria,Cube - Laboratory,28,FALSE,,ASTM C805 (1997),,10,51.9,Cube,100.0,100.0,,,,35,38.00,34.20,28.39,
Samson & Moses (2014),S35_C28_2,Nigeria,Cube - Laboratory,28,FALSE,,ASTM C805 (1997),,10,47.0,Cube,100.0,100.0,,,,35,36.50,32.85,27.27,
Samson & Moses (2014),S35_C28_3,Nigeria,Cube - Laboratory,28,FALSE,,ASTM C805 (1997),,10,54.5,Cube,100.0,100.0,,,,35,41.00,36.90,30.63,
Samson & Moses (2014),S35_C28_4,Nigeria,Cube - Laboratory,28,FALSE,,ASTM C805 (1997),,10,55.6,Cube,100.0,100.0,,,,35,42.50,38.25,31.75,
Samson & Moses (2014),S35_C28_5,Nigeria,Cube - Laboratory,28,FALSE,,ASTM C805 (1997),,10,52.4,Cube,100.0,100.0,,,,35,38.50,34.65,28.76,
Samson & Moses (2014),S35_C28_6,Nigeria,Cube - Laboratory,28,FALSE,,ASTM C805 (1997),,10,50.0,Cube,100.0,100.0,,,,35,37.50,33.75,28.01,
Samson & Moses (2014),S35_C28_7,Nigeria,Cube - Laboratory,28,FALSE,,ASTM C805 (1997),,10,46.8,Cube,100.0,100.0,,,,35,35.50,31.95,26.52,
Samson & Moses (2014),S35_C28_8,Nigeria,Cube - Laboratory,28,FALSE,,ASTM C805 (1997),,10,53.0,Cube,100.0,100.0,,,,35,38.80,34.92,28.98,
Samson & Moses (2014),S35_C28_9,Nigeria,Cube - Laboratory,28,FALSE,,ASTM C805 (1997),,10,54.1,Cube,100.0,100.0,,,,35,40.00,36.00,29.88,
Samson & Moses (2014),S35_C28_10,Nigeria,Cube - Laboratory,28,FALSE,,ASTM C805 (1997),,10,60.3,Cube,100.0,100.0,,,,35,43.50,39.15,32.49,
Breccolotti & Bonfigli (2015),DS1_1,Italy,Element - In-situ,,TRUE,,EN 12504-2 (2012),,,39.3,Core,,,,,,,45.20,43.77,36.33,Cylinder dimensions not reported. Assumed to be 100 x 200 mm based on photo.
Breccolotti & Bonfigli (2015),DS1_2,Italy,Element - In-situ,,TRUE,,EN 12504-2 (2012),,,42.9,Core,,,,,,,45.70,44.26,36.73,Cylinder dimensions not reported. Assumed to be 100 x 200 mm based on photo.
Breccolotti & Bonfigli (2015),DS1_3,Italy,Element - In-situ,,TRUE,,EN 12504-2 (2012),,,45.6,Core,,,,,,,30.70,29.73,24.68,Cylinder dimensions not reported. Assumed to be 100 x 200 mm based on photo. Extracted core had a carbonation depth of 11mm.
Breccolotti & Bonfigli (2015),DS1_4,Italy,Element - In-situ,,TRUE,,EN 12504-2 (2012),,,45.2,Core,,,,,,,46.30,44.84,37.22,Cylinder dimensions not reported. Assumed to be 100 x 200 mm based on photo.
Breccolotti & Bonfigli (2015),DS1_5,Italy,Element - In-situ,,TRUE,,EN 12504-2 (2012),,,41.2,Core,,,,,,,29.50,28.57,23.71,Cylinder dimensions not reported. Assumed to be 100 x 200 mm based on photo. Extracted core had a carbonation depth of 10mm.
Breccolotti & Bonfigli (2015),DS1_6,Italy,Element - In-situ,,TRUE,,EN 12504-2 (2012),,,48.6,Core,,,,,,,45.30,43.87,36.41,Cylinder dimensions not reported. Assumed to be 100 x 200 mm based on photo. Extracted core had a carbonation depth of 10mm.
Breccolotti & Bonfigli (2015),DS1_7,Italy,Element - In-situ,,TRUE,,EN 12504-2 (2012),,,48.8,Core,,,,,,,58.60,56.75,47.10,Cylinder dimensions not reported. Assumed to be 100 x 200 mm based on photo.
