Repository: bjhtud/MTL_in_MAT

# MTL_in_MAT

## 多任务情况

UHPC为核心数据集
测试集划分有两种方式：
1. 单任务测试集：针对每个任务，划分出该任务没有缺失标签的样本中的一部分作为测试集
   - 训练阶段：分任务训练，与其他任务(标签)的样本进行合并，这样就得到了一个训练集，这个训练集中特征和标签还是有缺失的
   - 训练出的模型：
     - 输入：特征 + 其他任务的标签
     - 输出：当前任务的标签
   - 测试阶段：使用该任务的测试集进行评估
   - 问题是：测试集中没有其他任务的标签，怎么办？

2. 多任务测试集：划分出所有任务都没有缺失标签的样本作为测试集
    - 训练阶段：使用其他样本作为训练集，这些样本中有缺失标签和缺失特征
    - 训练出的模型：
      - 输入：特征
      - 输出：所有任务的标签
    - 测试阶段：使用多任务测试集进行评估
    - 这样就能利用多个任务之间的关系进行预测
    - 缺点是：测试集会比较小，并且只能评估那些没有缺失标签的样本

##

File: data_set/Non_destructive/Complete RH Database.csv (part 31 of 39)
Literature,Specimen ID,Country,Specimen Type,Specimen Age (days),Rebar Present,RH Device Brand & Model,Standard,Orientation,No. Tests,"Median Rebound Number, RN",Core Specimen ,Height (mm),Width/Diameter (mm),Max Aggregate Size (mm),W/C Ratio,Strength Class,"Design Strength, fck (MPa)","fc,core (MPa)","fc,ref (MPa)","fc,cyl (MPa)",Notes
Breccolotti & Bonfigli (2015),DS1_8,Italy,Element - In-situ,,TRUE,,EN 12504-2 (2012),,,49.2,Core,,,,,,,60.50,58.59,48.63,Cylinder dimensions not reported. Assumed to be 100 x 200 mm based on photo.
Breccolotti & Bonfigli (2015),DS1_9,Italy,Element - In-situ,,TRUE,,EN 12504-2 (2012),,,45.8,Core,,,,,,,37.70,36.51,30.30,Cylinder dimensions not reported. Assumed to be 100 x 200 mm based on photo.
Breccolotti & Bonfigli (2015),DS1_10,Italy,Element - In-situ,,TRUE,,EN 12504-2 (2012),,,43.8,Core,,,,,,,32.50,31.47,26.12,Cylinder dimensions not reported. Assumed to be 100 x 200 mm based on photo. Extracted core had a carbonation depth of 10mm.
Breccolotti & Bonfigli (2015),DS1_11,Italy,Element - In-situ,,TRUE,,EN 12504-2 (2012),,,47.3,Core,,,,,,,36.70,35.54,29.50,Cylinder dimensions not reported. Assumed to be 100 x 200 mm based on photo. Extracted core had a carbonation depth of 10mm.
Breccolotti & Bonfigli (2015),DS1_12,Italy,Element - In-situ,,TRUE,,EN 12504-2 (2012),,,53.0,Core,,,,,,,45.60,44.16,36.65,Cylinder dimensions not reported. Assumed to be 100 x 200 mm based on photo. Extracted core had a carbonation depth of 10mm.
Breccolotti & Bonfigli (2015),DS1_13,Italy,Element - In-situ,,TRUE,,EN 12504-2 (2012),,,50.9,Core,,,,,,,54.10,52.39,43.49,Cylinder dimensions not reported. Assumed to be 100 x 200 mm based on photo. Extracted core had a carbonation depth of 10mm.
Breccolotti & Bonfigli (2015),DS1_14,Italy,Element - In-situ,,TRUE,,EN 12504-2 (2012),,,44.0,Core,,,,,,,43.70,42.32,35.13,Cylinder dimensions not reported. Assumed to be 100 x 200 mm based on photo. Extracted core had a carbonation depth of 10mm.
Breccolotti & Bonfigli (2015),DS1_15,Italy,Element - In-situ,,TRUE,,EN 12504-2 (2012),,,44.4,Core,,,,,,,40.10,38.83,32.23,Cylinder dimensions not reported. Assumed to be 100 x 200 mm based on photo.
Breccolotti & Bonfigli (2015),DS1_16,Italy,Element - In-situ,,TRUE,,EN 12504-2 (2012),,,44.0,Core,,,,,,,36.20,35.06,29.10,Cylinder dimensions not reported. Assumed to be 100 x 200 mm based on photo.
Breccolotti & Bonfigli (2015),DS1_17,Italy,Element - In-situ,,TRUE,,EN 12504-2 (2012),,,49.0,Core,,,,,,,59.80,57.91,48.07,Cylinder dimensions not reported. Assumed to be 100 x 200 mm based on photo.
Breccolotti & Bonfigli (2015),DS1_18,Italy,Element - In-situ,,TRUE,,EN 12504-2 (2012),,,39.3,Core,,,,,,,42.60,41.25,34.24,Cylinder dimensions not reported. Assumed to be 100 x 200 mm based on photo.
Breccolotti & Bonfigli (2015),DS1_19,Italy,Element - In-situ,,TRUE,,EN 12504-2 (2012),,,46.3,Core,,,,,,,46.80,45.32,37.62,Cylinder dimensions not reported. Assumed to be 100 x 200 mm based on photo. Extracted core had a carbonation depth of 5mm.
Breccolotti & Bonfigli (2015),DS1_20,Italy,Element - In-situ,,TRUE,,EN 12504-2 (2012),,,36.9,Core,,,,,,,44.20,42.80,35.53,Cylinder dimensions not reported. Assumed to be 100 x 200 mm based on photo.
Breccolotti & Bonfigli (2015),DS1_21,Italy,Element - In-situ,,TRUE,,EN 12504-2 (2012),,,47.7,Core,,,,,,,52.40,50.75,42.12,Cylinder dimensions not reported. Assumed to be 100 x 200 mm based on photo.
Breccolotti & Bonfigli (2015),DS1_22,Italy,Element - In-situ,,TRUE,,EN 12504-2 (2012),,,42.8,Core,,,,,,,29.70,28.76,23.87,Cylinder dimensions not reported. Assumed to be 100 x 200 mm based on photo. Extracted core had a carbonation depth of 10mm.
Breccolotti & Bonfigli (2015),DS1_23,Italy,Element - In-situ,,TRUE,,EN 12504-2 (2012),,,44.9,Core,,,,,,,51.20,49.58,41.15,Cylinder dimensions not reported. Assumed to be 100 x 200 mm based on photo. Extracted core had a carbonation depth of 11mm.
Breccolotti & Bonfigli (2015),DS1_24,Italy,Element - In-situ,,TRUE,,EN 12504-2 (2012),,,44.7,Core,,,,,,,39.10,37.87,31.43,Cylinder dimensions not reported. Assumed to be 100 x 200 mm based on photo. Extracted core had a carbonation depth of 8mm.
Breccolotti & Bonfigli (2015),DS1_25,Italy,Element - In-situ,,TRUE,,EN 12504-2 (2012),,,42.8,Core,,,,,,,35.80,34.67,28.78,Cylinder dimensions not reported. Assumed to be 100 x 200 mm based on photo.
Breccolotti & Bonfigli (2015),DS1_26,Italy,Element - In-situ,,TRUE,,EN 12504-2 (2012),,,46.1,Core,,,,,,,49.80,48.23,40.03,Cylinder dimensions not reported. Assumed to be 100 x 200 mm based on photo. Extracted core had a carbonation depth of 5mm.
Breccolotti & Bonfigli (2015),DS1_27,Italy,Element - In-situ,,TRUE,,EN 12504-2 (2012),,,41.2,Core,,,,,,,42.30,40.96,34.00,Cylinder dimensions not reported. Assumed to be 100 x 200 mm based on photo.
Breccolotti & Bonfigli (2015),DS1_28,Italy,Element - In-situ,,TRUE,,EN 12504-2 (2012),,,39.1,Core,,,,,,,37.10,35.93,29.82,Cylinder dimensions not reported. Assumed to be 100 x 200 mm based on photo.
Breccolotti & Bonfigli (2015),DS1_29,Italy,Element - In-situ,,TRUE,,EN 12504-2 (2012),,,39.3,Core,,,,,,,26.50,25.66,21.30,Cylinder dimensions not reported. Assumed to be 100 x 200 mm based on photo. Extracted core had a carbonation depth of 20mm.
Breccolotti & Bonfigli (2015),DS1_30,Italy,Element - In-situ,,TRUE,,EN 12504-2 (2012),,,41.2,Core,,,,,,,36.40,35.25,29.26,Cylinder dimensions not reported. Assumed to be 100 x 200 mm based on photo.
Breccolotti & Bonfigli (2015),DS1_31,Italy,Element - In-situ,,TRUE,,EN 12504-2 (2012),,,35.8,Core,,,,,,,28.40,27.50,22.83,Cylinder dimensions not reported. Assumed to be 100 x 200 mm based on photo.
Breccolotti & Bonfigli (2015),DS1_32,Italy,Element - In-situ,,TRUE,,EN 12504-2 (2012),,,46.9,Core,,,,,,,38.90,37.67,31.27,Cylinder dimensions not reported. Assumed to be 100 x 200 mm based on photo. Extracted core had a carbonation depth of 10mm.
Breccolotti & Bonfigli (2015),DS1_33,Italy,Element - In-situ,,TRUE,,EN 12504-2 (2012),,,48.2,Core,,,,,,,50.70,49.10,40.75,Cylinder dimensions not reported. Assumed to be 100 x 200 mm based on photo. Extracted core had a carbonation depth of 7mm.
Breccolotti & Bonfigli (2015),DS1_34,Italy,Element - In-situ,,TRUE,,EN 12504-2 (2012),,,46.8,Core,,,,,,,56.60,54.81,45.49,Cylinder dimensions not reported. Assumed to be 100 x 200 mm based on photo.
Breccolotti & Bonfigli (2015),DS2_1,Italy,Element - In-situ,,TRUE,,EN 12504-2 (2012),,,46.0,Core,,,,,,,26.60,25.76,21.38,Cylinder dimensions not reported. Assumed to be 100 x 200 mm based on photo. Extracted core had a carbonation depth of 55mm.
Breccolotti & Bonfigli (2015),DS2_2,Italy,Element - In-situ,,TRUE,,EN 12504-2 (2012),,,45.1,Core,,,,,,,34.20,33.12,27.49,Cylinder dimensions not reported. Assumed to be 100 x 200 mm based on photo. Extracted core had a carbonation depth of 35mm.
Breccolotti & Bonfigli (2015),DS2_3,Italy,Element - In-situ,,TRUE,,EN 12504-2 (2012),,,45.9,Core,,,,,,,39.00,37.77,31.35,Cylinder dimensions not reported. Assumed to be 100 x 200 mm based on photo. Extracted core had a carbonation depth of 30mm.
Breccolotti & Bonfigli (2015),DS2_4,Italy,Element - In-situ,,TRUE,,EN 12504-2 (2012),,,41.3,Core,,,,,,,40.30,39.03,32.39,Cylinder dimensions not reported. Assumed to be 100 x 200 mm based on photo. Extracted core had a carbonation depth of 20mm.
Breccolotti & Bonfigli (2015),DS2_5,Italy,Element - In-situ,,TRUE,,EN 12504-2 (2012),,,39.6,Core,,,,,,,45.00,43.58,36.17,Cylinder dimensions not reported. Assumed to be 100 x 200 mm based on photo. Extracted core had a carbonation depth of 40mm.
Breccolotti & Bonfigli (2015),DS2_6,Italy,Element - In-situ,,TRUE,,EN 12504-2 (2012),,,43.0,Core,,,,,,,45.70,44.26,36.73,Cylinder dimensions not reported. Assumed to be 100 x 200 mm based on photo. Extracted core had a carbonation depth of 25mm.
Breccolotti & Bonfigli (2015),DS2_7,Italy,Element - In-situ,,TRUE,,EN 12504-2 (2012),,,45.6,Core,,,,,,,47.20,45.71,37.94,Cylinder dimensions not reported. Assumed to be 100 x 200 mm based on photo. Extracted core had a carbonation depth of 15mm.
Breccolotti & Bonfigli (2015),DS2_8,Italy,Element - In-situ,,TRUE,,EN 12504-2 (2012),,,45.4,Core,,,,,,,57.00,55.20,45.82,Cylinder dimensions not reported. Assumed to be 100 x 200 mm based on photo. Extracted core had a carbonation depth of 20mm.
Breccolotti & Bonfigli (2015),DS2_9,Italy,Element - In-situ,,TRUE,,EN 12504-2 (2012),,,49.7,Core,,,,,,,60.60,58.69,48.71,Cylinder dimensions not reported. Assumed to be 100 x 200 mm based on photo. Extracted core had a carbonation depth of 25mm.
Breccolotti & Bonfigli (2015),DS2_10,Italy,Element - In-situ,,TRUE,,EN 12504-2 (2012),,,35.7,Core,,,,,,,22.90,22.18,18.41,Cylinder dimensions not reported. Assumed to be 100 x 200 mm based on photo. Extracted core had a carbonation depth of 80mm.
Nikhil et al. (2015) ,C15_1,India,Cube - Laboratory,28,FALSE,,IS 13311: Part 2 (1992),,,23.0,Cube,150.0,150.0,20,0.50,M15,15,16.80,16.80,13.94,
Nikhil et al. (2015) ,C15_2,India,Cube - Laboratory,28,FALSE,,IS 13311: Part 2 (1992),,,24.8,Cube,150.0,150.0,20,0.50,M15,15,17.40,17.40,14.44,
Nikhil et al. (2015) ,C15_3,India,Cube - Laboratory,28,FALSE,,IS 13311: Part 2 (1992),,,25.2,Cube,150.0,150.0,20,0.50,M15,15,18.10,18.10,15.02,
Nikhil et al. (2015) ,C15_4,India,Cube - Laboratory,28,FALSE,,IS 13311: Part 2 (1992),,,26.8,Cube,150.0,150.0,20,0.50,M15,15,19.60,19.60,16.27,
Nikhil et al. (2015) ,C20_1,India,Cube - Laboratory,28,FALSE,,IS 13311: Part 2 (1992),,,27.6,Cube,150.0,150.0,20,0.50,M20,20,20.10,20.10,16.68,
Nikhil et al. (2015) ,C20_2,India,Cube - Laboratory,28,FALSE,,IS 13311: Part 2 (1992),,,27.4,Cube,150.0,150.0,20,0.55,M20,20,20.50,20.50,17.02,
Nikhil et al. (2015) ,C20_3,India,Cube - Laboratory,28,FALSE,,IS 13311: Part 2 (1992),,,29.6,Cube,150.0,150.0,20,0.55,M20,20,21.40,21.40,17.76,
Nikhil et al. (2015) ,C20_4,India,Cube - Laboratory,28,FALSE,,IS 13311: Part 2 (1992),,,31.8,Cube,150.0,150.0,20,0.55,M20,20,23.80,23.80,19.75,
Nikhil et al. (2015) ,C25_1,India,Cube - Laboratory,28,FALSE,,IS 13311: Part 2 (1992),,,33.0,Cube,150.0,150.0,20,0.54,M25,25,25.60,25.60,21.25,
Nikhil et al. (2015) ,C25_2,India,Cube - Laboratory,28,FALSE,,IS 13311: Part 2 (1992),,,32.2,Cube,150.0,150.0,20,0.54,M25,25,26.90,26.90,22.33,
Nikhil et al. (2015) ,C25_3,India,Cube - Laboratory,28,FALSE,,IS 13311: Part 2 (1992),,,29.2,Cube,150.0,150.0,20,0.54,M25,25,28.90,28.90,23.99,
Nikhil et al. (2015) ,C25_4,India,Cube - Laboratory,28,FALSE,,IS 13311: Part 2 (1992),,,29.8,Cube,150.0,150.0,20,0.54,M25,25,29.60,29.60,24.57,
Nikhil et al. (2015) ,C30_1,India,Cube - Laboratory,28,FALSE,,IS 13311: Part 2 (1992),,,30.4,Cube,150.0,150.0,20,0.49,M30,30,30.30,30.30,25.15,
Nikhil et al. (2015) ,C30_2,India,Cube - Laboratory,28,FALSE,,IS 13311: Part 2 (1992),,,32.4,Cube,150.0,150.0,20,0.49,M30,30,31.20,31.20,25.90,
Nikhil et al. (2015) ,C30_3,India,Cube - Laboratory,28,FALSE,,IS 13311: Part 2 (1992),,,31.2,Cube,150.0,150.0,20,0.49,M30,30,32.40,32.40,26.89,
Nikhil et al. (2015) ,C30_4,India,Cube - Laboratory,28,FALSE,,IS 13311: Part 2 (1992),,,31.8,Cube,150.0,150.0,20,0.49,M30,30,33.10,33.10,27.47,
Nikhil et al. (2015) ,C35_1,India,Cube - Laboratory,28,FALSE,,IS 13311: Part 2 (1992),,,33.6,Cube,150.0,150.0,20,0.49,M35,35,35.80,35.80,29.71,
Nikhil et al. (2015) ,C35_2,India,Cube - Laboratory,28,FALSE,,IS 13311: Part 2 (1992),,,34.2,Cube,150.0,150.0,20,0.49,M35,35,36.90,36.90,30.63,
Nikhil et al. (2015) ,C35_3,India,Cube - Laboratory,28,FALSE,,IS 13311: Part 2 (1992),,,35.8,Cube,150.0,150.0,20,0.49,M35,35,38.40,38.40,31.87,
Nikhil et al. (2015) ,C40_1,India,Cube - Laboratory,28,FALSE,,IS 13311: Part 2 (1992),,,39.8,Cube,150.0,150.0,20,0.43,M40,40,40.20,40.20,33.37,
Nobile (2015),S_1,Italy,Cylinder - Laboratory,,FALSE,,,,,34.7,Cylinder,,,,,,,10.00,10.00,10.00,No experimental parameters reported or in Nobile and Bonagura (same data) neither. Cylinder dimensions not reported. Assumed to be 150 x 300 mm for normalization. 
Nobile (2015),S_2,Italy,Cylinder - Laboratory,,FALSE,,,,,38.9,Cylinder,,,,,,,12.60,12.60,12.60,No experimental parameters reported or in Nobile and Bonagura (same data) neither. Cylinder dimensions not reported. Assumed to be 150 x 300 mm for normalization. 
Nobile (2015),S_3,Italy,Cylinder - Laboratory,,FALSE,,,,,36.4,Cylinder,,,,,,,17.50,17.50,17.50,No experimental parameters reported or in Nobile and Bonagura (same data) neither. Cylinder dimensions not reported. Assumed to be 150 x 300 mm for normalization. 
Nobile (2015),S_4,Italy,Cylinder - Laboratory,,FALSE,,,,,31.9,Cylinder,,,,,,,17.80,17.80,17.80,No experimental parameters reported or in Nobile and Bonagura (same data) neither. Cylinder dimensions not reported. Assumed to be 150 x 300 mm for normalization. 
Nobile (2015),S_5,Italy,Cylinder - Laboratory,,FALSE,,,,,37.2,Cylinder,,,,,,,18.50,18.50,18.50,No experimental parameters reported or in Nobile and Bonagura (same data) neither. Cylinder dimensions not reported. Assumed to be 150 x 300 mm for normalization. 
Nobile (2015),S_6,Italy,Cylinder - Laboratory,,FALSE,,,,,38.8,Cylinder,,,,,,,18.70,18.70,18.70,No experimental parameters reported or in Nobile and Bonagura (same data) neither. Cylinder dimensions not reported. Assumed to be 150 x 300 mm for normalization. 
Nobile (2015),S_7,Italy,Cylinder - Laboratory,,FALSE,,,,,34.6,Cylinder,,,,,,,18.90,18.90,18.90,No experimental parameters reported or in Nobile and Bonagura (same data) neither. Cylinder dimensions not reported. Assumed to be 150 x 300 mm for normalization. 
Nobile (2015),S_8,Italy,Cylinder - Laboratory,,FALSE,,,,,39.3,Cylinder,,,,,,,20.60,20.60,20.60,No experimental parameters reported or in Nobile and Bonagura (same data) neither. Cylinder dimensions not reported. Assumed to be 150 x 300 mm for normalization. 
Nobile (2015),S_9,Italy,Cylinder - Laboratory,,FALSE,,,,,39.8,Cylinder,,,,,,,23.25,23.25,23.25,No experimental parameters reported or in Nobile and Bonagura (same data) neither. Cylinder dimensions not reported. Assumed to be 150 x 300 mm for normalization. 
Nobile (2015),S_10,Italy,Cylinder - Laboratory,,FALSE,,,,,36.8,Cylinder,,,,,,,25.60,25.60,25.60,No experimental parameters reported or in Nobile and Bonagura (same data) neither. Cylinder dimensions not reported. Assumed to be 150 x 300 mm for normalization. 
Nobile (2015),S_11,Italy,Cylinder - Laboratory,,FALSE,,,,,39.0,Cylinder,,,,,,,27.80,27.80,27.80,No experimental parameters reported or in Nobile and Bonagura (same data) neither. Cylinder dimensions not reported. Assumed to be 150 x 300 mm for normalization. 
Nobile (2015),S_12,Italy,Cylinder - Laboratory,,FALSE,,,,,41.4,Cylinder,,,,,,,29.30,29.30,29.30,No experimental parameters reported or in Nobile and Bonagura (same data) neither. Cylinder dimensions not reported. Assumed to be 150 x 300 mm for normalization. 
Nobile (2015),S_13,Italy,Cylinder - Laboratory,,FALSE,,,,,38.4,Cylinder,,,,,,,32.16,32.16,32.16,No experimental parameters reported or in Nobile and Bonagura (same data) neither. Cylinder dimensions not reported. Assumed to be 150 x 300 mm for normalization. 
Nobile (2015),S_14,Italy,Cylinder - Laboratory,,FALSE,,,,,45.5,Cylinder,,,,,,,36.80,36.80,36.80,No experimental parameters reported or in Nobile and Bonagura (same data) neither. Cylinder dimensions not reported. Assumed to be 150 x 300 mm for normalization. 
Nobile (2015),S_15,Italy,Cylinder - Laboratory,,FALSE,,,,,47.3,Cylinder,,,,,,,54.10,54.10,54.10,No experimental parameters reported or in Nobile and Bonagura (same data) neither. Cylinder dimensions not reported. Assumed to be 150 x 300 mm for normalization. 
Nobile (2015),S_16,Italy,Cylinder - Laboratory,,FALSE,,,,,47.3,Cylinder,,,,,,,56.60,56.60,56.60,No experimental parameters reported or in Nobile and Bonagura (same data) neither. Cylinder dimensions not reported. Assumed to be 150 x 300 mm for normalization. 
Patil et al. (2015),CU_7_1,India,Cube - Laboratory,7,FALSE,,IS 13311: Part 2 (1992),,,21.6,Cube,150.0,150.0,20,0.49,M25,25,11.00,11.00,9.13,
Patil et al. (2015),CU_7_2,India,Cube - Laboratory,7,FALSE,,IS 13311: Part 2 (1992),,,21.3,Cube,150.0,150.0,20,0.49,M25,25,15.40,15.40,12.78,
Patil et al. (2015),CU_7_3,India,Cube - Laboratory,7,FALSE,,IS 13311: Part 2 (1992),,,20.7,Cube,150.0,150.0,20,0.49,M25,25,14.50,14.50,12.04,
Patil et al. (2015),CU_7_4,India,Cube - Laboratory,7,FALSE,,IS 13311: Part 2 (1992),,,19.3,Cube,150.0,150.0,20,0.49,M25,25,13.40,13.40,11.12,
Patil et al. (2015),CU_7_5,India,Cube - Laboratory,7,FALSE,,IS 13311: Part 2 (1992),,,22.7,Cube,150.0,150.0,20,0.49,M25,25,16.00,16.00,13.28,
Patil et al. (2015),CU_7_6,India,Cube - Laboratory,7,FALSE,,IS 13311: Part 2 (1992),,,21.3,Cube,150.0,150.0,20,0.49,M25,25,15.50,15.50,12.87,
Patil et al. (2015),CU_7_7,India,Cube - Laboratory,7,FALSE,,IS 13311: Part 2 (1992),,,20.9,Cube,150.0,150.0,20,0.49,M25,25,14.90,14.90,12.37,
Patil et al. (2015),CU_7_8,India,Cube - Laboratory,7,FALSE,,IS 13311: Part 2 (1992),,,19.5,Cube,150.0,150.0,20,0.49,M25,25,13.50,13.50,11.21,
Patil et al. (2015),CU_7_9,India,Cube - Laboratory,7,FALSE,,IS 13311: Part 2 (1992),,,22.5,Cube,150.0,150.0,20,0.49,M25,25,16.00,16.00,13.28,
Patil et al. (2015),CU_14_1,India,Cube - Laboratory,7,FALSE,,IS 13311: Part 2 (1992),,,26.2,Cube,150.0,150.0,20,0.49,M25,25,17.00,17.00,14.11,
Patil et al. (2015),CU_14_2,India,Cube - Laboratory,7,FALSE,,IS 13311: Part 2 (1992),,,25.8,Cube,150.0,150.0,20,0.49,M25,25,20.50,20.50,17.02,
Patil et al. (2015),CU_14_3,India,Cube - Laboratory,7,FALSE,,IS 13311: Part 2 (1992),,,25.2,Cube,150.0,150.0,20,0.49,M25,25,19.20,19.20,15.94,
Patil et al. (2015),CU_14_4,India,Cube - Laboratory,7,FALSE,,IS 13311: Part 2 (1992),,,23.4,Cube,150.0,150.0,20,0.49,M25,25,17.20,17.20,14.28,
Patil et al. (2015),CU_14_5,India,Cube - Laboratory,7,FALSE,,IS 13311: Part 2 (1992),,,27.5,Cube,150.0,150.0,20,0.49,M25,25,21.50,21.50,17.85,
Patil et al. (2015),CU_14_6,India,Cube - Laboratory,7,FALSE,,IS 13311: Part 2 (1992),,,25.8,Cube,150.0,150.0,20,0.49,M25,25,19.30,19.30,16.02,
Patil et al. (2015),CU_14_7,India,Cube - Laboratory,7,FALSE,,IS 13311: Part 2 (1992),,,25.4,Cube,150.0,150.0,20,0.49,M25,25,19.10,19.10,15.85,
Patil et al. (2015),CU_14_8,India,Cube - Laboratory,7,FALSE,,IS 13311: Part 2 (1992),,,23.7,Cube,150.0,150.0,20,0.49,M25,25,17.20,17.20,14.28,
Patil et al. (2015),CU_14_9,India,Cube - Laboratory,7,FALSE,,IS 13311: Part 2 (1992),,,26.8,Cube,150.0,150.0,20,0.49,M25,25,20.30,20.30,16.85,
Patil et al. (2015),CU_28_1,India,Cube - Laboratory,7,FALSE,,IS 13311: Part 2 (1992),,,30.8,Cube,150.0,150.0,20,0.49,M25,25,24.00,24.00,19.92,
Patil et al. (2015),CU_28_2,India,Cube - Laboratory,7,FALSE,,IS 13311: Part 2 (1992),,,30.4,Cube,150.0,150.0,20,0.49,M25,25,23.40,23.40,19.42,
Patil et al. (2015),CU_28_3,India,Cube - Laboratory,7,FALSE,,IS 13311: Part 2 (1992),,,29.6,Cube,150.0,150.0,20,0.49,M25,25,22.80,22.80,18.92,
Patil et al. (2015),CU_28_4,India,Cube - Laboratory,7,FALSE,,IS 13311: Part 2 (1992),,,27.5,Cube,150.0,150.0,20,0.49,M25,25,21.50,21.50,17.85,
Patil et al. (2015),CU_28_5,India,Cube - Laboratory,7,FALSE,,IS 13311: Part 2 (1992),,,32.4,Cube,150.0,150.0,20,0.49,M25,25,23.90,23.90,19.84,
Patil et al. (2015),CU_28_6,India,Cube - Laboratory,7,FALSE,,IS 13311: Part 2 (1992),,,30.4,Cube,150.0,150.0,20,0.49,M25,25,24.50,24.50,20.34,
Patil et al. (2015),CU_28_7,India,Cube - Laboratory,7,FALSE,,IS 13311: Part 2 (1992),,,29.9,Cube,150.0,150.0,20,0.49,M25,25,23.00,23.00,19.09,
Patil et al. (2015),CU_28_8,India,Cube - Laboratory,7,FALSE,,IS 13311: Part 2 (1992),,,27.9,Cube,150.0,150.0,20,0.49,M25,25,21.30,21.30,17.68,
Patil et al. (2015),CU_28_9,India,Cube - Laboratory,7,FALSE,,IS 13311: Part 2 (1992),,,32.1,Cube,150.0,150.0,20,0.49,M25,25,25.70,25.70,21.33,
Pucinotti (2015),SCL5,Italy,Element - In-situ,31046,TRUE,,EN 12504-2 (2012),,,45.8,Core,188.0,94.0,,,,,14.27,13.82,11.47,The National Museum of Reggio Calabria was constructed somewhere in the 1930s. Confined masonry structure.
Pucinotti (2015),SCL6,Italy,Element - In-situ,31046,TRUE,,EN 12504-2 (2012),,,41.3,Core,183.0,94.0,,,,,16.91,16.38,13.59,The National Museum of Reggio Calabria was constructed somewhere in the 1930s. Confined masonry structure.
Pucinotti (2015),SCL7,Italy,Element - In-situ,31046,TRUE,,EN 12504-2 (2012),,,41.3,Core,147.0,74.0,,,,,18.42,17.38,14.42,The National Museum of Reggio Calabria was constructed somewhere in the 1930s. Confined masonry structure.
Pucinotti (2015),SCL8,Italy,Element - In-situ,31046,TRUE,,EN 12504-2 (2012),,,33.9,Core,163.0,94.0,,,,,4.97,4.31,3.58,The National Museum of Reggio Calabria was constructed somewhere in the 1930s. Confined masonry structure.
Pucinotti (2015),SCL9,Italy,Element - In-situ,31046,TRUE,,EN 12504-2 (2012),,,29.2,Core,187.0,94.0,,,,,11.81,11.44,9.49,The National Museum of Reggio Calabria was constructed somewhere in the 1930s. Confined masonry structure.
Pucinotti (2015),SCL10,Italy,Element - In-situ,31046,TRUE,,EN 12504-2 (2012),,,45.1,Core,188.0,94.0,,,,,19.16,18.55,15.40,The National Museum of Reggio Calabria was constructed somewhere in the 1930s. Confined masonry structure.
Pucinotti (2015),SCL11,Italy,Element - In-situ,31046,TRUE,,EN 12504-2 (2012),,,47.2,Core,186.0,94.0,,,,,17.86,17.30,14.36,The National Museum of Reggio Calabria was constructed somewhere in the 1930s. Confined masonry structure.
Pucinotti (2015),SCL12,Italy,Element - In-situ,31046,TRUE,,EN 12504-2 (2012),,,45.6,Core,149.0,74.0,,,,,25.68,24.23,20.11,The National Museum of Reggio Calabria was constructed somewhere in the 1930s. Confined masonry structure.
Pucinotti (2015),SCL19,Italy,Element - In-situ,31046,TRUE,,EN 12504-2 (2012),,,46.3,Core,185.0,94.0,,,,,12.67,12.27,10.18,The National Museum of Reggio Calabria was constructed somewhere in the 1930s. Confined masonry structure.
Pucinotti (2015),SCL21,Italy,Element - In-situ,31046,TRUE,,EN 12504-2 (2012),,,48.0,Core,148.0,74.0,,,,,14.59,13.76,11.42,The National Museum of Reggio Calabria was constructed somewhere in the 1930s. Confined masonry structure.
Pucinotti (2015),SCL24,Italy,Element - In-situ,31046,TRUE,,EN 12504-2 (2012),,,39.8,Core,188.0,94.0,,,,,11.25,10.89,9.04,The National Museum of Reggio Calabria was constructed somewhere in the 1930s. Confined masonry structure.
Pucinotti (2015),SCL30,Italy,Element - In-situ,31046,TRUE,,EN 12504-2 (2012),,,45.2,Core,185.0,94.0,,,,,13.97,13.53,11.23,The National Museum of Reggio Calabria was constructed somewhere in the 1930s. Confined masonry structure.
Pucinotti (2015),SCL31,Italy,Element - In-situ,31046,TRUE,,EN 12504-2 (2012),,,37.6,Core,188.0,94.0,,,,,14.14,13.69,11.37,The National Museum of Reggio Calabria was constructed somewhere in the 1930s. Confined masonry structure.
Pucinotti (2015),SCL32,Italy,Element - In-situ,31046,TRUE,,EN 12504-2 (2012),,,38.4,Core,188.0,94.0,,,,,13.84,13.40,11.12,The National Museum of Reggio Calabria was constructed somewhere in the 1930s. Confined masonry structure.
Pucinotti (2015),SCL33,Italy,Element - In-situ,31046,TRUE,,EN 12504-2 (2012),,,38.9,Core,188.0,94.0,,,,,16.74,16.21,13.46,The National Museum of Reggio Calabria was constructed somewhere in the 1930s. Confined masonry structure.
Pucinotti (2015),SCL34,Italy,Element - In-situ,31046,TRUE,,EN 12504-2 (2012),,,38.2,Core,146.0,74.0,,,,,11.93,11.25,9.34,The National Museum of Reggio Calabria was constructed somewhere in the 1930s. Confined masonry structure.
Pucinotti (2015),SCL35,Italy,Element - In-situ,31046,TRUE,,EN 12504-2 (2012),,,41.6,Core,188.0,94.0,,,,,11.07,10.72,8.90,The National Museum of Reggio Calabria was constructed somewhere in the 1930s. Confined masonry structure.
Pucinotti (2015),SCL36,Italy,Element - In-situ,31046,TRUE,,EN 12504-2 (2012),,,43.8,Core,188.0,94.0,,,,,8.56,8.29,6.88,The National Museum of Reggio Calabria was constructed somewhere in the 1930s. Confined masonry structure.
Pucinotti (2015),SCL40,Italy,Element - In-situ,31046,TRUE,,EN 12504-2 (2012),,,43.4,Core,146.0,74.0,,,,,13.47,12.71,10.55,The National Museum of Reggio Calabria was constructed somewhere in the 1930s. Confined masonry structure.
Pucinotti (2015),SCL46,Italy,Element - In-situ,31046,TRUE,,EN 12504-2 (2012),,,40.0,Core,188.0,94.0,,,,,22.45,21.74,18.05,The National Museum of Reggio Calabria was constructed somewhere in the 1930s. Confined masonry structure.
Pucinotti (2015),SCL48,Italy,Element - In-situ,31046,TRUE,,EN 12504-2 (2012),,,42.7,Core,147.0,74.0,,,,,8.79,8.29,6.88,The National Museum of Reggio Calabria was constructed somewhere in the 1930s. Confined masonry structure.
Pucinotti (2015),SCL51,Italy,Element - In-situ,31046,TRUE,,EN 12504-2 (2012),,,37.2,Core,148.0,74.0,,,,,7.75,7.31,6.07,The National Museum of Reggio Calabria was constructed somewhere in the 1930s. Confined masonry structure.
Pucinotti (2015),SCL52,Italy,Element - In-situ,31046,TRUE,,EN 12504-2 (2012),,,41.9,Core,187.0,94.0,,,,,13.71,13.28,11.02,The National Museum of Reggio Calabria was constructed somewhere in the 1930s. Confined masonry structure.
Amini et al. (2016),C_1,USA,Cylinder - Laboratory,,FALSE,,ASTM C805 (2013),Horizontal,10,8.0,Cylinder,,,,,,,1.34,1.34,1.34,Cylinder dimensions not reported. Assumed to be 150 x 300 mm for normalization. 
Amini et al. (2016),C_2,USA,Cylinder - Laboratory,,FALSE,,ASTM C805 (2013),Horizontal,10,9.0,Cylinder,,,,,,,1.79,1.79,1.79,Cylinder dimensions not reported. Assumed to be 150 x 300 mm for normalization. 
Amini et al. (2016),C_3,USA,Cylinder - Laboratory,,FALSE,,ASTM C805 (2013),Horizontal,10,11.0,Cylinder,,,,,,,1.64,1.64,1.64,Cylinder dimensions not reported. Assumed to be 150 x 300 mm for normalization. 
Amini et al. (2016),C_4,USA,Cylinder - Laboratory,,FALSE,,ASTM C805 (2013),Horizontal,10,11.0,Cylinder,,,,,,,1.94,1.94,1.94,Cylinder dimensions not reported. Assumed to be 150 x 300 mm for normalization. 
Amini et al. (2016),C_5,USA,Cylinder - Laboratory,,FALSE,,ASTM C805 (2013),Horizontal,10,13.0,Cylinder,,,,,,,3.13,3.13,3.13,Cylinder dimensions not reported. Assumed to be 150 x 300 mm for normalization. 
Amini et al. (2016),C_6,USA,Cylinder - Laboratory,,FALSE,,ASTM C805 (2013),Horizontal,10,14.0,Cylinder,,,,,,,5.97,5.97,5.97,Cylinder dimensions not reported. Assumed to be 150 x 300 mm for normalization. 
Amini et al. (2016),C_7,USA,Cylinder - Laboratory,,FALSE,,ASTM C805 (2013),Horizontal,10,14.0,Cylinder,,,,,,,11.04,11.04,11.04,Cylinder dimensions not reported. Assumed to be 150 x 300 mm for normalization. 
Amini et al. (2016),C_8,USA,Cylinder - Laboratory,,FALSE,,ASTM C805 (2013),Horizontal,10,14.0,Cylinder,,,,,,,12.24,12.24,12.24,Cylinder dimensions not reported. Assumed to be 150 x 300 mm for normalization. 
Amini et al. (2016),C_9,USA,Cylinder - Laboratory,,FALSE,,ASTM C805 (2013),Horizontal,10,15.0,Cylinder,,,,,,,11.79,11.79,11.79,Cylinder dimensions not reported. Assumed to be 150 x 300 mm for normalization. 
Amini et al. (2016),C_10,USA,Cylinder - Laboratory,,FALSE,,ASTM C805 (2013),Horizontal,10,15.9,Cylinder,,,,,,,7.91,7.91,7.91,Cylinder dimensions not reported. Assumed to be 150 x 300 mm for normalization. 
Amini et al. (2016),C_11,USA,Cylinder - Laboratory,,FALSE,,ASTM C805 (2013),Horizontal,10,15.9,Cylinder,,,,,,,9.70,9.70,9.70,Cylinder dimensions not reported. Assumed to be 150 x 300 mm for normalization. 
Amini et al. (2016),C_12,USA,Cylinder - Laboratory,,FALSE,,ASTM C805 (2013),Horizontal,10,15.9,Cylinder,,,,,,,11.04,11.04,11.04,Cylinder dimensions not reported. Assumed to be 150 x 300 mm for normalization. 
Amini et al. (2016),C_13,USA,Cylinder - Laboratory,,FALSE,,ASTM C805 (2013),Horizontal,10,15.9,Cylinder,,,,,,,11.34,11.34,11.34,Cylinder dimensions not reported. Assumed to be 150 x 300 mm for normalization. 
Amini et al. (2016),C_14,USA,Cylinder - Laboratory,,FALSE,,ASTM C805 (2013),Horizontal,10,15.9,Cylinder,,,,,,,11.79,11.79,11.79,Cylinder dimensions not reported. Assumed to be 150 x 300 mm for normalization. 
Amini et al. (2016),C_15,USA,Cylinder - Laboratory,,FALSE,,ASTM C805 (2013),Horizontal,10,15.9,Cylinder,,,,,,,12.54,12.54,12.54,Cylinder dimensions not reported. Assumed to be 150 x 300 mm for normalization. 
Amini et al. (2016),C_16,USA,Cylinder - Laboratory,,FALSE,,ASTM C805 (2013),Horizontal,10,17.0,Cylinder,,,,,,,12.54,12.54,12.54,Cylinder dimensions not reported. Assumed to be 150 x 300 mm for normalization. 
Amini et al. (2016),C_17,USA,Cylinder - Laboratory,,FALSE,,ASTM C805 (2013),Horizontal,10,17.0,Cylinder,,,,,,,8.96,8.96,8.96,Cylinder dimensions not reported. Assumed to be 150 x 300 mm for normalization. 
Amini et al. (2016),C_18,USA,Cylinder - Laboratory,,FALSE,,ASTM C805 (2013),Horizontal,10,17.0,Cylinder,,,,,,,7.16,7.16,7.16,Cylinder dimensions not reported. Assumed to be 150 x 300 mm for normalization. 
Amini et al. (2016),C_19,USA,Cylinder - Laboratory,,FALSE,,ASTM C805 (2013),Horizontal,10,17.0,Cylinder,,,,,,,5.97,5.97,5.97,Cylinder dimensions not reported. Assumed to be 150 x 300 mm for normalization. 
Amini et al. (2016),C_20,USA,Cylinder - Laboratory,,FALSE,,ASTM C805 (2013),Horizontal,10,18.0,Cylinder,,,,,,,10.15,10.15,10.15,Cylinder dimensions not reported. Assumed to be 150 x 300 mm for normalization. 
Amini et al. (2016),C_21,USA,Cylinder - Laboratory,,FALSE,,ASTM C805 (2013),Horizontal,10,19.0,Cylinder,,,,,,,10.15,10.15,10.15,Cylinder dimensions not reported. Assumed to be 150 x 300 mm for normalization. 
Amini et al. (2016),C_22,USA,Cylinder - Laboratory,,FALSE,,ASTM C805 (2013),Horizontal,10,16.9,Cylinder,,,,,,,17.46,17.46,17.46,Cylinder dimensions not reported. Assumed to be 150 x 300 mm for normalization. 
Amini et al. (2016),C_23,USA,Cylinder - Laboratory,,FALSE,,ASTM C805 (2013),Horizontal,10,20.0,Cylinder,,,,,,,15.52,15.52,15.52,Cylinder dimensions not reported. Assumed to be 150 x 300 mm for normalization. 
Amini et al. (2016),C_24,USA,Cylinder - Laboratory,,FALSE,,ASTM C805 (2013),Horizontal,10,19.0,Cylinder,,,,,,,22.39,22.39,22.39,Cylinder dimensions not reported. Assumed to be 150 x 300 mm for normalization. 
Amini et al. (2016),C_25,USA,Cylinder - Laboratory,,FALSE,,ASTM C805 (2013),Horizontal,10,21.0,Cylinder,,,,,,,24.48,24.48,24.48,Cylinder dimensions not reported. Assumed to be 150 x 300 mm for normalization. 
Amini et al. (2016),C_26,USA,Cylinder - Laboratory,,FALSE,,ASTM C805 (2013),Horizontal,10,21.0,Cylinder,,,,,,,21.34,21.34,21.34,Cylinder dimensions not reported. Assumed to be 150 x 300 mm for normalization. 
Amini et al. (2016),C_27,USA,Cylinder - Laboratory,,FALSE,,ASTM C805 (2013),Horizontal,10,22.0,Cylinder,,,,,,,15.82,15.82,15.82,Cylinder dimensions not reported. Assumed to be 150 x 300 mm for normalization. 
Amini et al. (2016),C_28,USA,Cylinder - Laboratory,,FALSE,,ASTM C805 (2013),Horizontal,10,22.0,Cylinder,,,,,,,17.76,17.76,17.76,Cylinder dimensions not reported. Assumed to be 150 x 300 mm for normalization. 
Amini et al. (2016),C_29,USA,Cylinder - Laboratory,,FALSE,,ASTM C805 (2013),Horizontal,10,22.0,Cylinder,,,,,,,20.00,20.00,20.00,Cylinder dimensions not reported. Assumed to be 150 x 300 mm for normalization. 
Amini et al. (2016),C_30,USA,Cylinder - Laboratory,,FALSE,,ASTM C805 (2013),Horizontal,10,22.0,Cylinder,,,,,,,20.45,20.45,20.45,Cylinder dimensions not reported. Assumed to be 150 x 300 mm for normalization. 
Amini et al. (2016),C_31,USA,Cylinder - Laboratory,,FALSE,,ASTM C805 (2013),Horizontal,10,22.0,Cylinder,,,,,,,24.33,24.33,24.33,Cylinder dimensions not reported. Assumed to be 150 x 300 mm for normalization. 
Amini et al. (2016),C_32,USA,Cylinder - Laboratory,,FALSE,,ASTM C805 (2013),Horizontal,10,22.9,Cylinder,,,,,,,32.84,32.84,32.84,Cylinder dimensions not reported. Assumed to be 150 x 300 mm for normalization. 
Amini et al. (2016),C_33,USA,Cylinder - Laboratory,,FALSE,,ASTM C805 (2013),Horizontal,10,22.9,Cylinder,,,,,,,13.58,13.58,13.58,Cylinder dimensions not reported. Assumed to be 150 x 300 mm for normalization. 
Amini et al. (2016),C_34,USA,Cylinder - Laboratory,,FALSE,,ASTM C805 (2013),Horizontal,10,22.9,Cylinder,,,,,,,15.37,15.37,15.37,Cylinder dimensions not reported. Assumed to be 150 x 300 mm for normalization. 
Amini et al. (2016),C_35,USA,Cylinder - Laboratory,,FALSE,,ASTM C805 (2013),Horizontal,10,22.9,Cylinder,,,,,,,16.42,16.42,16.42,Cylinder dimensions not reported. Assumed to be 150 x 300 mm for normalization. 
Amini et al. (2016),C_36,USA,Cylinder - Laboratory,,FALSE,,ASTM C805 (2013),Horizontal,10,23.0,Cylinder,,,,,,,20.00,20.00,20.00,Cylinder dimensions not reported. Assumed to be 150 x 300 mm for normalization. 
Amini et al. (2016),C_37,USA,Cylinder - Laboratory,,FALSE,,ASTM C805 (2013),Horizontal,10,23.0,Cylinder,,,,,,,22.09,22.09,22.09,Cylinder dimensions not reported. Assumed to be 150 x 300 mm for normalization. 
Amini et al. (2016),C_38,USA,Cylinder - Laboratory,,FALSE,,ASTM C805 (2013),Horizontal,10,23.0,Cylinder,,,,,,,22.84,22.84,22.84,Cylinder dimensions not reported. Assumed to be 150 x 300 mm for normalization. 
Amini et al. (2016),C_39,USA,Cylinder - Laboratory,,FALSE,,ASTM C805 (2013),Horizontal,10,24.0,Cylinder,,,,,,,12.69,12.69,12.69,Cylinder dimensions not reported. Assumed to be 150 x 300 mm for normalization. 
Amini et al. (2016),C_40,USA,Cylinder - Laboratory,,FALSE,,ASTM C805 (2013),Horizontal,10,23.9,Cylinder,,,,,,,13.58,13.58,13.58,Cylinder dimensions not reported. Assumed to be 150 x 300 mm for normalization. 
Amini et al. (2016),C_41,USA,Cylinder - Laboratory,,FALSE,,ASTM C805 (2013),Horizontal,10,24.0,Cylinder,,,,,,,20.90,20.90,20.90,Cylinder dimensions not reported. Assumed to be 150 x 300 mm for normalization. 
Amini et al. (2016),C_42,USA,Cylinder - Laboratory,,FALSE,,ASTM C805 (2013),Horizontal,10,24.0,Cylinder,,,,,,,21.34,21.34,21.34,Cylinder dimensions not reported. Assumed to be 150 x 300 mm for normalization. 
Amini et al. (2016),C_43,USA,Cylinder - Laboratory,,FALSE,,ASTM C805 (2013),Horizontal,10,25.0,Cylinder,,,,,,,17.46,17.46,17.46,Cylinder dimensions not reported. Assumed to be 150 x 300 mm for normalization. 
Amini et al. (2016),C_44,USA,Cylinder - Laboratory,,FALSE,,ASTM C805 (2013),Horizontal,10,25.0,Cylinder,,,,,,,17.91,17.91,17.91,Cylinder dimensions not reported. Assumed to be 150 x 300 mm for normalization. 
Amini et al. (2016),C_45,USA,Cylinder - Laboratory,,FALSE,,ASTM C805 (2013),Horizontal,10,25.0,Cylinder,,,,,,,18.21,18.21,18.21,Cylinder dimensions not reported. Assumed to be 150 x 300 mm for normalization. 
Amini et al. (2016),C_46,USA,Cylinder - Laboratory,,FALSE,,ASTM C805 (2013),Horizontal,10,25.0,Cylinder,,,,,,,22.39,22.39,22.39,Cylinder dimensions not reported. Assumed to be 150 x 300 mm for normalization. 
Amini et al. (2016),C_47,USA,Cylinder - Laboratory,,FALSE,,ASTM C805 (2013),Horizontal,10,25.0,Cylinder,,,,,,,25.67,25.67,25.67,Cylinder dimensions not reported. Assumed to be 150 x 300 mm for normalization. 
Amini et al. (2016),C_48,USA,Cylinder - Laboratory,,FALSE,,ASTM C805 (2013),Horizontal,10,25.0,Cylinder,,,,,,,27.31,27.31,27.31,Cylinder dimensions not reported. Assumed to be 150 x 300 mm for normalization. 
Amini et al. (2016),C_49,USA,Cylinder - Laboratory,,FALSE,,ASTM C805 (2013),Horizontal,10,25.0,Cylinder,,,,,,,29.10,29.10,29.10,Cylinder dimensions not reported. Assumed to be 150 x 300 mm for normalization. 
Amini et al. (2016),C_50,USA,Cylinder - Laboratory,,FALSE,,ASTM C805 (2013),Horizontal,10,25.0,Cylinder,,,,,,,30.30,30.30,30.30,Cylinder dimensions not reported. Assumed to be 150 x 300 mm for normalization. 
Amini et al. (2016),C_51,USA,Cylinder - Laboratory,,FALSE,,ASTM C805 (2013),Horizontal,10,26.0,Cylinder,,,,,,,11.49,11.49,11.49,Cylinder dimensions not reported. Assumed to be 150 x 300 mm for normalization. 
Amini et al. (2016),C_52,USA,Cylinder - Laboratory,,FALSE,,ASTM C805 (2013),Horizontal,10,26.0,Cylinder,,,,,,,12.99,12.99,12.99,Cylinder dimensions not reported. Assumed to be 150 x 300 mm for normalization. 
Amini et al. (2016),C_53,USA,Cylinder - Laboratory,,FALSE,,ASTM C805 (2013),Horizontal,10,26.0,Cylinder,,,,,,,15.07,15.07,15.07,Cylinder dimensions not reported. Assumed to be 150 x 300 mm for normalization. 
Amini et al. (2016),C_54,USA,Cylinder - Laboratory,,FALSE,,ASTM C805 (2013),Horizontal,10,26.0,Cylinder,,,,,,,15.37,15.37,15.37,Cylinder dimensions not reported. Assumed to be 150 x 300 mm for normalization. 
Amini et al. (2016),C_55,USA,Cylinder - Laboratory,,FALSE,,ASTM C805 (2013),Horizontal,10,26.0,Cylinder,,,,,,,18.36,18.36,18.36,Cylinder dimensions not reported. Assumed to be 150 x 300 mm for normalization. 
Amini et al. (2016),C_56,USA,Cylinder - Laboratory,,FALSE,,ASTM C805 (2013),Horizontal,10,26.0,Cylinder,,,,,,,24.33,24.33,24.33,Cylinder dimensions not reported. Assumed to be 150 x 300 mm for normalization. 
Amini et al. (2016),C_57,USA,Cylinder - Laboratory,,FALSE,,ASTM C805 (2013),Horizontal,10,26.0,Cylinder,,,,,,,30.15,30.15,30.15,Cylinder dimensions not reported. Assumed to be 150 x 300 mm for normalization. 
Amini et al. (2016),C_58,USA,Cylinder - Laboratory,,FALSE,,ASTM C805 (2013),Horizontal,10,27.0,Cylinder,,,,,,,23.58,23.58,23.58,Cylinder dimensions not reported. Assumed to be 150 x 300 mm for normalization. 
Amini et al. (2016),C_59,USA,Cylinder - Laboratory,,FALSE,,ASTM C805 (2013),Horizontal,10,26.9,Cylinder,,,,,,,29.85,29.85,29.85,Cylinder dimensions not reported. Assumed to be 150 x 300 mm for normalization. 
Amini et al. (2016),C_60,USA,Cylinder - Laboratory,,FALSE,,ASTM C805 (2013),Horizontal,10,28.0,Cylinder,,,,,,,30.00,30.00,30.00,Cylinder dimensions not reported. Assumed to be 150 x 300 mm for normalization. 
Amini et al. (2016),C_61,USA,Cylinder - Laboratory,,FALSE,,ASTM C805 (2013),Horizontal,10,28.0,Cylinder,,,,,,,13.88,13.88,13.88,Cylinder dimensions not reported. Assumed to be 150 x 300 mm for normalization. 
Amini et al. (2016),C_62,USA,Cylinder - Laboratory,,FALSE,,ASTM C805 (2013),Horizontal,10,28.0,Cylinder,,,,,,,21.04,21.04,21.04,Cylinder dimensions not reported. Assumed to be 150 x 300 mm for normalization. 
Amini et al. (2016),C_63,USA,Cylinder - Laboratory,,FALSE,,ASTM C805 (2013),Horizontal,10,28.0,Cylinder,,,,,,,21.49,21.49,21.49,Cylinder dimensions not reported. Assumed to be 150 x 300 mm for normalization. 
Amini et al. (2016),C_64,USA,Cylinder - Laboratory,,FALSE,,ASTM C805 (2013),Horizontal,10,28.0,Cylinder,,,,,,,23.58,23.58,23.58,Cylinder dimensions not reported. Assumed to be 150 x 300 mm for normalization. 
Amini et al. (2016),C_65,USA,Cylinder - Laboratory,,FALSE,,ASTM C805 (2013),Horizontal,10,29.0,Cylinder,,,,,,,20.45,20.45,20.45,Cylinder dimensions not reported. Assumed to be 150 x 300 mm for normalization. 
Amini et al. (2016),C_66,USA,Cylinder - Laboratory,,FALSE,,ASTM C805 (2013),Horizontal,10,29.0,Cylinder,,,,,,,22.39,22.39,22.39,Cylinder dimensions not reported. Assumed to be 150 x 300 mm for normalization. 
Amini et al. (2016),C_67,USA,Cylinder - Laboratory,,FALSE,,ASTM C805 (2013),Horizontal,10,29.0,Cylinder,,,,,,,24.78,24.78,24.78,Cylinder dimensions not reported. Assumed to be 150 x 300 mm for normalization. 
Amini et al. (2016),C_68,USA,Cylinder - Laboratory,,FALSE,,ASTM C805 (2013),Horizontal,10,29.0,Cylinder,,,,,,,30.30,30.30,30.30,Cylinder dimensions not reported. Assumed to be 150 x 300 mm for normalization. 
Amini et al. (2016),C_69,USA,Cylinder - Laboratory,,FALSE,,ASTM C805 (2013),Horizontal,10,29.0,Cylinder,,,,,,,32.84,32.84,32.84,Cylinder dimensions not reported. Assumed to be 150 x 300 mm for normalization. 
Amini et al. (2016),C_70,USA,Cylinder - Laboratory,,FALSE,,ASTM C805 (2013),Horizontal,10,30.0,Cylinder,,,,,,,18.51,18.51,18.51,Cylinder dimensions not reported. Assumed to be 150 x 300 mm for normalization. 
Amini et al. (2016),C_71,USA,Cylinder - Laboratory,,FALSE,,ASTM C805 (2013),Horizontal,10,30.0,Cylinder,,,,,,,32.84,32.84,32.84,Cylinder dimensions not reported. Assumed to be 150 x 300 mm for normalization. 
Amini et al. (2016),C_72,USA,Cylinder - Laboratory,,FALSE,,ASTM C805 (2013),Horizontal,10,31.0,Cylinder,,,,,,,33.43,33.43,33.43,Cylinder dimensions not reported. Assumed to be 150 x 300 mm for normalization. 
Amini et al. (2016),C_73,USA,Cylinder - Laboratory,,FALSE,,ASTM C805 (2013),Horizontal,10,32.0,Cylinder,,,,,,,33.43,33.43,33.43,Cylinder dimensions not reported. Assumed to be 150 x 300 mm for normalization.
