Repository: bjhtud/MTL_in_MAT

# MTL_in_MAT

## 多任务情况

UHPC为核心数据集
测试集划分有两种方式：
1. 单任务测试集：针对每个任务，划分出该任务没有缺失标签的样本中的一部分作为测试集
   - 训练阶段：分任务训练，与其他任务(标签)的样本进行合并，这样就得到了一个训练集，这个训练集中特征和标签还是有缺失的
   - 训练出的模型：
     - 输入：特征 + 其他任务的标签
     - 输出：当前任务的标签
   - 测试阶段：使用该任务的测试集进行评估
   - 问题是：测试集中没有其他任务的标签，怎么办？

2. 多任务测试集：划分出所有任务都没有缺失标签的样本作为测试集
    - 训练阶段：使用其他样本作为训练集，这些样本中有缺失标签和缺失特征
    - 训练出的模型：
      - 输入：特征
      - 输出：所有任务的标签
    - 测试阶段：使用多任务测试集进行评估
    - 这样就能利用多个任务之间的关系进行预测
    - 缺点是：测试集会比较小，并且只能评估那些没有缺失标签的样本

##

File: data_set/Non_destructive/Complete RH Database.csv (part 32 of 39)
Literature,Specimen ID,Country,Specimen Type,Specimen Age (days),Rebar Present,RH Device Brand & Model,Standard,Orientation,No. Tests,"Median Rebound Number, RN",Core Specimen ,Height (mm),Width/Diameter (mm),Max Aggregate Size (mm),W/C Ratio,Strength Class,"Design Strength, fck (MPa)","fc,core (MPa)","fc,ref (MPa)","fc,cyl (MPa)",Notes
Amini et al. (2016),C_74,USA,Cylinder - Laboratory,,FALSE,,ASTM C805 (2013),Horizontal,10,31.0,Cylinder,,,,,,,25.82,25.82,25.82,Cylinder dimensions not reported. Assumed to be 150 x 300 mm for normalization. 
Amini et al. (2016),C_75,USA,Cylinder - Laboratory,,FALSE,,ASTM C805 (2013),Horizontal,10,32.0,Cylinder,,,,,,,25.37,25.37,25.37,Cylinder dimensions not reported. Assumed to be 150 x 300 mm for normalization. 
Amini et al. (2016),C_76,USA,Cylinder - Laboratory,,FALSE,,ASTM C805 (2013),Horizontal,10,32.0,Cylinder,,,,,,,22.54,22.54,22.54,Cylinder dimensions not reported. Assumed to be 150 x 300 mm for normalization. 
Amini et al. (2016),C_77,USA,Cylinder - Laboratory,,FALSE,,ASTM C805 (2013),Horizontal,10,35.0,Cylinder,,,,,,,25.52,25.52,25.52,Cylinder dimensions not reported. Assumed to be 150 x 300 mm for normalization. 
Amini et al. (2016),C_78,USA,Cylinder - Laboratory,,FALSE,,ASTM C805 (2013),Horizontal,10,36.0,Cylinder,,,,,,,33.28,33.28,33.28,Cylinder dimensions not reported. Assumed to be 150 x 300 mm for normalization. 
Amini et al. (2016),C_79,USA,Cylinder - Laboratory,,FALSE,,ASTM C805 (2013),Horizontal,10,39.0,Cylinder,,,,,,,31.79,31.79,31.79,Cylinder dimensions not reported. Assumed to be 150 x 300 mm for normalization. 
Amini et al. (2016),C_80,USA,Cylinder - Laboratory,,FALSE,,ASTM C805 (2013),Horizontal,10,42.0,Cylinder,,,,,,,31.49,31.49,31.49,Cylinder dimensions not reported. Assumed to be 150 x 300 mm for normalization. 
Bamogo et al. (2016),SC_1,Burkina Faso,Cylinder - In-situ,,FALSE,Original Schmidt Type N,,Horizontal,,25.8,Core,310.0,155.0,,,,,12.05,12.05,10.00,Number of hammer tests not reported. Cylinder dimensions reported as ranging from 30/15 to 32/16.
Bamogo et al. (2016),SC_2,Burkina Faso,Cylinder - In-situ,,FALSE,Original Schmidt Type N,,Horizontal,,29.3,Core,310.0,155.0,,,,,17.01,17.01,14.12,Number of hammer tests not reported. Cylinder dimensions reported as ranging from 30/15 to 32/16.
Bamogo et al. (2016),SC_3,Burkina Faso,Cylinder - In-situ,,FALSE,Original Schmidt Type N,,Horizontal,,29.7,Core,310.0,155.0,,,,,17.50,17.50,14.53,Number of hammer tests not reported. Cylinder dimensions reported as ranging from 30/15 to 32/16.
Bamogo et al. (2016),SC_4,Burkina Faso,Cylinder - In-situ,,FALSE,Original Schmidt Type N,,Horizontal,,32.1,Core,310.0,155.0,,,,,18.18,18.18,15.09,Number of hammer tests not reported. Cylinder dimensions reported as ranging from 30/15 to 32/16.
Bamogo et al. (2016),SC_5,Burkina Faso,Cylinder - In-situ,,FALSE,Original Schmidt Type N,,Horizontal,,30.4,Core,310.0,155.0,,,,,21.44,21.44,17.79,Number of hammer tests not reported. Cylinder dimensions reported as ranging from 30/15 to 32/16.
Bamogo et al. (2016),SC_6,Burkina Faso,Cylinder - In-situ,,FALSE,Original Schmidt Type N,,Horizontal,,32.1,Core,310.0,155.0,,,,,23.52,23.52,19.52,Number of hammer tests not reported. Cylinder dimensions reported as ranging from 30/15 to 32/16.
Bamogo et al. (2016),SC_7,Burkina Faso,Cylinder - In-situ,,FALSE,Original Schmidt Type N,,Horizontal,,32.1,Core,310.0,155.0,,,,,27.23,27.23,22.60,Number of hammer tests not reported. Cylinder dimensions reported as ranging from 30/15 to 32/16.
Bamogo et al. (2016),SC_8,Burkina Faso,Cylinder - In-situ,,FALSE,Original Schmidt Type N,,Horizontal,,33.2,Core,310.0,155.0,,,,,28.30,28.30,23.49,Number of hammer tests not reported. Cylinder dimensions reported as ranging from 30/15 to 32/16.
Bamogo et al. (2016),SC_9,Burkina Faso,Cylinder - In-situ,,FALSE,Original Schmidt Type N,,Horizontal,,33.1,Core,310.0,155.0,,,,,29.39,29.39,24.40,Number of hammer tests not reported. Cylinder dimensions reported as ranging from 30/15 to 32/16.
Bamogo et al. (2016),SC_10,Burkina Faso,Cylinder - In-situ,,FALSE,Original Schmidt Type N,,Horizontal,,33.4,Core,310.0,155.0,,,,,30.42,30.42,25.25,Number of hammer tests not reported. Cylinder dimensions reported as ranging from 30/15 to 32/16.
Bamogo et al. (2016),SC_11,Burkina Faso,Cylinder - In-situ,,FALSE,Original Schmidt Type N,,Horizontal,,34.0,Core,310.0,155.0,,,,,28.86,28.86,23.96,Number of hammer tests not reported. Cylinder dimensions reported as ranging from 30/15 to 32/16.
Bamogo et al. (2016),SC_12,Burkina Faso,Cylinder - In-situ,,FALSE,Original Schmidt Type N,,Horizontal,,35.4,Core,310.0,155.0,,,,,28.33,28.33,23.52,Number of hammer tests not reported. Cylinder dimensions reported as ranging from 30/15 to 32/16.
Bamogo et al. (2016),SC_13,Burkina Faso,Cylinder - In-situ,,FALSE,Original Schmidt Type N,,Horizontal,,32.9,Core,310.0,155.0,,,,,34.20,34.20,28.39,Number of hammer tests not reported. Cylinder dimensions reported as ranging from 30/15 to 32/16.
Bamogo et al. (2016),SC_14,Burkina Faso,Cylinder - In-situ,,FALSE,Original Schmidt Type N,,Horizontal,,33.8,Core,310.0,155.0,,,,,34.85,34.85,28.92,Number of hammer tests not reported. Cylinder dimensions reported as ranging from 30/15 to 32/16.
Bamogo et al. (2016),SC_15,Burkina Faso,Cylinder - In-situ,,FALSE,Original Schmidt Type N,,Horizontal,,34.1,Core,310.0,155.0,,,,,33.90,33.90,28.14,Number of hammer tests not reported. Cylinder dimensions reported as ranging from 30/15 to 32/16.
Bamogo et al. (2016),LC_1,Burkina Faso,Cylinder - Laboratory,,FALSE,Original Schmidt Type N,,Horizontal,,30.0,Cylinder,310.0,155.0,,,,,27.41,27.41,27.41,Number of hammer tests not reported. Cylinder dimensions reported as ranging from 30/15 to 32/16.
Bamogo et al. (2016),LC_2,Burkina Faso,Cylinder - Laboratory,,FALSE,Original Schmidt Type N,,Horizontal,,31.0,Cylinder,310.0,155.0,,,,,30.20,30.20,30.20,Number of hammer tests not reported. Cylinder dimensions reported as ranging from 30/15 to 32/16.
Bamogo et al. (2016),LC_3,Burkina Faso,Cylinder - Laboratory,,FALSE,Original Schmidt Type N,,Horizontal,,32.0,Cylinder,310.0,155.0,,,,,27.39,27.39,27.39,Number of hammer tests not reported. Cylinder dimensions reported as ranging from 30/15 to 32/16.
Bamogo et al. (2016),LC_4,Burkina Faso,Cylinder - Laboratory,,FALSE,Original Schmidt Type N,,Horizontal,,32.0,Cylinder,310.0,155.0,,,,,28.81,28.81,28.81,Number of hammer tests not reported. Cylinder dimensions reported as ranging from 30/15 to 32/16.
Bamogo et al. (2016),LC_5,Burkina Faso,Cylinder - Laboratory,,FALSE,Original Schmidt Type N,,Horizontal,,32.0,Cylinder,310.0,155.0,,,,,31.60,31.60,31.60,Number of hammer tests not reported. Cylinder dimensions reported as ranging from 30/15 to 32/16.
Bamogo et al. (2016),LC_6,Burkina Faso,Cylinder - Laboratory,,FALSE,Original Schmidt Type N,,Horizontal,,32.0,Cylinder,310.0,155.0,,,,,34.58,34.58,34.58,Number of hammer tests not reported. Cylinder dimensions reported as ranging from 30/15 to 32/16.
Bamogo et al. (2016),LC_7,Burkina Faso,Cylinder - Laboratory,,FALSE,Original Schmidt Type N,,Horizontal,,33.0,Cylinder,310.0,155.0,,,,,34.41,34.41,34.41,Number of hammer tests not reported. Cylinder dimensions reported as ranging from 30/15 to 32/16.
Bamogo et al. (2016),LC_8,Burkina Faso,Cylinder - Laboratory,,FALSE,Original Schmidt Type N,,Horizontal,,33.0,Cylinder,310.0,155.0,,,,,33.74,33.74,33.74,Number of hammer tests not reported. Cylinder dimensions reported as ranging from 30/15 to 32/16.
Bhosale & Salunkhe (2016),M20_SC_1,India,Cylinder - Laboratory,28,FALSE,,IS 13311: Part 2 (1992),Horizontal,12,20.6,Cylinder,200.0,100.0,20,0.50,M20,20,21.70,21.01,21.01,Cores extracted from slab cast in laboratory.
Bhosale & Salunkhe (2016),M20_SC_2,India,Cylinder - Laboratory,28,FALSE,,IS 13311: Part 2 (1992),Horizontal,12,21.4,Cylinder,200.0,100.0,20,0.50,M20,20,22.40,21.69,21.69,Cores extracted from slab cast in laboratory.
Bhosale & Salunkhe (2016),M20_SC_3,India,Cylinder - Laboratory,28,FALSE,,IS 13311: Part 2 (1992),Horizontal,12,20.3,Cylinder,200.0,100.0,20,0.50,M20,20,21.50,20.82,20.82,Cores extracted from slab cast in laboratory.
Bhosale & Salunkhe (2016),M20_SC_4,India,Cylinder - Laboratory,28,FALSE,,IS 13311: Part 2 (1992),Horizontal,12,21.2,Cylinder,200.0,100.0,20,0.50,M20,20,21.80,21.11,21.11,Cores extracted from slab cast in laboratory.
Bhosale & Salunkhe (2016),M20_SC_5,India,Cylinder - Laboratory,28,FALSE,,IS 13311: Part 2 (1992),Horizontal,12,20.9,Cylinder,200.0,100.0,20,0.50,M20,20,21.70,21.01,21.01,Cores extracted from slab cast in laboratory.
Bhosale & Salunkhe (2016),M20_SC_6,India,Cylinder - Laboratory,28,FALSE,,IS 13311: Part 2 (1992),Horizontal,12,19.8,Cylinder,200.0,100.0,20,0.50,M20,20,21.10,20.43,20.43,Cores extracted from slab cast in laboratory.
Bhosale & Salunkhe (2016),M20_SC_7,India,Cylinder - Laboratory,28,FALSE,,IS 13311: Part 2 (1992),Horizontal,12,22.0,Cylinder,200.0,100.0,20,0.50,M20,20,22.80,22.08,22.08,Cores extracted from slab cast in laboratory.
Bhosale & Salunkhe (2016),M20_SC_8,India,Cylinder - Laboratory,28,FALSE,,IS 13311: Part 2 (1992),Horizontal,12,23.0,Cylinder,200.0,100.0,20,0.50,M20,20,23.70,22.95,22.95,Cores extracted from slab cast in laboratory.
Bhosale & Salunkhe (2016),M20_SC_9,India,Cylinder - Laboratory,28,FALSE,,IS 13311: Part 2 (1992),Horizontal,12,21.5,Cylinder,200.0,100.0,20,0.50,M20,20,21.90,21.21,21.21,Cores extracted from slab cast in laboratory.
Bhosale & Salunkhe (2016),M20_SC_10,India,Cylinder - Laboratory,28,FALSE,,IS 13311: Part 2 (1992),Horizontal,12,21.2,Cylinder,200.0,100.0,20,0.50,M20,20,22.10,21.40,21.40,Cores extracted from slab cast in laboratory.
Bhosale & Salunkhe (2016),M20_CY_1,India,Cylinder - Laboratory,28,FALSE,,IS 13311: Part 2 (1992),Horizontal,12,21.9,Cylinder,200.0,100.0,20,0.50,M20,20,22.50,21.79,21.79,
Bhosale & Salunkhe (2016),M20_CY_2,India,Cylinder - Laboratory,28,FALSE,,IS 13311: Part 2 (1992),Horizontal,12,23.7,Cylinder,200.0,100.0,20,0.50,M20,20,24.60,23.82,23.82,
Bhosale & Salunkhe (2016),M20_CY_3,India,Cylinder - Laboratory,28,FALSE,,IS 13311: Part 2 (1992),Horizontal,12,21.6,Cylinder,200.0,100.0,20,0.50,M20,20,21.90,21.21,21.21,
Bhosale & Salunkhe (2016),M20_CY_4,India,Cylinder - Laboratory,28,FALSE,,IS 13311: Part 2 (1992),Horizontal,12,23.7,Cylinder,200.0,100.0,20,0.50,M20,20,24.40,23.63,23.63,
Bhosale & Salunkhe (2016),M20_CY_5,India,Cylinder - Laboratory,28,FALSE,,IS 13311: Part 2 (1992),Horizontal,12,22.3,Cylinder,200.0,100.0,20,0.50,M20,20,23.20,22.47,22.47,
Bhosale & Salunkhe (2016),M25_SC_1,India,Cylinder - Laboratory,28,FALSE,,IS 13311: Part 2 (1992),Horizontal,12,25.4,Cylinder,200.0,100.0,20,0.44,M25,25,25.80,24.99,24.99,Cores extracted from slab cast in laboratory.
Bhosale & Salunkhe (2016),M25_SC_2,India,Cylinder - Laboratory,28,FALSE,,IS 13311: Part 2 (1992),Horizontal,12,25.1,Cylinder,200.0,100.0,20,0.44,M25,25,25.70,24.89,24.89,Cores extracted from slab cast in laboratory.
Bhosale & Salunkhe (2016),M25_SC_3,India,Cylinder - Laboratory,28,FALSE,,IS 13311: Part 2 (1992),Horizontal,12,25.6,Cylinder,200.0,100.0,20,0.44,M25,25,25.90,25.08,25.08,Cores extracted from slab cast in laboratory.
Bhosale & Salunkhe (2016),M25_SC_4,India,Cylinder - Laboratory,28,FALSE,,IS 13311: Part 2 (1992),Horizontal,12,25.6,Cylinder,200.0,100.0,20,0.44,M25,25,25.90,25.08,25.08,Cores extracted from slab cast in laboratory.
Bhosale & Salunkhe (2016),M25_SC_5,India,Cylinder - Laboratory,28,FALSE,,IS 13311: Part 2 (1992),Horizontal,12,24.8,Cylinder,200.0,100.0,20,0.44,M25,25,25.50,24.69,24.69,Cores extracted from slab cast in laboratory.
Bhosale & Salunkhe (2016),M25_SC_6,India,Cylinder - Laboratory,28,FALSE,,IS 13311: Part 2 (1992),Horizontal,12,25.8,Cylinder,200.0,100.0,20,0.44,M25,25,26.00,25.18,25.18,Cores extracted from slab cast in laboratory.
Bhosale & Salunkhe (2016),M25_SC_7,India,Cylinder - Laboratory,28,FALSE,,IS 13311: Part 2 (1992),Horizontal,12,24.4,Cylinder,200.0,100.0,20,0.44,M25,25,25.50,24.69,24.69,Cores extracted from slab cast in laboratory.
Bhosale & Salunkhe (2016),M25_SC_8,India,Cylinder - Laboratory,28,FALSE,,IS 13311: Part 2 (1992),Horizontal,12,25.7,Cylinder,200.0,100.0,20,0.44,M25,25,26.00,25.18,25.18,Cores extracted from slab cast in laboratory.
Bhosale & Salunkhe (2016),M25_SC_9,India,Cylinder - Laboratory,28,FALSE,,IS 13311: Part 2 (1992),Horizontal,12,25.8,Cylinder,200.0,100.0,20,0.44,M25,25,26.10,25.28,25.28,Cores extracted from slab cast in laboratory.
Bhosale & Salunkhe (2016),M25_SC_10,India,Cylinder - Laboratory,28,FALSE,,IS 13311: Part 2 (1992),Horizontal,12,26.1,Cylinder,200.0,100.0,20,0.44,M25,25,26.20,25.37,25.37,Cores extracted from slab cast in laboratory.
Bhosale & Salunkhe (2016),M25_CY_1,India,Cylinder - Laboratory,28,FALSE,,IS 13311: Part 2 (1992),Horizontal,12,25.9,Cylinder,200.0,100.0,20,0.44,M25,25,27.00,26.15,26.15,
Bhosale & Salunkhe (2016),M25_CY_2,India,Cylinder - Laboratory,28,FALSE,,IS 13311: Part 2 (1992),Horizontal,12,25.3,Cylinder,200.0,100.0,20,0.44,M25,25,26.10,25.28,25.28,
Bhosale & Salunkhe (2016),M25_CY_3,India,Cylinder - Laboratory,28,FALSE,,IS 13311: Part 2 (1992),Horizontal,12,26.6,Cylinder,200.0,100.0,20,0.44,M25,25,27.70,26.83,26.83,
Bhosale & Salunkhe (2016),M25_CY_4,India,Cylinder - Laboratory,28,FALSE,,IS 13311: Part 2 (1992),Horizontal,12,26.8,Cylinder,200.0,100.0,20,0.44,M25,25,28.40,27.50,27.50,
Bhosale & Salunkhe (2016),M25_CY_5,India,Cylinder - Laboratory,28,FALSE,,IS 13311: Part 2 (1992),Horizontal,12,24.9,Cylinder,200.0,100.0,20,0.44,M25,25,25.80,24.99,24.99,
Bhosale & Salunkhe (2016),M30_SC_1,India,Cylinder - Laboratory,28,FALSE,,IS 13311: Part 2 (1992),Horizontal,12,26.3,Cylinder,200.0,100.0,20,0.42,M30,30,27.80,26.92,26.92,Cores extracted from slab cast in laboratory.
Bhosale & Salunkhe (2016),M30_SC_2,India,Cylinder - Laboratory,28,FALSE,,IS 13311: Part 2 (1992),Horizontal,12,26.6,Cylinder,200.0,100.0,20,0.42,M30,30,28.20,27.31,27.31,Cores extracted from slab cast in laboratory.
Bhosale & Salunkhe (2016),M30_SC_3,India,Cylinder - Laboratory,28,FALSE,,IS 13311: Part 2 (1992),Horizontal,12,27.7,Cylinder,200.0,100.0,20,0.42,M30,30,29.40,28.47,28.47,Cores extracted from slab cast in laboratory.
Bhosale & Salunkhe (2016),M30_SC_4,India,Cylinder - Laboratory,28,FALSE,,IS 13311: Part 2 (1992),Horizontal,12,27.7,Cylinder,200.0,100.0,20,0.42,M30,30,29.60,28.67,28.67,Cores extracted from slab cast in laboratory.
Bhosale & Salunkhe (2016),M30_SC_5,India,Cylinder - Laboratory,28,FALSE,,IS 13311: Part 2 (1992),Horizontal,12,27.2,Cylinder,200.0,100.0,20,0.42,M30,30,28.50,27.60,27.60,Cores extracted from slab cast in laboratory.
Bhosale & Salunkhe (2016),M30_SC_6,India,Cylinder - Laboratory,28,FALSE,,IS 13311: Part 2 (1992),Horizontal,12,27.7,Cylinder,200.0,100.0,20,0.42,M30,30,28.90,27.99,27.99,Cores extracted from slab cast in laboratory.
Bhosale & Salunkhe (2016),M30_SC_7,India,Cylinder - Laboratory,28,FALSE,,IS 13311: Part 2 (1992),Horizontal,12,27.1,Cylinder,200.0,100.0,20,0.42,M30,30,29.10,28.18,28.18,Cores extracted from slab cast in laboratory.
Bhosale & Salunkhe (2016),M30_SC_8,India,Cylinder - Laboratory,28,FALSE,,IS 13311: Part 2 (1992),Horizontal,12,28.7,Cylinder,200.0,100.0,20,0.42,M30,30,31.40,30.41,30.41,Cores extracted from slab cast in laboratory.
Bhosale & Salunkhe (2016),M30_SC_9,India,Cylinder - Laboratory,28,FALSE,,IS 13311: Part 2 (1992),Horizontal,12,28.5,Cylinder,200.0,100.0,20,0.42,M30,30,30.80,29.83,29.83,Cores extracted from slab cast in laboratory.
Bhosale & Salunkhe (2016),M30_SC_10,India,Cylinder - Laboratory,28,FALSE,,IS 13311: Part 2 (1992),Horizontal,12,28.9,Cylinder,200.0,100.0,20,0.42,M30,30,30.80,29.83,29.83,Cores extracted from slab cast in laboratory.
Bhosale & Salunkhe (2016),M30_CY_1,India,Cylinder - Laboratory,28,FALSE,,IS 13311: Part 2 (1992),Horizontal,12,27.0,Cylinder,200.0,100.0,20,0.42,M30,30,29.80,28.86,28.86,
Bhosale & Salunkhe (2016),M30_CY_2,India,Cylinder - Laboratory,28,FALSE,,IS 13311: Part 2 (1992),Horizontal,12,27.4,Cylinder,200.0,100.0,20,0.42,M30,30,30.90,29.92,29.92,
Bhosale & Salunkhe (2016),M30_CY_3,India,Cylinder - Laboratory,28,FALSE,,IS 13311: Part 2 (1992),Horizontal,12,28.8,Cylinder,200.0,100.0,20,0.42,M30,30,36.20,35.06,35.06,
Bhosale & Salunkhe (2016),M30_CY_4,India,Cylinder - Laboratory,28,FALSE,,IS 13311: Part 2 (1992),Horizontal,12,28.9,Cylinder,200.0,100.0,20,0.42,M30,30,34.90,33.80,33.80,
Bhosale & Salunkhe (2016),M30_CY_5,India,Cylinder - Laboratory,28,FALSE,,IS 13311: Part 2 (1992),Horizontal,12,28.1,Cylinder,200.0,100.0,20,0.42,M30,30,33.90,32.83,32.83,
Gehlot et al. (2016),CC_1,India,Cube - Laboratory,28,FALSE,,IS 13311: Part 2 (1992),Horizontal,10,22.3,Cube,150.0,150.0,,,,,13.00,13.00,10.79,
Gehlot et al. (2016),CC_2,India,Cube - Laboratory,28,FALSE,,IS 13311: Part 2 (1992),Horizontal,10,19.7,Cube,150.0,150.0,,,,,16.00,16.00,13.28,
Gehlot et al. (2016),CC_3,India,Cube - Laboratory,28,FALSE,,IS 13311: Part 2 (1992),Horizontal,10,25.3,Cube,150.0,150.0,,,,,13.00,13.00,10.79,
Gehlot et al. (2016),CC_4,India,Cube - Laboratory,28,FALSE,,IS 13311: Part 2 (1992),Horizontal,10,42.0,Cube,150.0,150.0,,,,,38.00,38.00,31.54,
Gehlot et al. (2016),CC_5,India,Cube - Laboratory,28,FALSE,,IS 13311: Part 2 (1992),Horizontal,10,38.9,Cube,150.0,150.0,,,,,31.00,31.00,25.73,
Gehlot et al. (2016),CC_6,India,Cube - Laboratory,28,FALSE,,IS 13311: Part 2 (1992),Horizontal,10,38.6,Cube,150.0,150.0,,,,,36.00,36.00,29.88,
Kairu (2016),C20_1,Kenya,Cube - Laboratory,14,FALSE,Original Schmidt Type N,ASTM C805 (1994),Horizontal,24,25.9,Cube,150.0,150.0,20,0.50,C20,20,18.70,18.70,15.52,
Kairu (2016),C20_2,Kenya,Cube - Laboratory,14,FALSE,Original Schmidt Type N,ASTM C805 (1994),Horizontal,24,24.7,Cube,150.0,150.0,20,0.50,C20,20,21.30,21.30,17.68,
Kairu (2016),C20_3,Kenya,Cube - Laboratory,14,FALSE,Original Schmidt Type N,ASTM C805 (1994),Horizontal,24,23.5,Cube,150.0,150.0,20,0.50,C20,20,20.40,20.40,16.93,
Kairu (2016),C20_4,Kenya,Cube - Laboratory,28,FALSE,Original Schmidt Type N,ASTM C805 (1994),Horizontal,24,25.2,Cube,150.0,150.0,20,0.50,C20,20,24.00,24.00,19.92,
Kairu (2016),C20_5,Kenya,Cube - Laboratory,28,FALSE,Original Schmidt Type N,ASTM C805 (1994),Horizontal,24,27.5,Cube,150.0,150.0,20,0.50,C20,20,23.30,23.30,19.34,
Kairu (2016),C20_6,Kenya,Cube - Laboratory,28,FALSE,Original Schmidt Type N,ASTM C805 (1994),Horizontal,24,27.1,Cube,150.0,150.0,20,0.50,C20,20,23.60,23.60,19.59,
Kairu (2016),C25_1,Kenya,Cube - Laboratory,7,FALSE,Original Schmidt Type N,ASTM C805 (1994),Horizontal,24,28.0,Cube,150.0,150.0,20,0.40,C25,25,26.20,26.20,21.75,
Kairu (2016),C25_2,Kenya,Cube - Laboratory,7,FALSE,Original Schmidt Type N,ASTM C805 (1994),Horizontal,24,26.2,Cube,150.0,150.0,20,0.40,C25,25,21.80,21.80,18.09,
Kairu (2016),C25_3,Kenya,Cube - Laboratory,7,FALSE,Original Schmidt Type N,ASTM C805 (1994),Horizontal,24,25.4,Cube,150.0,150.0,20,0.40,C25,25,25.00,25.00,20.75,
Kairu (2016),C25_4,Kenya,Cube - Laboratory,7,FALSE,Original Schmidt Type N,ASTM C805 (1994),Horizontal,24,39.9,Cube,150.0,150.0,20,0.40,C25,25,25.30,25.30,21.00,
Kairu (2016),C25_5,Kenya,Cube - Laboratory,7,FALSE,Original Schmidt Type N,ASTM C805 (1994),Horizontal,24,38.3,Cube,150.0,150.0,20,0.40,C25,25,32.40,32.40,26.89,
Kairu (2016),C25_6,Kenya,Cube - Laboratory,14,FALSE,Original Schmidt Type N,ASTM C805 (1994),Horizontal,24,28.3,Cube,150.0,150.0,20,0.40,C25,25,33.80,33.80,28.05,
Kairu (2016),C25_7,Kenya,Cube - Laboratory,14,FALSE,Original Schmidt Type N,ASTM C805 (1994),Horizontal,24,29.6,Cube,150.0,150.0,20,0.40,C25,25,26.70,26.70,22.16,
Kairu (2016),C25_8,Kenya,Cube - Laboratory,14,FALSE,Original Schmidt Type N,ASTM C805 (1994),Horizontal,24,29.5,Cube,150.0,150.0,20,0.40,C25,25,31.10,31.10,25.81,
Kairu (2016),C25_9,Kenya,Cube - Laboratory,28,FALSE,Original Schmidt Type N,ASTM C805 (1994),Horizontal,24,33.5,Cube,150.0,150.0,20,0.40,C25,25,25.30,25.30,21.00,
Kairu (2016),C25_10,Kenya,Cube - Laboratory,28,FALSE,Original Schmidt Type N,ASTM C805 (1994),Horizontal,24,31.9,Cube,150.0,150.0,20,0.40,C25,25,32.00,32.00,26.56,
Kairu (2016),C25_11,Kenya,Cube - Laboratory,28,FALSE,Original Schmidt Type N,ASTM C805 (1994),Horizontal,24,34.2,Cube,150.0,150.0,20,0.40,C25,25,29.80,29.80,24.73,
Kairu (2016),C25_12,Kenya,Cube - Laboratory,28,FALSE,Original Schmidt Type N,ASTM C805 (1994),Horizontal,24,30.8,Cube,150.0,150.0,20,0.40,C25,25,32.40,32.40,26.89,
Kairu (2016),C25_13,Kenya,Cube - Laboratory,28,FALSE,Original Schmidt Type N,ASTM C805 (1994),Horizontal,24,34.7,Cube,150.0,150.0,20,0.40,C25,25,38.20,38.20,31.71,
Kairu (2016),C25_14,Kenya,Cube - Laboratory,28,FALSE,Original Schmidt Type N,ASTM C805 (1994),Horizontal,24,36.1,Cube,150.0,150.0,20,0.40,C25,25,33.80,33.80,28.05,
Kairu (2016),C30_1,Kenya,Cube - Laboratory,7,FALSE,Original Schmidt Type N,ASTM C805 (1994),Horizontal,24,26.7,Cube,150.0,150.0,20,0.40,C30,30,24.00,24.00,19.92,
Kairu (2016),C30_2,Kenya,Cube - Laboratory,7,FALSE,Original Schmidt Type N,ASTM C805 (1994),Horizontal,24,25.3,Cube,150.0,150.0,20,0.40,C30,30,20.90,20.90,17.35,
Kairu (2016),C30_3,Kenya,Cube - Laboratory,7,FALSE,Original Schmidt Type N,ASTM C805 (1994),Horizontal,24,27.7,Cube,150.0,150.0,20,0.40,C30,30,23.60,23.60,19.59,
Kairu (2016),C30_4,Kenya,Cube - Laboratory,28,FALSE,Original Schmidt Type N,ASTM C805 (1994),Horizontal,24,39.8,Cube,150.0,150.0,20,0.40,C30,30,37.30,37.30,30.96,
Kairu (2016),C30_5,Kenya,Cube - Laboratory,28,FALSE,Original Schmidt Type N,ASTM C805 (1994),Horizontal,24,36.8,Cube,150.0,150.0,20,0.40,C30,30,34.20,34.20,28.39,
Kairu (2016),C30_6,Kenya,Cube - Laboratory,28,FALSE,Original Schmidt Type N,ASTM C805 (1994),Horizontal,24,38.3,Cube,150.0,150.0,20,0.40,C30,30,35.60,35.60,29.55,
Kairu (2016),C30_7,Kenya,Cube - Laboratory,28,FALSE,Original Schmidt Type N,ASTM C805 (1994),Horizontal,24,41.4,Cube,150.0,150.0,20,0.40,C30,30,37.80,37.80,31.37,
Kairu (2016),C30_8,Kenya,Cube - Laboratory,28,FALSE,Original Schmidt Type N,ASTM C805 (1994),Horizontal,24,40.9,Cube,150.0,150.0,20,0.40,C30,30,42.10,42.10,34.94,
Kairu (2016),C30_9,Kenya,Cube - Laboratory,28,FALSE,Original Schmidt Type N,ASTM C805 (1994),Horizontal,24,41.2,Cube,150.0,150.0,20,0.40,C30,30,35.10,35.10,29.13,
Kairu (2016),C35_1,Kenya,Cube - Laboratory,7,FALSE,Original Schmidt Type N,ASTM C805 (1994),Horizontal,24,25.8,Cube,150.0,150.0,20,0.40,C35,35,23.10,23.10,19.17,
Kairu (2016),C35_2,Kenya,Cube - Laboratory,7,FALSE,Original Schmidt Type N,ASTM C805 (1994),Horizontal,24,25.6,Cube,150.0,150.0,20,0.40,C35,35,20.40,20.40,16.93,
Kairu (2016),C35_3,Kenya,Cube - Laboratory,7,FALSE,Original Schmidt Type N,ASTM C805 (1994),Horizontal,24,25.2,Cube,150.0,150.0,20,0.40,C35,35,20.90,20.90,17.35,
Kairu (2016),C35_4,Kenya,Cube - Laboratory,14,FALSE,Original Schmidt Type N,ASTM C805 (1994),Horizontal,24,33.5,Cube,150.0,150.0,20,0.40,C35,35,24.90,24.90,20.67,
Kairu (2016),C35_5,Kenya,Cube - Laboratory,14,FALSE,Original Schmidt Type N,ASTM C805 (1994),Horizontal,24,31.9,Cube,150.0,150.0,20,0.40,C35,35,26.70,26.70,22.16,
Kairu (2016),C35_6,Kenya,Cube - Laboratory,14,FALSE,Original Schmidt Type N,ASTM C805 (1994),Horizontal,24,34.2,Cube,150.0,150.0,20,0.40,C35,35,24.00,24.00,19.92,
Kairu (2016),C35_7,Kenya,Cube - Laboratory,28,FALSE,Original Schmidt Type N,ASTM C805 (1994),Horizontal,24,34.8,Cube,150.0,150.0,20,0.40,C35,35,37.60,37.60,31.21,
Kairu (2016),C35_8,Kenya,Cube - Laboratory,28,FALSE,Original Schmidt Type N,ASTM C805 (1994),Horizontal,24,35.4,Cube,150.0,150.0,20,0.40,C35,35,43.40,43.40,36.02,
Kairu (2016),C35_9,Kenya,Cube - Laboratory,28,FALSE,Original Schmidt Type N,ASTM C805 (1994),Horizontal,24,35.3,Cube,150.0,150.0,20,0.40,C35,35,33.20,33.20,27.56,
Kairu (2016),C35_10,Kenya,Cube - Laboratory,28,FALSE,Original Schmidt Type N,ASTM C805 (1994),Horizontal,24,34.9,Cube,150.0,150.0,20,0.40,C35,35,35.70,35.70,29.63,
Kairu (2016),C35_11,Kenya,Cube - Laboratory,28,FALSE,Original Schmidt Type N,ASTM C805 (1994),Horizontal,24,36.1,Cube,150.0,150.0,20,0.40,C35,35,40.30,40.30,33.45,
Kairu (2016),C35_12,Kenya,Cube - Laboratory,28,FALSE,Original Schmidt Type N,ASTM C805 (1994),Horizontal,24,35.6,Cube,150.0,150.0,20,0.40,C35,35,38.10,38.10,31.62,
Masi et al. (2016),HA1_C1_1,Italy,Element - In-situ,,TRUE,,EN 12504-2 (2001),,4,39.0,Core,,,,,Rbk250,20,31.60,30.60,25.40,Age of case-study structure and dimensions of extracted core samples not reported. Cylinder core dimensions not reported. Assumed to be 100 x 200 mm for normalization.
Masi et al. (2016),HA1_C1_2,Italy,Element - In-situ,,TRUE,,EN 12504-2 (2001),,4,31.0,Core,,,,,Rbk250,20,26.80,25.95,21.54,Age of case-study structure and dimensions of extracted core samples not reported. Cylinder core dimensions not reported. Assumed to be 100 x 200 mm for normalization.
Masi et al. (2016),HA1_C1_3,Italy,Element - In-situ,,TRUE,,EN 12504-2 (2001),,4,43.0,Core,,,,,Rbk250,20,35.30,34.19,28.37,Age of case-study structure and dimensions of extracted core samples not reported. Cylinder core dimensions not reported. Assumed to be 100 x 200 mm for normalization.
Masi et al. (2016),HA1_C1_4,Italy,Element - In-situ,,TRUE,,EN 12504-2 (2001),,4,43.0,Core,,,,,Rbk250,20,35.10,33.99,28.21,Age of case-study structure and dimensions of extracted core samples not reported. Cylinder core dimensions not reported. Assumed to be 100 x 200 mm for normalization.
Masi et al. (2016),HA2_B1_1,Italy,Element - In-situ,,TRUE,,EN 12504-2 (2001),,3,23.0,Core,,,,,Rbk250,20,20.80,20.14,16.72,Age of case-study structure and dimensions of extracted core samples not reported. Cylinder core dimensions not reported. Assumed to be 100 x 200 mm for normalization.
Masi et al. (2016),HA2_C3_1,Italy,Element - In-situ,,TRUE,,EN 12504-2 (2001),,4,22.0,Core,,,,,Rbk250,20,22.30,21.60,17.92,Age of case-study structure and dimensions of extracted core samples not reported. Cylinder core dimensions not reported. Assumed to be 100 x 200 mm for normalization.
Masi et al. (2016),HA2_C3_2,Italy,Element - In-situ,,TRUE,,EN 12504-2 (2001),,4,22.0,Core,,,,,Rbk250,20,21.80,21.11,17.52,Age of case-study structure and dimensions of extracted core samples not reported. Cylinder core dimensions not reported. Assumed to be 100 x 200 mm for normalization.
Masi et al. (2016),HA2_C4_1,Italy,Element - In-situ,,TRUE,,EN 12504-2 (2001),,4,30.0,Core,,,,,Rbk250,20,25.80,24.99,20.74,Age of case-study structure and dimensions of extracted core samples not reported. Cylinder core dimensions not reported. Assumed to be 100 x 200 mm for normalization.
Masi et al. (2016),HA2_C4_2,Italy,Element - In-situ,,TRUE,,EN 12504-2 (2001),,4,25.0,Core,,,,,Rbk250,20,22.70,21.98,18.25,Age of case-study structure and dimensions of extracted core samples not reported. Cylinder core dimensions not reported. Assumed to be 100 x 200 mm for normalization.
Masi et al. (2016),HA2_B4_1,Italy,Element - In-situ,,TRUE,,EN 12504-2 (2001),,3,24.0,Core,,,,,Rbk250,20,22.60,21.89,18.17,Age of case-study structure and dimensions of extracted core samples not reported. Cylinder core dimensions not reported. Assumed to be 100 x 200 mm for normalization.
Masi et al. (2016),HA3_C2_1,Italy,Element - In-situ,,TRUE,,EN 12504-2 (2001),,4,26.0,Core,,,,,Rbk250,20,19.20,18.59,15.43,Age of case-study structure and dimensions of extracted core samples not reported. Cylinder core dimensions not reported. Assumed to be 100 x 200 mm for normalization.
Masi et al. (2016),HA3_C2_2,Italy,Element - In-situ,,TRUE,,EN 12504-2 (2001),,4,20.0,Core,,,,,Rbk250,20,16.30,15.79,13.10,Age of case-study structure and dimensions of extracted core samples not reported. Cylinder core dimensions not reported. Assumed to be 100 x 200 mm for normalization.
Masi et al. (2016),HA3_B2_1,Italy,Element - In-situ,,TRUE,,EN 12504-2 (2001),,3,22.0,Core,,,,,Rbk250,20,16.70,16.17,13.42,Age of case-study structure and dimensions of extracted core samples not reported. Cylinder core dimensions not reported. Assumed to be 100 x 200 mm for normalization.
Masi et al. (2016),HA3_B3_1,Italy,Element - In-situ,,TRUE,,EN 12504-2 (2001),,3,23.0,Core,,,,,Rbk250,20,18.80,18.21,15.11,Age of case-study structure and dimensions of extracted core samples not reported. Cylinder core dimensions not reported. Assumed to be 100 x 200 mm for normalization.
Saleem et al. (2016),C_B_1,Pakistan,Element - In-situ,3285,TRUE,Original Schmidt Type N,ASTM C805 (2002),Horizontal,10,37.0,Core,,,,0.45,,28,35.30,34.19,34.19,Cylinder dimensions not reported. Assumed to be 100 x 200 mm for normalization. 
Saleem et al. (2016),C_B_2,Pakistan,Element - In-situ,3285,TRUE,Original Schmidt Type N,ASTM C805 (2002),Horizontal,10,38.0,Core,,,,0.45,,28,37.30,36.12,36.12,Cylinder dimensions not reported. Assumed to be 100 x 200 mm for normalization. 
Saleem et al. (2016),C_B_3,Pakistan,Element - In-situ,3285,TRUE,Original Schmidt Type N,ASTM C805 (2002),Horizontal,10,36.0,Core,,,,0.45,,28,33.40,32.35,32.35,Cylinder dimensions not reported. Assumed to be 100 x 200 mm for normalization. 
Saleem et al. (2016),C_B_4,Pakistan,Element - In-situ,3285,TRUE,Original Schmidt Type N,ASTM C805 (2002),Horizontal,10,34.0,Core,,,,0.45,,28,30.40,29.44,29.44,Cylinder dimensions not reported. Assumed to be 100 x 200 mm for normalization. 
Saleem et al. (2016),C_B_5,Pakistan,Element - In-situ,3285,TRUE,Original Schmidt Type N,ASTM C805 (2002),Horizontal,10,24.0,Core,,,,0.45,,28,15.70,15.20,15.20,Cylinder dimensions not reported. Assumed to be 100 x 200 mm for normalization. 
Saleem et al. (2016),C_LGF_1,Pakistan,Element - In-situ,3285,TRUE,Original Schmidt Type N,ASTM C805 (2002),Horizontal,10,41.0,Core,,,,0.45,,28,43.20,41.84,41.84,Cylinder dimensions not reported. Assumed to be 100 x 200 mm for normalization. 
Saleem et al. (2016),C_LGF_2,Pakistan,Element - In-situ,3285,TRUE,Original Schmidt Type N,ASTM C805 (2002),Horizontal,10,40.0,Core,,,,0.45,,28,41.20,39.90,39.90,Cylinder dimensions not reported. Assumed to be 100 x 200 mm for normalization. 
Saleem et al. (2016),C_LGF_3,Pakistan,Element - In-situ,3285,TRUE,Original Schmidt Type N,ASTM C805 (2002),Horizontal,10,39.0,Core,,,,0.45,,28,39.20,37.96,37.96,Cylinder dimensions not reported. Assumed to be 100 x 200 mm for normalization. 
Saleem et al. (2016),C_LGF_4,Pakistan,Element - In-situ,3285,TRUE,Original Schmidt Type N,ASTM C805 (2002),Horizontal,10,38.0,Core,,,,0.45,,28,37.30,36.12,36.12,Cylinder dimensions not reported. Assumed to be 100 x 200 mm for normalization. 
Saleem et al. (2016),C_LGF_5,Pakistan,Element - In-situ,3285,TRUE,Original Schmidt Type N,ASTM C805 (2002),Horizontal,10,36.0,Core,,,,0.45,,28,34.30,33.22,33.22,Cylinder dimensions not reported. Assumed to be 100 x 200 mm for normalization. 
Saleem et al. (2016),C_GF_1,Pakistan,Element - In-situ,3285,TRUE,Original Schmidt Type N,ASTM C805 (2002),Horizontal,10,40.0,Core,,,,0.45,,28,41.20,39.90,39.90,Cylinder dimensions not reported. Assumed to be 100 x 200 mm for normalization. 
Saleem et al. (2016),C_GF_2,Pakistan,Element - In-situ,3285,TRUE,Original Schmidt Type N,ASTM C805 (2002),Horizontal,10,43.0,Core,,,,0.45,,28,47.10,45.61,45.61,Cylinder dimensions not reported. Assumed to be 100 x 200 mm for normalization. 
Saleem et al. (2016),C_GF_3,Pakistan,Element - In-situ,3285,TRUE,Original Schmidt Type N,ASTM C805 (2002),Horizontal,10,42.0,Core,,,,0.45,,28,45.10,43.68,43.68,Cylinder dimensions not reported. Assumed to be 100 x 200 mm for normalization. 
Saleem et al. (2016),C_GF_4,Pakistan,Element - In-situ,3285,TRUE,Original Schmidt Type N,ASTM C805 (2002),Horizontal,10,39.0,Core,,,,0.45,,28,39.20,37.96,37.96,Cylinder dimensions not reported. Assumed to be 100 x 200 mm for normalization. 
Saleem et al. (2016),C_FL_1,Pakistan,Element - In-situ,3285,TRUE,Original Schmidt Type N,ASTM C805 (2002),Horizontal,10,40.0,Core,,,,0.45,,28,41.20,39.90,39.90,Cylinder dimensions not reported. Assumed to be 100 x 200 mm for normalization. 
Saleem et al. (2016),C_FL_2,Pakistan,Element - In-situ,3285,TRUE,Original Schmidt Type N,ASTM C805 (2002),Horizontal,10,41.0,Core,,,,0.45,,28,43.20,41.84,41.84,Cylinder dimensions not reported. Assumed to be 100 x 200 mm for normalization. 
Saleem et al. (2016),C_FL_3,Pakistan,Element - In-situ,3285,TRUE,Original Schmidt Type N,ASTM C805 (2002),Horizontal,10,46.0,Core,,,,0.45,,28,52.00,50.36,50.36,Cylinder dimensions not reported. Assumed to be 100 x 200 mm for normalization. 
Saleem et al. (2016),LW_B_1,Pakistan,Element - In-situ,3285,TRUE,Original Schmidt Type N,ASTM C805 (2002),Horizontal,10,40.0,Core,,,,0.45,,28,41.20,39.90,39.90,Cylinder dimensions not reported. Assumed to be 100 x 200 mm for normalization. 
Saleem et al. (2016),LW_B_2,Pakistan,Element - In-situ,3285,TRUE,Original Schmidt Type N,ASTM C805 (2002),Horizontal,10,34.0,Core,,,,0.45,,28,30.40,29.44,29.44,Cylinder dimensions not reported. Assumed to be 100 x 200 mm for normalization. 
Saleem et al. (2016),LW_B_3,Pakistan,Element - In-situ,3285,TRUE,Original Schmidt Type N,ASTM C805 (2002),Horizontal,10,39.0,Core,,,,0.45,,28,39.20,37.96,37.96,Cylinder dimensions not reported. Assumed to be 100 x 200 mm for normalization. 
Saleem et al. (2016),LW_LGF_1,Pakistan,Element - In-situ,3285,TRUE,Original Schmidt Type N,ASTM C805 (2002),Horizontal,10,44.0,Core,,,,0.45,,28,48.10,46.58,46.58,Cylinder dimensions not reported. Assumed to be 100 x 200 mm for normalization. 
Saleem et al. (2016),LW_LGF_2,Pakistan,Element - In-situ,3285,TRUE,Original Schmidt Type N,ASTM C805 (2002),Horizontal,10,43.0,Core,,,,0.45,,28,46.10,44.64,44.64,Cylinder dimensions not reported. Assumed to be 100 x 200 mm for normalization. 
Saleem et al. (2016),LW_LGF_3,Pakistan,Element - In-situ,3285,TRUE,Original Schmidt Type N,ASTM C805 (2002),Horizontal,10,46.0,Core,,,,0.45,,28,52.00,50.36,50.36,Cylinder dimensions not reported. Assumed to be 100 x 200 mm for normalization. 
Saleem et al. (2016),LW_GF_1,Pakistan,Element - In-situ,3285,TRUE,Original Schmidt Type N,ASTM C805 (2002),Horizontal,10,40.0,Core,,,,0.45,,28,41.20,39.90,39.90,Cylinder dimensions not reported. Assumed to be 100 x 200 mm for normalization. 
Saleem et al. (2016),LW_GF_2,Pakistan,Element - In-situ,3285,TRUE,Original Schmidt Type N,ASTM C805 (2002),Horizontal,10,47.0,Core,,,,0.45,,28,54.00,52.29,52.29,Cylinder dimensions not reported. Assumed to be 100 x 200 mm for normalization. 
Saleem et al. (2016),LW_GF_3,Pakistan,Element - In-situ,3285,TRUE,Original Schmidt Type N,ASTM C805 (2002),Horizontal,10,38.0,Core,,,,0.45,,28,37.30,36.12,36.12,Cylinder dimensions not reported. Assumed to be 100 x 200 mm for normalization. 
Saleem et al. (2016),LW_GF_4,Pakistan,Element - In-situ,3285,TRUE,Original Schmidt Type N,ASTM C805 (2002),Horizontal,10,43.0,Core,,,,0.45,,28,46.10,44.64,44.64,Cylinder dimensions not reported. Assumed to be 100 x 200 mm for normalization. 
Saleem et al. (2016),S_B_1,Pakistan,Element - In-situ,3285,TRUE,Original Schmidt Type N,ASTM C805 (2002),Vertical,10,36.0,Core,,,,0.45,,21,39.20,37.96,37.96,Cylinder dimensions not reported. Assumed to be 100 x 200 mm for normalization. 
Saleem et al. (2016),S_B_2,Pakistan,Element - In-situ,3285,TRUE,Original Schmidt Type N,ASTM C805 (2002),Vertical,10,34.0,Core,,,,0.45,,21,35.30,34.19,34.19,Cylinder dimensions not reported. Assumed to be 100 x 200 mm for normalization. 
Saleem et al. (2016),S_B_3,Pakistan,Element - In-situ,3285,TRUE,Original Schmidt Type N,ASTM C805 (2002),Vertical,10,34.0,Core,,,,0.45,,21,35.30,34.19,34.19,Cylinder dimensions not reported. Assumed to be 100 x 200 mm for normalization. 
Saleem et al. (2016),S_LGF_1,Pakistan,Element - In-situ,3285,TRUE,Original Schmidt Type N,ASTM C805 (2002),Vertical,10,41.0,Core,,,,0.45,,21,47.10,45.61,45.61,Cylinder dimensions not reported. Assumed to be 100 x 200 mm for normalization. 
Saleem et al. (2016),S_LGF_2,Pakistan,Element - In-situ,3285,TRUE,Original Schmidt Type N,ASTM C805 (2002),Vertical,10,40.0,Core,,,,0.45,,21,46.10,44.64,44.64,Cylinder dimensions not reported. Assumed to be 100 x 200 mm for normalization. 
Saleem et al. (2016),S_LGF_3,Pakistan,Element - In-situ,3285,TRUE,Original Schmidt Type N,ASTM C805 (2002),Vertical,10,36.0,Core,,,,0.45,,21,39.20,37.96,37.96,Cylinder dimensions not reported. Assumed to be 100 x 200 mm for normalization. 
Saleem et al. (2016),S_LGF_4,Pakistan,Element - In-situ,3285,TRUE,Original Schmidt Type N,ASTM C805 (2002),Vertical,10,39.0,Core,,,,0.45,,21,44.20,42.80,42.80,Cylinder dimensions not reported. Assumed to be 100 x 200 mm for normalization. 
Saleem et al. (2016),S_GF_1,Pakistan,Element - In-situ,3285,TRUE,Original Schmidt Type N,ASTM C805 (2002),Vertical,10,37.0,Core,,,,0.45,,21,41.20,39.90,39.90,Cylinder dimensions not reported. Assumed to be 100 x 200 mm for normalization. 
Saleem et al. (2016),S_GF_2,Pakistan,Element - In-situ,3285,TRUE,Original Schmidt Type N,ASTM C805 (2002),Vertical,10,38.0,Core,,,,0.45,,21,42.20,40.87,40.87,Cylinder dimensions not reported. Assumed to be 100 x 200 mm for normalization. 
Saleem et al. (2016),S_GF_3,Pakistan,Element - In-situ,3285,TRUE,Original Schmidt Type N,ASTM C805 (2002),Vertical,10,36.0,Core,,,,0.45,,21,39.20,37.96,37.96,Cylinder dimensions not reported. Assumed to be 100 x 200 mm for normalization. 
Saleem et al. (2016),S_GF_4,Pakistan,Element - In-situ,3285,TRUE,Original Schmidt Type N,ASTM C805 (2002),Vertical,10,38.0,Core,,,,0.45,,21,43.20,41.84,41.84,Cylinder dimensions not reported. Assumed to be 100 x 200 mm for normalization. 
Saleem et al. (2016),S_FL_1,Pakistan,Element - In-situ,3285,TRUE,Original Schmidt Type N,ASTM C805 (2002),Vertical,10,34.0,Core,,,,0.45,,21,36.20,35.06,35.06,Cylinder dimensions not reported. Assumed to be 100 x 200 mm for normalization. 
Saleem et al. (2016),S_FL_2,Pakistan,Element - In-situ,3285,TRUE,Original Schmidt Type N,ASTM C805 (2002),Vertical,10,38.0,Core,,,,0.45,,21,30.40,29.44,29.44,Cylinder dimensions not reported. Assumed to be 100 x 200 mm for normalization. 
Craeye et al. (2017),C12_S1,Belgium,Element - Laboratory,90,FALSE,Original Schmidt Analog,EN 12504-2 (2001),Vertical,9,26.0,Cylinder,100.0,105.0,22,1.00,C12/15,12,19.14,16.70,16.70,
Craeye et al. (2017),C12_S2,Belgium,Element - Laboratory,90,FALSE,Original Schmidt Analog,EN 12504-2 (2001),Vertical,9,27.0,Cylinder,100.0,105.0,22,1.00,C12/15,12,19.18,16.74,16.74,
Craeye et al. (2017),C20_S1,Belgium,Element - Laboratory,90,FALSE,Original Schmidt Analog,EN 12504-2 (2001),Vertical,9,32.0,Cylinder,100.0,105.0,22,0.60,C20/25,20,36.10,31.51,31.51,
Craeye et al. (2017),C20_S2,Belgium,Element - Laboratory,90,FALSE,Original Schmidt Analog,EN 12504-2 (2001),Vertical,9,30.0,Cylinder,100.0,105.0,22,0.60,C20/25,20,35.84,31.28,31.28,
Craeye et al. (2017),C25_S1,Belgium,Element - Laboratory,90,FALSE,Original Schmidt Analog,EN 12504-2 (2001),Vertical,9,32.5,Cylinder,100.0,105.0,22,0.55,C25/30,25,42.12,36.76,36.76,
Craeye et al. (2017),C25_S2,Belgium,Element - Laboratory,90,FALSE,Original Schmidt Analog,EN 12504-2 (2001),Vertical,9,32.5,Cylinder,100.0,105.0,22,0.55,C25/30,25,42.92,37.46,37.46,
Craeye et al. (2017),C30_S1,Belgium,Element - Laboratory,90,FALSE,Original Schmidt Analog,EN 12504-2 (2001),Vertical,9,43.0,Cylinder,100.0,105.0,22,0.50,C30/37,30,68.30,59.61,59.61,
Craeye et al. (2017),C30_S2,Belgium,Element - Laboratory,90,FALSE,Original Schmidt Analog,EN 12504-2 (2001),Vertical,9,39.0,Cylinder,100.0,105.0,22,0.50,C30/37,30,62.92,54.91,54.91,
Craeye et al. (2017),C35_S1,Belgium,Element - Laboratory,90,FALSE,Original Schmidt Analog,EN 12504-2 (2001),Vertical,9,37.5,Cylinder,100.0,105.0,8,0.45,C35/45,35,57.90,50.53,50.53,
Craeye et al. (2017),C35_S2,Belgium,Element - Laboratory,90,FALSE,Original Schmidt Analog,EN 12504-2 (2001),Vertical,9,35.0,Cylinder,100.0,105.0,8,0.45,C35/45,35,56.35,49.18,49.18,
Craeye et al. (2017),C40_S1,Belgium,Element - Laboratory,90,FALSE,Original Schmidt Analog,EN 12504-2 (2001),Vertical,9,43.0,Cylinder,100.0,105.0,22,0.40,C40/50,40,76.14,66.45,66.45,
Craeye et al. (2017),C40_S2,Belgium,Element - Laboratory,90,FALSE,Original Schmidt Analog,EN 12504-2 (2001),Vertical,9,40.5,Cylinder,100.0,105.0,22,0.40,C40/50,40,67.52,58.93,58.93,
Craeye et al. (2017),C50_S1,Belgium,Element - Laboratory,90,FALSE,Original Schmidt Analog,EN 12504-2 (2001),Vertical,9,41.5,Cylinder,100.0,105.0,22,0.40,C50/60,50,71.12,62.07,62.07,
Craeye et al. (2017),C50_S2,Belgium,Element - Laboratory,90,FALSE,Original Schmidt Analog,EN 12504-2 (2001),Vertical,9,40.0,Cylinder,100.0,105.0,22,0.40,C50/60,50,71.42,62.33,62.33,
