Repository: bjhtud/MTL_in_MAT

# MTL_in_MAT

## 多任务情况

UHPC为核心数据集
测试集划分有两种方式：
1. 单任务测试集：针对每个任务，划分出该任务没有缺失标签的样本中的一部分作为测试集
   - 训练阶段：分任务训练，与其他任务(标签)的样本进行合并，这样就得到了一个训练集，这个训练集中特征和标签还是有缺失的
   - 训练出的模型：
     - 输入：特征 + 其他任务的标签
     - 输出：当前任务的标签
   - 测试阶段：使用该任务的测试集进行评估
   - 问题是：测试集中没有其他任务的标签，怎么办？

2. 多任务测试集：划分出所有任务都没有缺失标签的样本作为测试集
    - 训练阶段：使用其他样本作为训练集，这些样本中有缺失标签和缺失特征
    - 训练出的模型：
      - 输入：特征
      - 输出：所有任务的标签
    - 测试阶段：使用多任务测试集进行评估
    - 这样就能利用多个任务之间的关系进行预测
    - 缺点是：测试集会比较小，并且只能评估那些没有缺失标签的样本

##

File: data_set/Non_destructive/Complete RH Database.csv (part 33 of 39)
Literature,Specimen ID,Country,Specimen Type,Specimen Age (days),Rebar Present,RH Device Brand & Model,Standard,Orientation,No. Tests,"Median Rebound Number, RN",Core Specimen ,Height (mm),Width/Diameter (mm),Max Aggregate Size (mm),W/C Ratio,Strength Class,"Design Strength, fck (MPa)","fc,core (MPa)","fc,ref (MPa)","fc,cyl (MPa)",Notes
Craeye et al. (2017),C12_S1,Belgium,Element - Laboratory,90,FALSE,C181 Digi-Schmidt Type N,EN 12504-2 (2001),Vertical,9,44.0,Cylinder,100.0,105.0,22,1.00,C12/15,12,19.14,16.70,16.70,
Craeye et al. (2017),C12_S2,Belgium,Element - Laboratory,90,FALSE,C181 Digi-Schmidt Type N,EN 12504-2 (2001),Vertical,9,43.0,Cylinder,100.0,105.0,22,1.00,C12/15,12,19.18,16.74,16.74,
Craeye et al. (2017),C20_S1,Belgium,Element - Laboratory,90,FALSE,C181 Digi-Schmidt Type N,EN 12504-2 (2001),Vertical,9,51.3,Cylinder,100.0,105.0,22,0.60,C20/25,20,36.10,31.51,31.51,
Craeye et al. (2017),C20_S2,Belgium,Element - Laboratory,90,FALSE,C181 Digi-Schmidt Type N,EN 12504-2 (2001),Vertical,9,48.8,Cylinder,100.0,105.0,22,0.60,C20/25,20,35.84,31.28,31.28,
Craeye et al. (2017),C25_S1,Belgium,Element - Laboratory,90,FALSE,C181 Digi-Schmidt Type N,EN 12504-2 (2001),Vertical,9,49.0,Cylinder,100.0,105.0,22,0.55,C25/30,25,42.12,36.76,36.76,
Craeye et al. (2017),C25_S2,Belgium,Element - Laboratory,90,FALSE,C181 Digi-Schmidt Type N,EN 12504-2 (2001),Vertical,9,50.0,Cylinder,100.0,105.0,22,0.55,C25/30,25,42.92,37.46,37.46,
Craeye et al. (2017),C30_S1,Belgium,Element - Laboratory,90,FALSE,C181 Digi-Schmidt Type N,EN 12504-2 (2001),Vertical,9,60.0,Cylinder,100.0,105.0,22,0.50,C30/37,30,68.30,59.61,59.61,
Craeye et al. (2017),C30_S2,Belgium,Element - Laboratory,90,FALSE,C181 Digi-Schmidt Type N,EN 12504-2 (2001),Vertical,9,59.3,Cylinder,100.0,105.0,22,0.50,C30/37,30,62.92,54.91,54.91,
Craeye et al. (2017),C35_S1,Belgium,Element - Laboratory,90,FALSE,C181 Digi-Schmidt Type N,EN 12504-2 (2001),Vertical,9,58.0,Cylinder,100.0,105.0,8,0.45,C35/45,35,57.90,50.53,50.53,
Craeye et al. (2017),C35_S2,Belgium,Element - Laboratory,90,FALSE,C181 Digi-Schmidt Type N,EN 12504-2 (2001),Vertical,9,58.0,Cylinder,100.0,105.0,8,0.45,C35/45,35,56.35,49.18,49.18,
Craeye et al. (2017),C40_S1,Belgium,Element - Laboratory,90,FALSE,C181 Digi-Schmidt Type N,EN 12504-2 (2001),Vertical,9,63.5,Cylinder,100.0,105.0,22,0.40,C40/50,40,76.14,66.45,66.45,
Craeye et al. (2017),C40_S2,Belgium,Element - Laboratory,90,FALSE,C181 Digi-Schmidt Type N,EN 12504-2 (2001),Vertical,9,61.0,Cylinder,100.0,105.0,22,0.40,C40/50,40,67.52,58.93,58.93,
Craeye et al. (2017),C50_S1,Belgium,Element - Laboratory,90,FALSE,C181 Digi-Schmidt Type N,EN 12504-2 (2001),Vertical,9,59.0,Cylinder,100.0,105.0,22,0.40,C50/60,50,71.12,62.07,62.07,
Craeye et al. (2017),C50_S2,Belgium,Element - Laboratory,90,FALSE,C181 Digi-Schmidt Type N,EN 12504-2 (2001),Vertical,9,60.0,Cylinder,100.0,105.0,22,0.40,C50/60,50,71.42,62.33,62.33,
Najim (2017),C_D1,Iraq,Cube - Laboratory,28,FALSE,Original Schmidt Type N,BS 1881-202 (1986),,36,28.0,Cube,150.0,150.0,,,,,41.50,41.50,34.45,
Najim (2017),C_D2,Iraq,Cube - Laboratory,28,FALSE,Original Schmidt Type N,BS 1881-202 (1986),,36,28.0,Cube,150.0,150.0,,,,,41.00,41.00,34.03,
Najim (2017),C_D3,Iraq,Cube - Laboratory,28,FALSE,Original Schmidt Type N,BS 1881-202 (1986),,36,26.0,Cube,150.0,150.0,,,,,38.00,38.00,31.54,
Najim (2017),C_D4,Iraq,Cube - Laboratory,28,FALSE,Original Schmidt Type N,BS 1881-202 (1986),,36,25.0,Cube,150.0,150.0,,,,,36.00,36.00,29.88,
Najim (2017),C_D5,Iraq,Cube - Laboratory,28,FALSE,Original Schmidt Type N,BS 1881-202 (1986),,36,25.0,Cube,150.0,150.0,,,,,36.50,36.50,30.30,
Najim (2017),C_D6,Iraq,Cube - Laboratory,28,FALSE,Original Schmidt Type N,BS 1881-202 (1986),,36,24.0,Cube,150.0,150.0,,,,,35.50,35.50,29.47,
Najim (2017),C_D7,Iraq,Cube - Laboratory,28,FALSE,Original Schmidt Type N,BS 1881-202 (1986),,36,29.0,Cube,150.0,150.0,,,,,42.50,42.50,35.28,
Najim (2017),C_D8,Iraq,Cube - Laboratory,28,FALSE,Original Schmidt Type N,BS 1881-202 (1986),,36,28.0,Cube,150.0,150.0,,,,,40.50,40.50,33.62,
Najim (2017),C_D9,Iraq,Cube - Laboratory,28,FALSE,Original Schmidt Type N,BS 1881-202 (1986),,36,28.0,Cube,150.0,150.0,,,,,41.00,41.00,34.03,
Najim (2017),C_D10,Iraq,Cube - Laboratory,28,FALSE,Original Schmidt Type N,BS 1881-202 (1986),,36,31.0,Cube,150.0,150.0,,,,,45.00,45.00,37.35,
Najim (2017),C_D11,Iraq,Cube - Laboratory,28,FALSE,Original Schmidt Type N,BS 1881-202 (1986),,36,22.0,Cube,150.0,150.0,,,,,32.00,32.00,26.56,
Najim (2017),C_D12,Iraq,Cube - Laboratory,28,FALSE,Original Schmidt Type N,BS 1881-202 (1986),,36,23.0,Cube,150.0,150.0,,,,,34.00,34.00,28.22,
Najim (2017),C_D13,Iraq,Cube - Laboratory,28,FALSE,Original Schmidt Type N,BS 1881-202 (1986),,36,23.0,Cube,150.0,150.0,,,,,34.00,34.00,28.22,
Najim (2017),C_D14,Iraq,Cube - Laboratory,28,FALSE,Original Schmidt Type N,BS 1881-202 (1986),,36,26.0,Cube,150.0,150.0,,,,,38.00,38.00,31.54,
Najim (2017),C_D15,Iraq,Cube - Laboratory,28,FALSE,Original Schmidt Type N,BS 1881-202 (1986),,36,27.0,Cube,150.0,150.0,,,,,39.00,39.00,32.37,
Najim (2017),C_D16,Iraq,Cube - Laboratory,28,FALSE,Original Schmidt Type N,BS 1881-202 (1986),,36,29.0,Cube,150.0,150.0,,,,,42.50,42.50,35.28,
Najim (2017),C_D17,Iraq,Cube - Laboratory,28,FALSE,Original Schmidt Type N,BS 1881-202 (1986),,36,19.0,Cube,150.0,150.0,,,,,28.00,28.00,23.24,
Najim (2017),C_D18,Iraq,Cube - Laboratory,28,FALSE,Original Schmidt Type N,BS 1881-202 (1986),,36,19.0,Cube,150.0,150.0,,,,,27.50,27.50,22.83,
Najim (2017),C_D19,Iraq,Cube - Laboratory,28,FALSE,Original Schmidt Type N,BS 1881-202 (1986),,36,22.0,Cube,150.0,150.0,,,,,32.00,32.00,26.56,
Najim (2017),C_D20,Iraq,Cube - Laboratory,28,FALSE,Original Schmidt Type N,BS 1881-202 (1986),,36,20.0,Cube,150.0,150.0,,,,,29.00,29.00,24.07,
Najim (2017),C_D21,Iraq,Cube - Laboratory,28,FALSE,Original Schmidt Type N,BS 1881-202 (1986),,36,20.0,Cube,150.0,150.0,,,,,29.00,29.00,24.07,
Najim (2017),C_D22,Iraq,Cube - Laboratory,28,FALSE,Original Schmidt Type N,BS 1881-202 (1986),,36,25.0,Cube,150.0,150.0,,,,,36.00,36.00,29.88,
Najim (2017),C_D23,Iraq,Cube - Laboratory,28,FALSE,Original Schmidt Type N,BS 1881-202 (1986),,36,30.0,Cube,150.0,150.0,,,,,44.50,44.50,36.94,
Najim (2017),C_D24,Iraq,Cube - Laboratory,28,FALSE,Original Schmidt Type N,BS 1881-202 (1986),,36,39.0,Cube,150.0,150.0,,,,,57.00,57.00,47.31,
Najim (2017),C_D25,Iraq,Cube - Laboratory,28,FALSE,Original Schmidt Type N,BS 1881-202 (1986),,36,33.0,Cube,150.0,150.0,,,,,49.00,49.00,40.67,
Najim (2017),C_D26,Iraq,Cube - Laboratory,28,FALSE,Original Schmidt Type N,BS 1881-202 (1986),,36,33.0,Cube,150.0,150.0,,,,,48.00,48.00,39.84,
Najim (2017),C_D27,Iraq,Cube - Laboratory,28,FALSE,Original Schmidt Type N,BS 1881-202 (1986),,36,38.0,Cube,150.0,150.0,,,,,56.00,56.00,46.48,
Najim (2017),C_D28,Iraq,Cube - Laboratory,28,FALSE,Original Schmidt Type N,BS 1881-202 (1986),,36,23.0,Cube,150.0,150.0,,,,,34.00,34.00,28.22,
Najim (2017),C_D29,Iraq,Cube - Laboratory,28,FALSE,Original Schmidt Type N,BS 1881-202 (1986),,36,28.0,Cube,150.0,150.0,,,,,40.50,40.50,33.62,
Najim (2017),C_D30,Iraq,Cube - Laboratory,28,FALSE,Original Schmidt Type N,BS 1881-202 (1986),,36,26.0,Cube,150.0,150.0,,,,,37.50,37.50,31.13,
Najim (2017),C_D31,Iraq,Cube - Laboratory,28,FALSE,Original Schmidt Type N,BS 1881-202 (1986),,36,20.0,Cube,150.0,150.0,,,,,29.00,29.00,24.07,
Najim (2017),C_D32,Iraq,Cube - Laboratory,28,FALSE,Original Schmidt Type N,BS 1881-202 (1986),,36,20.0,Cube,150.0,150.0,,,,,29.00,29.00,24.07,
Najim (2017),C_D33,Iraq,Cube - Laboratory,28,FALSE,Original Schmidt Type N,BS 1881-202 (1986),,36,26.0,Cube,150.0,150.0,,,,,38.00,38.00,31.54,
Najim (2017),C_D34,Iraq,Cube - Laboratory,28,FALSE,Original Schmidt Type N,BS 1881-202 (1986),,36,28.0,Cube,150.0,150.0,,,,,41.00,41.00,34.03,
Najim (2017),C_D35,Iraq,Cube - Laboratory,28,FALSE,Original Schmidt Type N,BS 1881-202 (1986),,36,25.0,Cube,150.0,150.0,,,,,36.50,36.50,30.30,
Najim (2017),C_D36,Iraq,Cube - Laboratory,28,FALSE,Original Schmidt Type N,BS 1881-202 (1986),,36,23.0,Cube,150.0,150.0,,,,,34.00,34.00,28.22,
Najim (2017),C_D37,Iraq,Cube - Laboratory,28,FALSE,Original Schmidt Type N,BS 1881-202 (1986),,36,28.0,Cube,150.0,150.0,,,,,40.50,40.50,33.62,
Najim (2017),C_D38,Iraq,Cube - Laboratory,28,FALSE,Original Schmidt Type N,BS 1881-202 (1986),,36,27.0,Cube,150.0,150.0,,,,,39.50,39.50,32.79,
Najim (2017),C_D39,Iraq,Cube - Laboratory,28,FALSE,Original Schmidt Type N,BS 1881-202 (1986),,36,28.0,Cube,150.0,150.0,,,,,40.50,40.50,33.62,
Najim (2017),C_D40,Iraq,Cube - Laboratory,28,FALSE,Original Schmidt Type N,BS 1881-202 (1986),,36,26.0,Cube,150.0,150.0,,,,,38.00,38.00,31.54,
Najim (2017),C_D41,Iraq,Cube - Laboratory,28,FALSE,Original Schmidt Type N,BS 1881-202 (1986),,36,28.0,Cube,150.0,150.0,,,,,41.00,41.00,34.03,
Najim (2017),C_D42,Iraq,Cube - Laboratory,28,FALSE,Original Schmidt Type N,BS 1881-202 (1986),,36,17.0,Cube,150.0,150.0,,,,,25.00,25.00,20.75,
Najim (2017),C_D43,Iraq,Cube - Laboratory,28,FALSE,Original Schmidt Type N,BS 1881-202 (1986),,36,26.0,Cube,150.0,150.0,,,,,37.50,37.50,31.13,
Najim (2017),C_D44,Iraq,Cube - Laboratory,28,FALSE,Original Schmidt Type N,BS 1881-202 (1986),,36,25.0,Cube,150.0,150.0,,,,,36.00,36.00,29.88,
Najim (2017),C_D45,Iraq,Cube - Laboratory,28,FALSE,Original Schmidt Type N,BS 1881-202 (1986),,36,18.0,Cube,150.0,150.0,,,,,26.00,26.00,21.58,
Najim (2017),C_D46,Iraq,Cube - Laboratory,28,FALSE,Original Schmidt Type N,BS 1881-202 (1986),,36,25.0,Cube,150.0,150.0,,,,,36.00,36.00,29.88,
Najim (2017),C_D47,Iraq,Cube - Laboratory,28,FALSE,Original Schmidt Type N,BS 1881-202 (1986),,36,33.0,Cube,150.0,150.0,,,,,48.00,48.00,39.84,
Najim (2017),C_D48,Iraq,Cube - Laboratory,28,FALSE,Original Schmidt Type N,BS 1881-202 (1986),,36,35.0,Cube,150.0,150.0,,,,,51.00,51.00,42.33,
Najim (2017),C_D49,Iraq,Cube - Laboratory,28,FALSE,Original Schmidt Type N,BS 1881-202 (1986),,36,18.0,Cube,150.0,150.0,,,,,26.00,26.00,21.58,
Najim (2017),C_D50,Iraq,Cube - Laboratory,28,FALSE,Original Schmidt Type N,BS 1881-202 (1986),,36,19.0,Cube,150.0,150.0,,,,,27.50,27.50,22.83,
Najim (2017),C_D51,Iraq,Cube - Laboratory,28,FALSE,Original Schmidt Type N,BS 1881-202 (1986),,36,17.0,Cube,150.0,150.0,,,,,24.50,24.50,20.34,
Najim (2017),C_D52,Iraq,Cube - Laboratory,28,FALSE,Original Schmidt Type N,BS 1881-202 (1986),,36,18.0,Cube,150.0,150.0,,,,,26.00,26.00,21.58,
Najim (2017),C_D53,Iraq,Cube - Laboratory,28,FALSE,Original Schmidt Type N,BS 1881-202 (1986),,36,18.0,Cube,150.0,150.0,,,,,25.50,25.50,21.17,
Najim (2017),C_D54,Iraq,Cube - Laboratory,28,FALSE,Original Schmidt Type N,BS 1881-202 (1986),,36,22.0,Cube,150.0,150.0,,,,,31.50,31.50,26.15,
Najim (2017),C_D55,Iraq,Cube - Laboratory,28,FALSE,Original Schmidt Type N,BS 1881-202 (1986),,36,21.0,Cube,150.0,150.0,,,,,30.00,30.00,24.90,
Najim (2017),C_D56,Iraq,Cube - Laboratory,28,FALSE,Original Schmidt Type N,BS 1881-202 (1986),,36,20.0,Cube,150.0,150.0,,,,,28.50,28.50,23.66,
Najim (2017),C_D57,Iraq,Cube - Laboratory,28,FALSE,Original Schmidt Type N,BS 1881-202 (1986),,36,23.0,Cube,150.0,150.0,,,,,33.00,33.00,27.39,
Najim (2017),C_D58,Iraq,Cube - Laboratory,28,FALSE,Original Schmidt Type N,BS 1881-202 (1986),,36,22.0,Cube,150.0,150.0,,,,,32.50,32.50,26.98,
Najim (2017),C_D59,Iraq,Cube - Laboratory,28,FALSE,Original Schmidt Type N,BS 1881-202 (1986),,36,22.0,Cube,150.0,150.0,,,,,32.00,32.00,26.56,
Najim (2017),C_D60,Iraq,Cube - Laboratory,28,FALSE,Original Schmidt Type N,BS 1881-202 (1986),,36,22.0,Cube,150.0,150.0,,,,,32.50,32.50,26.98,
Najim (2017),C_D61,Iraq,Cube - Laboratory,28,FALSE,Original Schmidt Type N,BS 1881-202 (1986),,36,25.0,Cube,150.0,150.0,,,,,37.00,37.00,30.71,
Najim (2017),C_D62,Iraq,Cube - Laboratory,28,FALSE,Original Schmidt Type N,BS 1881-202 (1986),,36,27.0,Cube,150.0,150.0,,,,,40.00,40.00,33.20,
Najim (2017),C_D63,Iraq,Cube - Laboratory,28,FALSE,Original Schmidt Type N,BS 1881-202 (1986),,36,35.0,Cube,150.0,150.0,,,,,51.00,51.00,42.33,
Najim (2017),C_D64,Iraq,Cube - Laboratory,28,FALSE,Original Schmidt Type N,BS 1881-202 (1986),,36,29.0,Cube,150.0,150.0,,,,,43.00,43.00,35.69,
Najim (2017),C_D65,Iraq,Cube - Laboratory,28,FALSE,Original Schmidt Type N,BS 1881-202 (1986),,36,31.0,Cube,150.0,150.0,,,,,45.00,45.00,37.35,
Najim (2017),C_D66,Iraq,Cube - Laboratory,28,FALSE,Original Schmidt Type N,BS 1881-202 (1986),,36,30.0,Cube,150.0,150.0,,,,,44.00,44.00,36.52,
Najim (2017),C_D67,Iraq,Cube - Laboratory,28,FALSE,Original Schmidt Type N,BS 1881-202 (1986),,36,31.0,Cube,150.0,150.0,,,,,45.00,45.00,37.35,
Najim (2017),C_D68,Iraq,Cube - Laboratory,28,FALSE,Original Schmidt Type N,BS 1881-202 (1986),,36,31.0,Cube,150.0,150.0,,,,,46.00,46.00,38.18,
Najim (2017),C_D69,Iraq,Cube - Laboratory,28,FALSE,Original Schmidt Type N,BS 1881-202 (1986),,36,31.0,Cube,150.0,150.0,,,,,45.00,45.00,37.35,
Najim (2017),C_D70,Iraq,Cube - Laboratory,28,FALSE,Original Schmidt Type N,BS 1881-202 (1986),,36,32.0,Cube,150.0,150.0,,,,,47.00,47.00,39.01,
Najim (2017),C_D71,Iraq,Cube - Laboratory,28,FALSE,Original Schmidt Type N,BS 1881-202 (1986),,36,29.0,Cube,150.0,150.0,,,,,43.00,43.00,35.69,
Najim (2017),C_D72,Iraq,Cube - Laboratory,28,FALSE,Original Schmidt Type N,BS 1881-202 (1986),,36,33.0,Cube,150.0,150.0,,,,,49.00,49.00,40.67,
Najim (2017),C_D73,Iraq,Cube - Laboratory,28,FALSE,Original Schmidt Type N,BS 1881-202 (1986),,36,31.0,Cube,150.0,150.0,,,,,46.00,46.00,38.18,
Najim (2017),C_D74,Iraq,Cube - Laboratory,28,FALSE,Original Schmidt Type N,BS 1881-202 (1986),,36,25.0,Cube,150.0,150.0,,,,,36.00,36.00,29.88,
Najim (2017),C_D75,Iraq,Cube - Laboratory,28,FALSE,Original Schmidt Type N,BS 1881-202 (1986),,36,25.0,Cube,150.0,150.0,,,,,36.30,36.30,30.13,
Najim (2017),C_D76,Iraq,Cube - Laboratory,28,FALSE,Original Schmidt Type N,BS 1881-202 (1986),,36,29.0,Cube,150.0,150.0,,,,,42.00,42.00,34.86,
Najim (2017),C_D77,Iraq,Cube - Laboratory,28,FALSE,Original Schmidt Type N,BS 1881-202 (1986),,36,31.0,Cube,150.0,150.0,,,,,45.00,45.00,37.35,
Najim (2017),C_D78,Iraq,Cube - Laboratory,28,FALSE,Original Schmidt Type N,BS 1881-202 (1986),,36,30.0,Cube,150.0,150.0,,,,,44.00,44.00,36.52,
Najim (2017),C_D79,Iraq,Cube - Laboratory,28,FALSE,Original Schmidt Type N,BS 1881-202 (1986),,36,23.0,Cube,150.0,150.0,,,,,34.00,34.00,28.22,
Najim (2017),C_D80,Iraq,Cube - Laboratory,28,FALSE,Original Schmidt Type N,BS 1881-202 (1986),,36,25.0,Cube,150.0,150.0,,,,,36.00,36.00,29.88,
Najim (2017),C_D81,Iraq,Cube - Laboratory,28,FALSE,Original Schmidt Type N,BS 1881-202 (1986),,36,24.0,Cube,150.0,150.0,,,,,35.00,35.00,29.05,
Najim (2017),C_D82,Iraq,Cube - Laboratory,28,FALSE,Original Schmidt Type N,BS 1881-202 (1986),,36,26.0,Cube,150.0,150.0,,,,,37.50,37.50,31.13,
Najim (2017),C_D83,Iraq,Cube - Laboratory,28,FALSE,Original Schmidt Type N,BS 1881-202 (1986),,36,24.0,Cube,150.0,150.0,,,,,35.50,35.50,29.47,
Najim (2017),C_D84,Iraq,Cube - Laboratory,28,FALSE,Original Schmidt Type N,BS 1881-202 (1986),,36,23.0,Cube,150.0,150.0,,,,,33.00,33.00,27.39,
Najim (2017),C_D85,Iraq,Cube - Laboratory,28,FALSE,Original Schmidt Type N,BS 1881-202 (1986),,36,24.0,Cube,150.0,150.0,,,,,35.50,35.50,29.47,
Najim (2017),C_D86,Iraq,Cube - Laboratory,28,FALSE,Original Schmidt Type N,BS 1881-202 (1986),,36,22.0,Cube,150.0,150.0,,,,,32.00,32.00,26.56,
Najim (2017),C_D87,Iraq,Cube - Laboratory,28,FALSE,Original Schmidt Type N,BS 1881-202 (1986),,36,26.0,Cube,150.0,150.0,,,,,38.50,38.50,31.96,
Najim (2017),C_D88,Iraq,Cube - Laboratory,28,FALSE,Original Schmidt Type N,BS 1881-202 (1986),,36,29.0,Cube,150.0,150.0,,,,,42.50,42.50,35.28,
Najim (2017),C_D89,Iraq,Cube - Laboratory,28,FALSE,Original Schmidt Type N,BS 1881-202 (1986),,36,24.0,Cube,150.0,150.0,,,,,35.00,35.00,29.05,
Najim (2017),C_D90,Iraq,Cube - Laboratory,28,FALSE,Original Schmidt Type N,BS 1881-202 (1986),,36,22.0,Cube,150.0,150.0,,,,,32.00,32.00,26.56,
Najim (2017),C_D91,Iraq,Cube - Laboratory,28,FALSE,Original Schmidt Type N,BS 1881-202 (1986),,36,24.0,Cube,150.0,150.0,,,,,35.00,35.00,29.05,
Najim (2017),C_D92,Iraq,Cube - Laboratory,28,FALSE,Original Schmidt Type N,BS 1881-202 (1986),,36,26.0,Cube,150.0,150.0,,,,,38.00,38.00,31.54,
Najim (2017),C_D93,Iraq,Cube - Laboratory,28,FALSE,Original Schmidt Type N,BS 1881-202 (1986),,36,29.0,Cube,150.0,150.0,,,,,44.50,44.50,36.94,
Najim (2017),C_D94,Iraq,Cube - Laboratory,28,FALSE,Original Schmidt Type N,BS 1881-202 (1986),,36,26.0,Cube,150.0,150.0,,,,,40.50,40.50,33.62,
Najim (2017),C_D95,Iraq,Cube - Laboratory,28,FALSE,Original Schmidt Type N,BS 1881-202 (1986),,36,29.0,Cube,150.0,150.0,,,,,38.50,38.50,31.96,
Najim (2017),C_D96,Iraq,Cube - Laboratory,28,FALSE,Original Schmidt Type N,BS 1881-202 (1986),,36,23.0,Cube,150.0,150.0,,,,,38.00,38.00,31.54,
Najim (2017),C_D97,Iraq,Cube - Laboratory,28,FALSE,Original Schmidt Type N,BS 1881-202 (1986),,36,25.0,Cube,150.0,150.0,,,,,38.00,38.00,31.54,
Najim (2017),C_D98,Iraq,Cube - Laboratory,28,FALSE,Original Schmidt Type N,BS 1881-202 (1986),,36,21.0,Cube,150.0,150.0,,,,,38.50,38.50,31.96,
Najim (2017),C_D99,Iraq,Cube - Laboratory,28,FALSE,Original Schmidt Type N,BS 1881-202 (1986),,36,17.0,Cube,150.0,150.0,,,,,24.50,24.50,20.34,
Najim (2017),C_D100,Iraq,Cube - Laboratory,28,FALSE,Original Schmidt Type N,BS 1881-202 (1986),,36,18.0,Cube,150.0,150.0,,,,,23.00,23.00,19.09,
Najim (2017),C_D101,Iraq,Cube - Laboratory,28,FALSE,Original Schmidt Type N,BS 1881-202 (1986),,36,18.0,Cube,150.0,150.0,,,,,23.50,23.50,19.51,
Najim (2017),C_D102,Iraq,Cube - Laboratory,28,FALSE,Original Schmidt Type N,BS 1881-202 (1986),,36,23.0,Cube,150.0,150.0,,,,,33.00,33.00,27.39,
Najim (2017),C_D103,Iraq,Cube - Laboratory,28,FALSE,Original Schmidt Type N,BS 1881-202 (1986),,36,19.0,Cube,150.0,150.0,,,,,29.60,29.60,24.57,
Najim (2017),C_D104,Iraq,Cube - Laboratory,28,FALSE,Original Schmidt Type N,BS 1881-202 (1986),,36,22.0,Cube,150.0,150.0,,,,,35.00,35.00,29.05,
Najim (2017),C_D105,Iraq,Cube - Laboratory,28,FALSE,Original Schmidt Type N,BS 1881-202 (1986),,36,26.0,Cube,150.0,150.0,,,,,33.00,33.00,27.39,
Najim (2017),C_D106,Iraq,Cube - Laboratory,28,FALSE,Original Schmidt Type N,BS 1881-202 (1986),,36,26.0,Cube,150.0,150.0,,,,,30.00,30.00,24.90,
Najim (2017),C_D107,Iraq,Cube - Laboratory,28,FALSE,Original Schmidt Type N,BS 1881-202 (1986),,36,23.0,Cube,150.0,150.0,,,,,39.00,39.00,32.37,
Najim (2017),C_D108,Iraq,Cube - Laboratory,28,FALSE,Original Schmidt Type N,BS 1881-202 (1986),,36,23.0,Cube,150.0,150.0,,,,,34.50,34.50,28.64,
Najim (2017),C_D109,Iraq,Cube - Laboratory,28,FALSE,Original Schmidt Type N,BS 1881-202 (1986),,36,25.0,Cube,150.0,150.0,,,,,32.00,32.00,26.56,
Najim (2017),C_D110,Iraq,Cube - Laboratory,28,FALSE,Original Schmidt Type N,BS 1881-202 (1986),,36,20.0,Cube,150.0,150.0,,,,,31.50,31.50,26.15,
Najim (2017),C_D111,Iraq,Cube - Laboratory,28,FALSE,Original Schmidt Type N,BS 1881-202 (1986),,36,26.0,Cube,150.0,150.0,,,,,48.00,48.00,39.84,
Najim (2017),C_D112,Iraq,Cube - Laboratory,28,FALSE,Original Schmidt Type N,BS 1881-202 (1986),,36,24.0,Cube,150.0,150.0,,,,,40.00,40.00,33.20,
Najim (2017),C_D113,Iraq,Cube - Laboratory,28,FALSE,Original Schmidt Type N,BS 1881-202 (1986),,36,20.0,Cube,150.0,150.0,,,,,34.00,34.00,28.22,
Najim (2017),C_D114,Iraq,Cube - Laboratory,28,FALSE,Original Schmidt Type N,BS 1881-202 (1986),,36,19.0,Cube,150.0,150.0,,,,,25.50,25.50,21.17,
Najim (2017),C_D115,Iraq,Cube - Laboratory,28,FALSE,Original Schmidt Type N,BS 1881-202 (1986),,36,21.0,Cube,150.0,150.0,,,,,27.00,27.00,22.41,
Najim (2017),C_D116,Iraq,Cube - Laboratory,28,FALSE,Original Schmidt Type N,BS 1881-202 (1986),,36,18.0,Cube,150.0,150.0,,,,,25.00,25.00,20.75,
Najim (2017),C_D117,Iraq,Cube - Laboratory,28,FALSE,Original Schmidt Type N,BS 1881-202 (1986),,36,32.0,Cube,150.0,150.0,,,,,46.00,46.00,38.18,
Najim (2017),C_D118,Iraq,Cube - Laboratory,28,FALSE,Original Schmidt Type N,BS 1881-202 (1986),,36,29.0,Cube,150.0,150.0,,,,,33.00,33.00,27.39,
Najim (2017),C_D119,Iraq,Cube - Laboratory,28,FALSE,Original Schmidt Type N,BS 1881-202 (1986),,36,30.0,Cube,150.0,150.0,,,,,40.00,40.00,33.20,
Najim (2017),C_D120,Iraq,Cube - Laboratory,28,FALSE,Original Schmidt Type N,BS 1881-202 (1986),,36,23.0,Cube,150.0,150.0,,,,,28.00,28.00,23.24,
Najim (2017),C_D121,Iraq,Cube - Laboratory,28,FALSE,Original Schmidt Type N,BS 1881-202 (1986),,36,26.0,Cube,150.0,150.0,,,,,36.00,36.00,29.88,
Najim (2017),C_D122,Iraq,Cube - Laboratory,28,FALSE,Original Schmidt Type N,BS 1881-202 (1986),,36,21.0,Cube,150.0,150.0,,,,,32.50,32.50,26.98,
Najim (2017),C_D123,Iraq,Cube - Laboratory,28,FALSE,Original Schmidt Type N,BS 1881-202 (1986),,36,25.0,Cube,150.0,150.0,,,,,48.50,48.50,40.26,
Najim (2017),C_D124,Iraq,Cube - Laboratory,28,FALSE,Original Schmidt Type N,BS 1881-202 (1986),,36,30.0,Cube,150.0,150.0,,,,,50.50,50.50,41.92,
Najim (2017),C_D125,Iraq,Cube - Laboratory,28,FALSE,Original Schmidt Type N,BS 1881-202 (1986),,36,27.0,Cube,150.0,150.0,,,,,40.50,40.50,33.62,
Najim (2017),C_D126,Iraq,Cube - Laboratory,28,FALSE,Original Schmidt Type N,BS 1881-202 (1986),,36,29.0,Cube,150.0,150.0,,,,,43.50,43.50,36.11,
Najim (2017),C_D127,Iraq,Cube - Laboratory,28,FALSE,Original Schmidt Type N,BS 1881-202 (1986),,36,30.0,Cube,150.0,150.0,,,,,56.50,56.50,46.90,
Najim (2017),C_D128,Iraq,Cube - Laboratory,28,FALSE,Original Schmidt Type N,BS 1881-202 (1986),,36,26.0,Cube,150.0,150.0,,,,,40.00,40.00,33.20,
Najim (2017),C_D129,Iraq,Cube - Laboratory,28,FALSE,Original Schmidt Type N,BS 1881-202 (1986),,36,27.0,Cube,150.0,150.0,,,,,46.00,46.00,38.18,
Najim (2017),C_D130,Iraq,Cube - Laboratory,28,FALSE,Original Schmidt Type N,BS 1881-202 (1986),,36,27.0,Cube,150.0,150.0,,,,,53.00,53.00,43.99,
Najim (2017),C_D131,Iraq,Cube - Laboratory,28,FALSE,Original Schmidt Type N,BS 1881-202 (1986),,36,26.0,Cube,150.0,150.0,,,,,40.00,40.00,33.20,
Najim (2017),C_D132,Iraq,Cube - Laboratory,28,FALSE,Original Schmidt Type N,BS 1881-202 (1986),,36,27.0,Cube,150.0,150.0,,,,,38.00,38.00,31.54,
Najim (2017),C_D133,Iraq,Cube - Laboratory,28,FALSE,Original Schmidt Type N,BS 1881-202 (1986),,36,27.0,Cube,150.0,150.0,,,,,38.00,38.00,31.54,
Najim (2017),C_D134,Iraq,Cube - Laboratory,28,FALSE,Original Schmidt Type N,BS 1881-202 (1986),,36,26.0,Cube,150.0,150.0,,,,,40.00,40.00,33.20,
Najim (2017),C_D135,Iraq,Cube - Laboratory,28,FALSE,Original Schmidt Type N,BS 1881-202 (1986),,36,27.0,Cube,150.0,150.0,,,,,40.00,40.00,33.20,
Najim (2017),C_D136,Iraq,Cube - Laboratory,28,FALSE,Original Schmidt Type N,BS 1881-202 (1986),,36,27.0,Cube,150.0,150.0,,,,,40.50,40.50,33.62,
Najim (2017),C_D137,Iraq,Cube - Laboratory,28,FALSE,Original Schmidt Type N,BS 1881-202 (1986),,36,27.0,Cube,150.0,150.0,,,,,41.00,41.00,34.03,
Najim (2017),C_D138,Iraq,Cube - Laboratory,28,FALSE,Original Schmidt Type N,BS 1881-202 (1986),,36,28.0,Cube,150.0,150.0,,,,,47.00,47.00,39.01,
Najim (2017),C_D139,Iraq,Cube - Laboratory,28,FALSE,Original Schmidt Type N,BS 1881-202 (1986),,36,29.0,Cube,150.0,150.0,,,,,48.00,48.00,39.84,
Najim (2017),C_D140,Iraq,Cube - Laboratory,28,FALSE,Original Schmidt Type N,BS 1881-202 (1986),,36,28.0,Cube,150.0,150.0,,,,,51.00,51.00,42.33,
Najim (2017),C_D141,Iraq,Cube - Laboratory,28,FALSE,Original Schmidt Type N,BS 1881-202 (1986),,36,31.0,Cube,150.0,150.0,,,,,53.00,53.00,43.99,
Najim (2017),C_D142,Iraq,Cube - Laboratory,28,FALSE,Original Schmidt Type N,BS 1881-202 (1986),,36,27.0,Cube,150.0,150.0,,,,,42.00,42.00,34.86,
Najim (2017),C_D143,Iraq,Cube - Laboratory,28,FALSE,Original Schmidt Type N,BS 1881-202 (1986),,36,24.0,Cube,150.0,150.0,,,,,34.00,34.00,28.22,
Najim (2017),C_D144,Iraq,Cube - Laboratory,28,FALSE,Original Schmidt Type N,BS 1881-202 (1986),,36,23.0,Cube,150.0,150.0,,,,,32.00,32.00,26.56,
Najim (2017),C_D145,Iraq,Cube - Laboratory,28,FALSE,Original Schmidt Type N,BS 1881-202 (1986),,36,26.0,Cube,150.0,150.0,,,,,37.00,37.00,30.71,
Najim (2017),C_D146,Iraq,Cube - Laboratory,28,FALSE,Original Schmidt Type N,BS 1881-202 (1986),,36,29.0,Cube,150.0,150.0,,,,,42.50,42.50,35.28,
Najim (2017),C_D147,Iraq,Cube - Laboratory,28,FALSE,Original Schmidt Type N,BS 1881-202 (1986),,36,26.0,Cube,150.0,150.0,,,,,36.00,36.00,29.88,
Najim (2017),C_D148,Iraq,Cube - Laboratory,28,FALSE,Original Schmidt Type N,BS 1881-202 (1986),,36,24.0,Cube,150.0,150.0,,,,,32.00,32.00,26.56,
Najim (2017),C_D149,Iraq,Cube - Laboratory,28,FALSE,Original Schmidt Type N,BS 1881-202 (1986),,36,25.0,Cube,150.0,150.0,,,,,34.00,34.00,28.22,
Najim (2017),C_D150,Iraq,Cube - Laboratory,28,FALSE,Original Schmidt Type N,BS 1881-202 (1986),,36,23.0,Cube,150.0,150.0,,,,,30.00,30.00,24.90,
Rashid & Waqas (2017),C1_0.50_1,Pakistan,Cube - Laboratory,7,FALSE,,ASTM C805/C805M (2013),Horizontal,160,30.0,Cube,150.0,150.0,20,0.50,,,13.76,13.76,11.42,
Rashid & Waqas (2017),C1_0.50_2,Pakistan,Cube - Laboratory,28,FALSE,,ASTM C805/C805M (2013),Horizontal,160,31.0,Cube,150.0,150.0,20,0.50,,,20.99,20.99,17.42,
Rashid & Waqas (2017),C1_0.50_3,Pakistan,Cube - Laboratory,56,FALSE,,ASTM C805/C805M (2013),Horizontal,160,32.0,Cube,150.0,150.0,20,0.50,,,22.61,22.61,18.77,
Rashid & Waqas (2017),C2_0.45_1,Pakistan,Cube - Laboratory,7,FALSE,,ASTM C805/C805M (2013),Horizontal,160,33.0,Cube,150.0,150.0,20,0.45,,,23.90,23.90,19.84,
Rashid & Waqas (2017),C2_0.45_2,Pakistan,Cube - Laboratory,28,FALSE,,ASTM C805/C805M (2013),Horizontal,160,33.0,Cube,150.0,150.0,20,0.45,,,24.47,24.47,20.31,
Rashid & Waqas (2017),C2_0.45_3,Pakistan,Cube - Laboratory,56,FALSE,,ASTM C805/C805M (2013),Horizontal,160,33.0,Cube,150.0,150.0,20,0.45,,,27.30,27.30,22.66,
Rashid & Waqas (2017),C3_0.40_1,Pakistan,Cube - Laboratory,7,FALSE,,ASTM C805/C805M (2013),Horizontal,160,34.0,Cube,150.0,150.0,20,0.40,,,28.76,28.76,23.87,
Rashid & Waqas (2017),C3_0.40_2,Pakistan,Cube - Laboratory,28,FALSE,,ASTM C805/C805M (2013),Horizontal,160,36.0,Cube,150.0,150.0,20,0.40,,,28.69,28.69,23.81,
Rashid & Waqas (2017),C3_0.40_3,Pakistan,Cube - Laboratory,56,FALSE,,ASTM C805/C805M (2013),Horizontal,160,37.0,Cube,150.0,150.0,20,0.40,,,32.16,32.16,26.69,
Rashid & Waqas (2017),C4_0.35_1,Pakistan,Cube - Laboratory,7,FALSE,,ASTM C805/C805M (2013),Horizontal,160,32.0,Cube,150.0,150.0,20,0.35,,,24.07,24.07,19.98,
Rashid & Waqas (2017),C4_0.35_2,Pakistan,Cube - Laboratory,28,FALSE,,ASTM C805/C805M (2013),Horizontal,160,32.0,Cube,150.0,150.0,20,0.35,,,25.33,25.33,21.02,
Rashid & Waqas (2017),C4_0.35_3,Pakistan,Cube - Laboratory,56,FALSE,,ASTM C805/C805M (2013),Horizontal,160,33.0,Cube,150.0,150.0,20,0.35,,,25.79,25.79,21.41,
Rashid & Waqas (2017),C5_0.30_1,Pakistan,Cube - Laboratory,7,FALSE,,ASTM C805/C805M (2013),Horizontal,160,33.0,Cube,150.0,150.0,20,0.30,,,26.37,26.37,21.89,
Rashid & Waqas (2017),C5_0.30_2,Pakistan,Cube - Laboratory,28,FALSE,,ASTM C805/C805M (2013),Horizontal,160,34.0,Cube,150.0,150.0,20,0.30,,,29.81,29.81,24.74,
Rashid & Waqas (2017),C5_0.30_3,Pakistan,Cube - Laboratory,56,FALSE,,ASTM C805/C805M (2013),Horizontal,160,35.0,Cube,150.0,150.0,20,0.30,,,30.50,30.50,25.32,
Rashid & Waqas (2017),C6_0.32_1,Pakistan,Cube - Laboratory,7,FALSE,,ASTM C805/C805M (2013),Horizontal,160,38.0,Cube,150.0,150.0,20,0.32,,,33.66,33.66,27.94,
Rashid & Waqas (2017),C6_0.32_2,Pakistan,Cube - Laboratory,28,FALSE,,ASTM C805/C805M (2013),Horizontal,160,38.0,Cube,150.0,150.0,20,0.32,,,36.67,36.67,30.44,
Rashid & Waqas (2017),C6_0.32_3,Pakistan,Cube - Laboratory,56,FALSE,,ASTM C805/C805M (2013),Horizontal,160,39.0,Cube,150.0,150.0,20,0.32,,,41.14,41.14,34.15,
Rashid & Waqas (2017),C7_0.30_1,Pakistan,Cube - Laboratory,7,FALSE,,ASTM C805/C805M (2013),Horizontal,160,31.0,Cube,150.0,150.0,20,0.30,,,28.18,28.18,23.39,
Rashid & Waqas (2017),C7_0.30_2,Pakistan,Cube - Laboratory,28,FALSE,,ASTM C805/C805M (2013),Horizontal,160,32.0,Cube,150.0,150.0,20,0.30,,,31.39,31.39,26.05,
Rashid & Waqas (2017),C7_0.30_3,Pakistan,Cube - Laboratory,56,FALSE,,ASTM C805/C805M (2013),Horizontal,160,33.0,Cube,150.0,150.0,20,0.30,,,33.67,33.67,27.95,
Rashid & Waqas (2017),C8_0.28_1,Pakistan,Cube - Laboratory,7,FALSE,,ASTM C805/C805M (2013),Horizontal,160,33.0,Cube,150.0,150.0,20,0.28,,,34.70,34.70,28.80,
Rashid & Waqas (2017),C8_0.28_2,Pakistan,Cube - Laboratory,28,FALSE,,ASTM C805/C805M (2013),Horizontal,160,34.0,Cube,150.0,150.0,20,0.28,,,36.83,36.83,30.57,
Rashid & Waqas (2017),C8_0.28_3,Pakistan,Cube - Laboratory,56,FALSE,,ASTM C805/C805M (2013),Horizontal,160,36.0,Cube,150.0,150.0,20,0.28,,,39.45,39.45,32.74,
Rashid & Waqas (2017),C9_0.25_1,Pakistan,Cube - Laboratory,7,FALSE,,ASTM C805/C805M (2013),Horizontal,160,36.0,Cube,150.0,150.0,20,0.25,,,41.76,41.76,34.66,
Rashid & Waqas (2017),C9_0.25_2,Pakistan,Cube - Laboratory,28,FALSE,,ASTM C805/C805M (2013),Horizontal,160,37.0,Cube,150.0,150.0,20,0.25,,,46.68,46.68,38.74,
Rashid & Waqas (2017),C9_0.25_3,Pakistan,Cube - Laboratory,56,FALSE,,ASTM C805/C805M (2013),Horizontal,160,39.0,Cube,150.0,150.0,20,0.25,,,51.27,51.27,42.55,
Ali & Kakpure (2019),M7_1,India,Cube - Laboratory,7,FALSE,Original Schmidt Type N,IS 13311: Part 2 (1992),Vertical,6,21.8,Cube,150.0,150.0,20,0.45,M30,30,19.40,19.40,16.10,
Ali & Kakpure (2019),M7_2,India,Cube - Laboratory,7,FALSE,Original Schmidt Type N,IS 13311: Part 2 (1992),Vertical,6,19.7,Cube,150.0,150.0,20,0.45,M30,30,19.80,19.80,16.43,
Ali & Kakpure (2019),M7_3,India,Cube - Laboratory,7,FALSE,Original Schmidt Type N,IS 13311: Part 2 (1992),Vertical,6,17.4,Cube,150.0,150.0,20,0.45,M30,30,20.00,20.00,16.60,
Ali & Kakpure (2019),M7_4,India,Cube - Laboratory,7,FALSE,Original Schmidt Type N,IS 13311: Part 2 (1992),Vertical,6,19.0,Cube,150.0,150.0,20,0.45,M30,30,20.10,20.10,16.68,
Ali & Kakpure (2019),M7_5,India,Cube - Laboratory,7,FALSE,Original Schmidt Type N,IS 13311: Part 2 (1992),Vertical,6,20.8,Cube,150.0,150.0,20,0.45,M30,30,20.70,20.70,17.18,
Ali & Kakpure (2019),M7_6,India,Cube - Laboratory,7,FALSE,Original Schmidt Type N,IS 13311: Part 2 (1992),Vertical,6,18.7,Cube,150.0,150.0,20,0.45,M30,30,20.80,20.80,17.26,
Ali & Kakpure (2019),M7_7,India,Cube - Laboratory,7,FALSE,Original Schmidt Type N,IS 13311: Part 2 (1992),Vertical,6,19.9,Cube,150.0,150.0,20,0.45,M30,30,20.80,20.80,17.26,
Ali & Kakpure (2019),M7_8,India,Cube - Laboratory,7,FALSE,Original Schmidt Type N,IS 13311: Part 2 (1992),Vertical,6,20.2,Cube,150.0,150.0,20,0.45,M30,30,22.10,22.10,18.34,
Ali & Kakpure (2019),M7_9,India,Cube - Laboratory,7,FALSE,Original Schmidt Type N,IS 13311: Part 2 (1992),Vertical,6,21.0,Cube,150.0,150.0,20,0.45,M30,30,23.30,23.30,19.34,
Ali & Kakpure (2019),M14_1,India,Cube - Laboratory,14,FALSE,Original Schmidt Type N,IS 13311: Part 2 (1992),Vertical,6,21.3,Cube,150.0,150.0,20,0.45,M30,30,23.90,23.90,19.84,
Ali & Kakpure (2019),M14_2,India,Cube - Laboratory,14,FALSE,Original Schmidt Type N,IS 13311: Part 2 (1992),Vertical,6,17.0,Cube,150.0,150.0,20,0.45,M30,30,26.80,26.80,22.24,
Ali & Kakpure (2019),M14_3,India,Cube - Laboratory,14,FALSE,Original Schmidt Type N,IS 13311: Part 2 (1992),Vertical,6,19.3,Cube,150.0,150.0,20,0.45,M30,30,27.10,27.10,22.49,
Ali & Kakpure (2019),M14_4,India,Cube - Laboratory,14,FALSE,Original Schmidt Type N,IS 13311: Part 2 (1992),Vertical,6,19.6,Cube,150.0,150.0,20,0.45,M30,30,27.70,27.70,22.99,
Ali & Kakpure (2019),M14_5,India,Cube - Laboratory,14,FALSE,Original Schmidt Type N,IS 13311: Part 2 (1992),Vertical,6,19.2,Cube,150.0,150.0,20,0.45,M30,30,28.30,28.30,23.49,
Ali & Kakpure (2019),M14_6,India,Cube - Laboratory,14,FALSE,Original Schmidt Type N,IS 13311: Part 2 (1992),Vertical,6,21.0,Cube,150.0,150.0,20,0.45,M30,30,28.60,28.60,23.74,
Ali & Kakpure (2019),M14_7,India,Cube - Laboratory,14,FALSE,Original Schmidt Type N,IS 13311: Part 2 (1992),Vertical,6,18.4,Cube,150.0,150.0,20,0.45,M30,30,28.80,28.80,23.90,
Ali & Kakpure (2019),M14_8,India,Cube - Laboratory,14,FALSE,Original Schmidt Type N,IS 13311: Part 2 (1992),Vertical,6,20.0,Cube,150.0,150.0,20,0.45,M30,30,31.30,31.30,25.98,
Ali & Kakpure (2019),M14_9,India,Cube - Laboratory,14,FALSE,Original Schmidt Type N,IS 13311: Part 2 (1992),Vertical,6,18.2,Cube,150.0,150.0,20,0.45,M30,30,31.90,31.90,26.48,
Ali & Kakpure (2019),M28_1,India,Cube - Laboratory,28,FALSE,Original Schmidt Type N,IS 13311: Part 2 (1992),Vertical,6,21.0,Cube,150.0,150.0,20,0.45,M30,30,28.00,28.00,23.24,
Ali & Kakpure (2019),M28_2,India,Cube - Laboratory,28,FALSE,Original Schmidt Type N,IS 13311: Part 2 (1992),Vertical,6,20.2,Cube,150.0,150.0,20,0.45,M30,30,29.90,29.90,24.82,
Ali & Kakpure (2019),M28_3,India,Cube - Laboratory,28,FALSE,Original Schmidt Type N,IS 13311: Part 2 (1992),Vertical,6,20.4,Cube,150.0,150.0,20,0.45,M30,30,32.20,32.20,26.73,
Ali & Kakpure (2019),M28_4,India,Cube - Laboratory,28,FALSE,Original Schmidt Type N,IS 13311: Part 2 (1992),Vertical,6,21.4,Cube,150.0,150.0,20,0.45,M30,30,32.30,32.30,26.81,
Ali & Kakpure (2019),M28_5,India,Cube - Laboratory,28,FALSE,Original Schmidt Type N,IS 13311: Part 2 (1992),Vertical,6,20.7,Cube,150.0,150.0,20,0.45,M30,30,32.40,32.40,26.89,
Ali & Kakpure (2019),M28_6,India,Cube - Laboratory,28,FALSE,Original Schmidt Type N,IS 13311: Part 2 (1992),Vertical,6,21.6,Cube,150.0,150.0,20,0.45,M30,30,35.00,35.00,29.05,
Ali & Kakpure (2019),M28_7,India,Cube - Laboratory,28,FALSE,Original Schmidt Type N,IS 13311: Part 2 (1992),Vertical,6,22.2,Cube,150.0,150.0,20,0.45,M30,30,36.20,36.20,30.05,
Ali & Kakpure (2019),M28_8,India,Cube - Laboratory,28,FALSE,Original Schmidt Type N,IS 13311: Part 2 (1992),Vertical,6,21.1,Cube,150.0,150.0,20,0.45,M30,30,36.80,36.80,30.54,
Ali & Kakpure (2019),M28_9,India,Cube - Laboratory,28,FALSE,Original Schmidt Type N,IS 13311: Part 2 (1992),Vertical,6,22.0,Cube,150.0,150.0,20,0.45,M30,30,39.40,39.40,32.70,
Atoyebi et al. (2019),A7_M1,Nigeria,Cube - Laboratory,7,FALSE,Original Schmidt Type N,BS EN 12504-2 (2001),Horizontal,9,15.2,Cube,150.0,150.0,,0.50,,,9.44,9.44,7.84,
Atoyebi et al. (2019),A7_M2,Nigeria,Cube - Laboratory,7,FALSE,Original Schmidt Type N,BS EN 12504-2 (2001),Horizontal,9,15.6,Cube,150.0,150.0,,0.60,,,10.00,10.00,8.30,
Atoyebi et al. (2019),A7_M3,Nigeria,Cube - Laboratory,7,FALSE,Original Schmidt Type N,BS EN 12504-2 (2001),Horizontal,9,20.1,Cube,150.0,150.0,,0.30,,,27.90,27.90,23.16,
Atoyebi et al. (2019),A7_M4,Nigeria,Cube - Laboratory,7,FALSE,Original Schmidt Type N,BS EN 12504-2 (2001),Horizontal,9,20.6,Cube,150.0,150.0,,0.40,,,22.80,22.80,18.92,
Atoyebi et al. (2019),A7_M5,Nigeria,Cube - Laboratory,7,FALSE,Original Schmidt Type N,BS EN 12504-2 (2001),Horizontal,9,20.0,Cube,150.0,150.0,,0.25,,,27.00,27.00,22.41,
Atoyebi et al. (2019),A14_M1,Nigeria,Cube - Laboratory,14,FALSE,Original Schmidt Type N,BS EN 12504-2 (2001),Horizontal,9,17.9,Cube,150.0,150.0,,0.50,,,15.00,15.00,12.45,
Atoyebi et al. (2019),A14_M2,Nigeria,Cube - Laboratory,14,FALSE,Original Schmidt Type N,BS EN 12504-2 (2001),Horizontal,9,18.4,Cube,150.0,150.0,,0.60,,,13.00,13.00,10.79,
Atoyebi et al. (2019),A14_M3,Nigeria,Cube - Laboratory,14,FALSE,Original Schmidt Type N,BS EN 12504-2 (2001),Horizontal,9,25.4,Cube,150.0,150.0,,0.30,,,28.22,28.22,23.42,
Atoyebi et al. (2019),A14_M4,Nigeria,Cube - Laboratory,14,FALSE,Original Schmidt Type N,BS EN 12504-2 (2001),Horizontal,9,25.5,Cube,150.0,150.0,,0.40,,,29.00,29.00,24.07,
Atoyebi et al. (2019),A14_M5,Nigeria,Cube - Laboratory,14,FALSE,Original Schmidt Type N,BS EN 12504-2 (2001),Horizontal,9,28.3,Cube,150.0,150.0,,0.25,,,34.00,34.00,28.22,
Atoyebi et al. (2019),A28_M1,Nigeria,Cube - Laboratory,28,FALSE,Original Schmidt Type N,BS EN 12504-2 (2001),Horizontal,9,19.1,Cube,150.0,150.0,,0.50,,,15.44,15.44,12.82,
Atoyebi et al. (2019),A28_M2,Nigeria,Cube - Laboratory,28,FALSE,Original Schmidt Type N,BS EN 12504-2 (2001),Horizontal,9,20.7,Cube,150.0,150.0,,0.60,,,14.89,14.89,12.36,
Atoyebi et al. (2019),A28_M3,Nigeria,Cube - Laboratory,28,FALSE,Original Schmidt Type N,BS EN 12504-2 (2001),Horizontal,9,27.8,Cube,150.0,150.0,,0.30,,,28.80,28.80,23.90,
Atoyebi et al. (2019),A28_M4,Nigeria,Cube - Laboratory,28,FALSE,Original Schmidt Type N,BS EN 12504-2 (2001),Horizontal,9,26.4,Cube,150.0,150.0,,0.40,,,30.22,30.22,25.08,
Atoyebi et al. (2019),A28_M5,Nigeria,Cube - Laboratory,28,FALSE,Original Schmidt Type N,BS EN 12504-2 (2001),Horizontal,9,31.9,Cube,150.0,150.0,,0.25,,,38.89,38.89,32.28,
Chandak & Kumavat (2019),LC_1,India,Cube - Laboratory,7,FALSE,,,,,25.8,Cube,150.0,150.0,20,0.50,,,19.80,19.80,16.43,
Chandak & Kumavat (2019),LC_2,India,Cube - Laboratory,7,FALSE,,,,,26.3,Cube,150.0,150.0,20,0.50,,,20.90,20.90,17.35,
Chandak & Kumavat (2019),LC_3,India,Cube - Laboratory,7,FALSE,,,,,27.0,Cube,150.0,150.0,20,0.50,,,19.40,19.40,16.10,
Chandak & Kumavat (2019),LC_4,India,Cube - Laboratory,14,FALSE,,,,,31.6,Cube,150.0,150.0,20,0.50,,,25.40,25.40,21.08,
Chandak & Kumavat (2019),LC_5,India,Cube - Laboratory,14,FALSE,,,,,27.3,Cube,150.0,150.0,20,0.50,,,25.50,25.50,21.17,
Chandak & Kumavat (2019),LC_6,India,Cube - Laboratory,14,FALSE,,,,,30.5,Cube,150.0,150.0,20,0.50,,,23.10,23.10,19.17,
Chandak & Kumavat (2019),LC_7,India,Cube - Laboratory,28,FALSE,,,,,29.1,Cube,150.0,150.0,20,0.50,,,37.20,37.20,30.88,
Chandak & Kumavat (2019),LC_8,India,Cube - Laboratory,28,FALSE,,,,,29.3,Cube,150.0,150.0,20,0.50,,,30.60,30.60,25.40,
Chandak & Kumavat (2019),LC_9,India,Cube - Laboratory,28,FALSE,,,,,34.9,Cube,150.0,150.0,20,0.50,,,34.50,34.50,28.64,
Chandak & Kumavat (2019),ISC_1,India,Element - In-situ,7305,TRUE,,,,,40.0,Core,141.8,73.5,,,,,17.44,16.45,13.66,
Chandak & Kumavat (2019),ISC_2,India,Element - In-situ,7305,TRUE,,,,,39.0,Core,146.0,73.6,,,,,30.61,28.88,23.97,
Chandak & Kumavat (2019),ISC_3,India,Element - In-situ,7305,TRUE,,,,,38.1,Core,142.8,73.6,,,,,18.71,17.65,14.65,
Chandak & Kumavat (2019),ISC_4,India,Element - In-situ,7305,TRUE,,,,,39.9,Core,90.5,73.4,,,,,10.07,9.31,7.73,
Chandak & Kumavat (2019),ISC_5,India,Element - In-situ,7305,TRUE,,,,,39.8,Core,144.3,73.5,,,,,21.98,20.74,17.21,
Chandak & Kumavat (2019),ISC_6,India,Element - In-situ,10958,TRUE,,,,,16.0,Core,,72.5,,,,,14.63,14.63,12.14,The reported compressive strength has been converted to equivalent cube strength - normalized against standard 150x150x150 mm cube.
Chandak & Kumavat (2019),ISC_7,India,Element - In-situ,10958,TRUE,,,,,12.4,Core,,72.5,,,,,9.37,9.37,7.78,The reported compressive strength has been converted to equivalent cube strength - normalized against standard 150x150x150 mm cube.
Chandak & Kumavat (2019),ISC_8,India,Element - In-situ,10958,TRUE,,,,,13.6,Core,,72.5,,,,,11.30,11.30,9.38,The reported compressive strength has been converted to equivalent cube strength - normalized against standard 150x150x150 mm cube.
Chandak & Kumavat (2019),ISC_9,India,Element - In-situ,10958,TRUE,,,,,12.4,Core,,72.5,,,,,12.48,12.48,10.36,The reported compressive strength has been converted to equivalent cube strength - normalized against standard 150x150x150 mm cube.
Chitti et al. (2019),M2_B1_1,USA,Cylinder - Laboratory,28,FALSE,,ASTM C805 (2013),Horizontal,10,21.0,Cylinder,200.0,100.0,19,,,55,59.80,57.91,57.91,
Chitti et al. (2019),M2_B1_2,USA,Cylinder - Laboratory,28,FALSE,,ASTM C805 (2013),Horizontal,10,22.0,Cylinder,200.0,100.0,19,,,55,58.90,57.04,57.04,
Chitti et al. (2019),M2_B1_3,USA,Cylinder - Laboratory,28,FALSE,,ASTM C805 (2013),Horizontal,10,21.0,Cylinder,200.0,100.0,19,,,55,63.10,61.11,61.11,
Chitti et al. (2019),M2_B1_4,USA,Cylinder - Laboratory,28,FALSE,,ASTM C805 (2013),Horizontal,10,21.0,Cylinder,200.0,100.0,19,,,55,60.30,58.40,58.40,
Chitti et al. (2019),M2_B1_5,USA,Cylinder - Laboratory,28,FALSE,,ASTM C805 (2013),Horizontal,10,22.0,Cylinder,200.0,100.0,19,,,55,60.50,58.59,58.59,
Chitti et al. (2019),M2_B1_6,USA,Cylinder - Laboratory,28,FALSE,,ASTM C805 (2013),Horizontal,10,21.0,Cylinder,200.0,100.0,19,,,55,57.10,55.30,55.30,
Chitti et al. (2019),M2_B1_7,USA,Cylinder - Laboratory,28,FALSE,,ASTM C805 (2013),Horizontal,10,22.0,Cylinder,200.0,100.0,19,,,55,59.20,57.33,57.33,
Chitti et al. (2019),M2_B1_8,USA,Cylinder - Laboratory,28,FALSE,,ASTM C805 (2013),Horizontal,10,23.0,Cylinder,200.0,100.0,19,,,55,61.80,59.85,59.85,
Chitti et al. (2019),M2_B1_9,USA,Cylinder - Laboratory,28,FALSE,,ASTM C805 (2013),Horizontal,10,22.0,Cylinder,200.0,100.0,19,,,55,60.70,58.78,58.78,
Chitti et al. (2019),M2_B2_1,USA,Cylinder - Laboratory,28,FALSE,,ASTM C805 (2013),Horizontal,10,22.0,Cylinder,200.0,100.0,19,,,55,63.80,61.79,61.79,
Chitti et al. (2019),M2_B2_2,USA,Cylinder - Laboratory,28,FALSE,,ASTM C805 (2013),Horizontal,10,22.0,Cylinder,200.0,100.0,19,,,55,62.30,60.33,60.33,
Chitti et al. (2019),M2_B2_3,USA,Cylinder - Laboratory,28,FALSE,,ASTM C805 (2013),Horizontal,10,22.0,Cylinder,200.0,100.0,19,,,55,32.40,31.38,31.38,
