Repository: bjhtud/MTL_in_MAT

# MTL_in_MAT

## 多任务情况

UHPC为核心数据集
测试集划分有两种方式：
1. 单任务测试集：针对每个任务，划分出该任务没有缺失标签的样本中的一部分作为测试集
   - 训练阶段：分任务训练，与其他任务(标签)的样本进行合并，这样就得到了一个训练集，这个训练集中特征和标签还是有缺失的
   - 训练出的模型：
     - 输入：特征 + 其他任务的标签
     - 输出：当前任务的标签
   - 测试阶段：使用该任务的测试集进行评估
   - 问题是：测试集中没有其他任务的标签，怎么办？

2. 多任务测试集：划分出所有任务都没有缺失标签的样本作为测试集
    - 训练阶段：使用其他样本作为训练集，这些样本中有缺失标签和缺失特征
    - 训练出的模型：
      - 输入：特征
      - 输出：所有任务的标签
    - 测试阶段：使用多任务测试集进行评估
    - 这样就能利用多个任务之间的关系进行预测
    - 缺点是：测试集会比较小，并且只能评估那些没有缺失标签的样本

##

File: data_set/Non_destructive/Complete RH Database.csv (part 34 of 39)
Literature,Specimen ID,Country,Specimen Type,Specimen Age (days),Rebar Present,RH Device Brand & Model,Standard,Orientation,No. Tests,"Median Rebound Number, RN",Core Specimen ,Height (mm),Width/Diameter (mm),Max Aggregate Size (mm),W/C Ratio,Strength Class,"Design Strength, fck (MPa)","fc,core (MPa)","fc,ref (MPa)","fc,cyl (MPa)",Notes
Chitti et al. (2019),M2_B2_4,USA,Cylinder - Laboratory,28,FALSE,,ASTM C805 (2013),Horizontal,10,21.0,Cylinder,200.0,100.0,19,,,55,31.20,30.21,30.21,
Chitti et al. (2019),M2_B2_5,USA,Cylinder - Laboratory,28,FALSE,,ASTM C805 (2013),Horizontal,10,22.0,Cylinder,200.0,100.0,19,,,55,64.20,62.17,62.17,
Chitti et al. (2019),M2_B2_6,USA,Cylinder - Laboratory,28,FALSE,,ASTM C805 (2013),Horizontal,10,21.0,Cylinder,200.0,100.0,19,,,55,57.90,56.07,56.07,
Chitti et al. (2019),M2_B2_7,USA,Cylinder - Laboratory,28,FALSE,,ASTM C805 (2013),Horizontal,10,23.0,Cylinder,200.0,100.0,19,,,55,63.10,61.11,61.11,
Chitti et al. (2019),M2_B2_8,USA,Cylinder - Laboratory,28,FALSE,,ASTM C805 (2013),Horizontal,10,23.0,Cylinder,200.0,100.0,19,,,55,64.50,62.46,62.46,
Chitti et al. (2019),M2_B2_9,USA,Cylinder - Laboratory,28,FALSE,,ASTM C805 (2013),Horizontal,10,23.0,Cylinder,200.0,100.0,19,,,55,60.20,58.30,58.30,
Chitti et al. (2019),M3_B1_1,USA,Cylinder - Laboratory,28,FALSE,,ASTM C805 (2013),Horizontal,10,28.0,Cylinder,200.0,100.0,19,,,83,73.50,71.18,71.18,
Chitti et al. (2019),M3_B1_2,USA,Cylinder - Laboratory,28,FALSE,,ASTM C805 (2013),Horizontal,10,26.0,Cylinder,200.0,100.0,19,,,83,73.80,71.47,71.47,
Chitti et al. (2019),M3_B1_3,USA,Cylinder - Laboratory,28,FALSE,,ASTM C805 (2013),Horizontal,10,28.0,Cylinder,200.0,100.0,19,,,83,79.50,76.99,76.99,
Chitti et al. (2019),M3_B1_4,USA,Cylinder - Laboratory,28,FALSE,,ASTM C805 (2013),Horizontal,10,27.0,Cylinder,200.0,100.0,19,,,83,76.30,73.89,73.89,
Chitti et al. (2019),M3_B1_5,USA,Cylinder - Laboratory,28,FALSE,,ASTM C805 (2013),Horizontal,10,28.0,Cylinder,200.0,100.0,19,,,83,78.40,75.92,75.92,
Chitti et al. (2019),M3_B1_6,USA,Cylinder - Laboratory,28,FALSE,,ASTM C805 (2013),Horizontal,10,28.0,Cylinder,200.0,100.0,19,,,83,78.20,75.73,75.73,
Chitti et al. (2019),M3_B1_7,USA,Cylinder - Laboratory,28,FALSE,,ASTM C805 (2013),Horizontal,10,26.0,Cylinder,200.0,100.0,19,,,83,76.80,74.37,74.37,
Chitti et al. (2019),M3_B1_8,USA,Cylinder - Laboratory,28,FALSE,,ASTM C805 (2013),Horizontal,10,26.0,Cylinder,200.0,100.0,19,,,83,70.30,68.08,68.08,
Chitti et al. (2019),M3_B1_9,USA,Cylinder - Laboratory,28,FALSE,,ASTM C805 (2013),Horizontal,10,27.0,Cylinder,200.0,100.0,19,,,83,74.10,71.76,71.76,
Chitti et al. (2019),M3_B2_1,USA,Cylinder - Laboratory,28,FALSE,,ASTM C805 (2013),Horizontal,10,27.0,Cylinder,200.0,100.0,19,,,83,75.00,72.63,72.63,
Chitti et al. (2019),M3_B2_2,USA,Cylinder - Laboratory,28,FALSE,,ASTM C805 (2013),Horizontal,10,27.0,Cylinder,200.0,100.0,19,,,83,74.90,72.53,72.53,
Chitti et al. (2019),M3_B2_3,USA,Cylinder - Laboratory,28,FALSE,,ASTM C805 (2013),Horizontal,10,26.0,Cylinder,200.0,100.0,19,,,83,72.30,70.02,70.02,
Chitti et al. (2019),M3_B2_4,USA,Cylinder - Laboratory,28,FALSE,,ASTM C805 (2013),Horizontal,10,29.0,Cylinder,200.0,100.0,19,,,83,76.30,73.89,73.89,
Chitti et al. (2019),M3_B2_5,USA,Cylinder - Laboratory,28,FALSE,,ASTM C805 (2013),Horizontal,10,28.0,Cylinder,200.0,100.0,19,,,83,77.30,74.86,74.86,
Chitti et al. (2019),M3_B2_6,USA,Cylinder - Laboratory,28,FALSE,,ASTM C805 (2013),Horizontal,10,27.0,Cylinder,200.0,100.0,19,,,83,75.10,72.73,72.73,
Chitti et al. (2019),M3_B2_7,USA,Cylinder - Laboratory,28,FALSE,,ASTM C805 (2013),Horizontal,10,27.0,Cylinder,200.0,100.0,19,,,83,74.20,71.86,71.86,
Chitti et al. (2019),M3_B2_8,USA,Cylinder - Laboratory,28,FALSE,,ASTM C805 (2013),Horizontal,10,28.0,Cylinder,200.0,100.0,19,,,83,75.50,73.12,73.12,
Chitti et al. (2019),M3_B2_9,USA,Cylinder - Laboratory,28,FALSE,,ASTM C805 (2013),Horizontal,10,28.0,Cylinder,200.0,100.0,19,,,83,76.50,74.08,74.08,
Chitti et al. (2019),M2_B3_1,USA,Cylinder - Laboratory,7,FALSE,,ASTM C805 (2013),Horizontal,10,18.0,Cylinder,200.0,100.0,19,,,55,46.10,44.64,44.64,Surface dried before testing.
Chitti et al. (2019),M2_B3_2,USA,Cylinder - Laboratory,7,FALSE,,ASTM C805 (2013),Horizontal,10,23.0,Cylinder,200.0,100.0,19,,,55,49.20,47.65,47.65,Oven-dried for 24 hours before testing.
Chitti et al. (2019),M2_B3_3,USA,Cylinder - Laboratory,7,FALSE,,ASTM C805 (2013),Horizontal,10,24.0,Cylinder,200.0,100.0,19,,,55,50.50,48.91,48.91,Oven-dried for 48 hours before testing.
Chitti et al. (2019),M2_B3_4,USA,Cylinder - Laboratory,15,FALSE,,ASTM C805 (2013),Horizontal,10,20.0,Cylinder,200.0,100.0,19,,,55,50.50,48.91,48.91,Surface dried before testing.
Chitti et al. (2019),M2_B3_5,USA,Cylinder - Laboratory,15,FALSE,,ASTM C805 (2013),Horizontal,10,25.0,Cylinder,200.0,100.0,19,,,55,50.00,48.42,48.42,Oven-dried for 24 hours before testing.
Chitti et al. (2019),M2_B3_6,USA,Cylinder - Laboratory,15,FALSE,,ASTM C805 (2013),Horizontal,10,25.0,Cylinder,200.0,100.0,19,,,55,52.20,50.55,50.55,Oven-dried for 48 hours before testing.
Chitti et al. (2019),M2_B3_7,USA,Cylinder - Laboratory,28,FALSE,,ASTM C805 (2013),Horizontal,10,21.0,Cylinder,200.0,100.0,19,,,55,56.30,54.52,54.52,Surface dried before testing.
Chitti et al. (2019),M2_B3_8,USA,Cylinder - Laboratory,28,FALSE,,ASTM C805 (2013),Horizontal,10,25.0,Cylinder,200.0,100.0,19,,,55,53.50,51.81,51.81,Oven-dried for 24 hours before testing.
Chitti et al. (2019),M2_B3_9,USA,Cylinder - Laboratory,28,FALSE,,ASTM C805 (2013),Horizontal,10,28.0,Cylinder,200.0,100.0,19,,,55,53.80,52.10,52.10,Oven-dried for 48 hours before testing.
Kocab et al. (2019),C30_OR_1,Czech Republic,Cube - On-site,2,FALSE,Original Schmidt Type N,,Horizontal,5,22.8,Cube,150.0,150.0,22,0.43,C30/37 XF4,30,30.19,30.19,25.05,Cubes poured on-site during bridge construction.
Kocab et al. (2019),C30_OR_2,Czech Republic,Cube - On-site,2,FALSE,Original Schmidt Type N,,Horizontal,5,25.5,Cube,150.0,150.0,22,0.43,C30/37 XF4,30,29.71,29.71,24.66,Cubes poured on-site during bridge construction.
Kocab et al. (2019),C30_OR_3,Czech Republic,Cube - On-site,2,FALSE,Original Schmidt Type N,,Horizontal,5,26.7,Cube,150.0,150.0,22,0.43,C30/37 XF4,30,32.25,32.25,26.77,Cubes poured on-site during bridge construction.
Kocab et al. (2019),C30_OR_4,Czech Republic,Cube - On-site,3,FALSE,Original Schmidt Type N,,Horizontal,5,26.8,Cube,150.0,150.0,22,0.43,C30/37 XF4,30,39.73,39.73,32.98,Cubes poured on-site during bridge construction.
Kocab et al. (2019),C30_OR_5,Czech Republic,Cube - On-site,3,FALSE,Original Schmidt Type N,,Horizontal,5,27.5,Cube,150.0,150.0,22,0.43,C30/37 XF4,30,40.21,40.21,33.38,Cubes poured on-site during bridge construction.
Kocab et al. (2019),C30_OR_6,Czech Republic,Cube - On-site,3,FALSE,Original Schmidt Type N,,Horizontal,5,27.7,Cube,150.0,150.0,22,0.43,C30/37 XF4,30,41.17,41.17,34.17,Cubes poured on-site during bridge construction.
Kocab et al. (2019),C30_OR_7,Czech Republic,Cube - On-site,7,FALSE,Original Schmidt Type N,,Horizontal,5,29.5,Cube,150.0,150.0,22,0.43,C30/37 XF4,30,44.03,44.03,36.55,Cubes poured on-site during bridge construction.
Kocab et al. (2019),C30_OR_8,Czech Republic,Cube - On-site,7,FALSE,Original Schmidt Type N,,Horizontal,5,29.6,Cube,150.0,150.0,22,0.43,C30/37 XF4,30,51.83,51.83,43.02,Cubes poured on-site during bridge construction.
Kocab et al. (2019),C30_OR_9,Czech Republic,Cube - On-site,7,FALSE,Original Schmidt Type N,,Horizontal,5,29.2,Cube,150.0,150.0,22,0.43,C30/37 XF4,30,55.01,55.01,45.66,Cubes poured on-site during bridge construction.
Kocab et al. (2019),C30_OR_10,Czech Republic,Cube - On-site,14,FALSE,Original Schmidt Type N,,Horizontal,5,31.8,Cube,150.0,150.0,22,0.43,C30/37 XF4,30,55.81,55.81,46.32,Cubes poured on-site during bridge construction.
Kocab et al. (2019),C30_OR_11,Czech Republic,Cube - On-site,14,FALSE,Original Schmidt Type N,,Horizontal,5,30.7,Cube,150.0,150.0,22,0.43,C30/37 XF4,30,60.58,60.58,50.28,Cubes poured on-site during bridge construction.
Kocab et al. (2019),C30_OR_12,Czech Republic,Cube - On-site,14,FALSE,Original Schmidt Type N,,Horizontal,5,31.6,Cube,150.0,150.0,22,0.43,C30/37 XF4,30,62.49,62.49,51.87,Cubes poured on-site during bridge construction.
Kocab et al. (2019),C30_OR_13,Czech Republic,Cube - On-site,28,FALSE,Original Schmidt Type N,,Horizontal,5,35.2,Cube,150.0,150.0,22,0.43,C30/37 XF4,30,62.49,62.49,51.87,Cubes poured on-site during bridge construction.
Kocab et al. (2019),C30_OR_14,Czech Republic,Cube - On-site,28,FALSE,Original Schmidt Type N,,Horizontal,5,36.3,Cube,150.0,150.0,22,0.43,C30/37 XF4,30,65.20,65.20,54.10,Cubes poured on-site during bridge construction.
Kocab et al. (2019),C30_OR_15,Czech Republic,Cube - On-site,28,FALSE,Original Schmidt Type N,,Horizontal,5,37.8,Cube,150.0,150.0,22,0.43,C30/37 XF4,30,68.86,68.86,57.76,Cubes poured on-site during bridge construction.
Kocab et al. (2019),C30_OR_16,Czech Republic,Cube - On-site,90,FALSE,Original Schmidt Type N,,Horizontal,5,36.6,Cube,150.0,150.0,22,0.43,C30/37 XF4,30,76.98,76.98,65.88,Cubes poured on-site during bridge construction.
Kocab et al. (2019),C30_OR_17,Czech Republic,Cube - On-site,90,FALSE,Original Schmidt Type N,,Horizontal,5,40.1,Cube,150.0,150.0,22,0.43,C30/37 XF4,30,74.11,74.11,63.01,Cubes poured on-site during bridge construction.
Kocab et al. (2019),C30_OR_18,Czech Republic,Cube - On-site,90,FALSE,Original Schmidt Type N,,Horizontal,5,40.4,Cube,150.0,150.0,22,0.43,C30/37 XF4,30,73.79,73.79,62.69,Cubes poured on-site during bridge construction.
Kocab et al. (2019),C30_SL_1,Czech Republic,Cube - On-site,2,FALSE,Silver Schmidt Type N,,Horizontal,5,36.5,Cube,150.0,150.0,22,0.43,C30/37 XF4,30,30.10,30.10,24.98,Cubes poured on-site during bridge construction.
Kocab et al. (2019),C30_SL_2,Czech Republic,Cube - On-site,2,FALSE,Silver Schmidt Type N,,Horizontal,5,38.1,Cube,150.0,150.0,22,0.43,C30/37 XF4,30,29.50,29.50,24.49,Cubes poured on-site during bridge construction.
Kocab et al. (2019),C30_SL_3,Czech Republic,Cube - On-site,2,FALSE,Silver Schmidt Type N,,Horizontal,5,38.3,Cube,150.0,150.0,22,0.43,C30/37 XF4,30,32.28,32.28,26.79,Cubes poured on-site during bridge construction.
Kocab et al. (2019),C30_SL_4,Czech Republic,Cube - On-site,3,FALSE,Silver Schmidt Type N,,Horizontal,5,38.3,Cube,150.0,150.0,22,0.43,C30/37 XF4,30,40.00,40.00,33.20,Cubes poured on-site during bridge construction.
Kocab et al. (2019),C30_SL_5,Czech Republic,Cube - On-site,3,FALSE,Silver Schmidt Type N,,Horizontal,5,39.1,Cube,150.0,150.0,22,0.43,C30/37 XF4,30,39.80,39.80,33.04,Cubes poured on-site during bridge construction.
Kocab et al. (2019),C30_SL_6,Czech Republic,Cube - On-site,3,FALSE,Silver Schmidt Type N,,Horizontal,5,39.9,Cube,150.0,150.0,22,0.43,C30/37 XF4,30,40.99,40.99,34.02,Cubes poured on-site during bridge construction.
Kocab et al. (2019),C30_SL_7,Czech Republic,Cube - On-site,7,FALSE,Silver Schmidt Type N,,Horizontal,5,47.8,Cube,150.0,150.0,22,0.43,C30/37 XF4,30,43.96,43.96,36.49,Cubes poured on-site during bridge construction.
Kocab et al. (2019),C30_SL_8,Czech Republic,Cube - On-site,7,FALSE,Silver Schmidt Type N,,Horizontal,5,48.5,Cube,150.0,150.0,22,0.43,C30/37 XF4,30,51.88,51.88,43.06,Cubes poured on-site during bridge construction.
Kocab et al. (2019),C30_SL_9,Czech Republic,Cube - On-site,7,FALSE,Silver Schmidt Type N,,Horizontal,5,46.9,Cube,150.0,150.0,22,0.43,C30/37 XF4,30,55.05,55.05,45.69,Cubes poured on-site during bridge construction.
Kocab et al. (2019),C30_SL_10,Czech Republic,Cube - On-site,14,FALSE,Silver Schmidt Type N,,Horizontal,5,49.4,Cube,150.0,150.0,22,0.43,C30/37 XF4,30,55.84,55.84,46.35,Cubes poured on-site during bridge construction.
Kocab et al. (2019),C30_SL_11,Czech Republic,Cube - On-site,14,FALSE,Silver Schmidt Type N,,Horizontal,5,50.7,Cube,150.0,150.0,22,0.43,C30/37 XF4,30,60.40,60.40,50.13,Cubes poured on-site during bridge construction.
Kocab et al. (2019),C30_SL_12,Czech Republic,Cube - On-site,14,FALSE,Silver Schmidt Type N,,Horizontal,5,50.0,Cube,150.0,150.0,22,0.43,C30/37 XF4,30,62.38,62.38,51.77,Cubes poured on-site during bridge construction.
Kocab et al. (2019),C30_SL_13,Czech Republic,Cube - On-site,28,FALSE,Silver Schmidt Type N,,Horizontal,5,53.9,Cube,150.0,150.0,22,0.43,C30/37 XF4,30,62.38,62.38,51.77,Cubes poured on-site during bridge construction.
Kocab et al. (2019),C30_SL_14,Czech Republic,Cube - On-site,28,FALSE,Silver Schmidt Type N,,Horizontal,5,53.8,Cube,150.0,150.0,22,0.43,C30/37 XF4,30,65.35,65.35,54.25,Cubes poured on-site during bridge construction.
Kocab et al. (2019),C30_SL_15,Czech Republic,Cube - On-site,28,FALSE,Silver Schmidt Type N,,Horizontal,5,54.7,Cube,150.0,150.0,22,0.43,C30/37 XF4,30,68.91,68.91,57.81,Cubes poured on-site during bridge construction.
Kocab et al. (2019),C30_SL_16,Czech Republic,Cube - On-site,90,FALSE,Silver Schmidt Type N,,Horizontal,5,55.0,Cube,150.0,150.0,22,0.43,C30/37 XF4,30,73.47,73.47,62.37,Cubes poured on-site during bridge construction.
Kocab et al. (2019),C30_SL_17,Czech Republic,Cube - On-site,90,FALSE,Silver Schmidt Type N,,Horizontal,5,53.4,Cube,150.0,150.0,22,0.43,C30/37 XF4,30,74.06,74.06,62.96,Cubes poured on-site during bridge construction.
Kocab et al. (2019),C30_SL_18,Czech Republic,Cube - On-site,90,FALSE,Silver Schmidt Type N,,Horizontal,5,58.4,Cube,150.0,150.0,22,0.43,C30/37 XF4,30,77.03,77.03,65.93,Cubes poured on-site during bridge construction.
Kocab et al. (2019),C50_OR_1,Czech Republic,Cube - On-site,1,FALSE,Original Schmidt Type N,,Horizontal,5,9.0,Cube,150.0,150.0,16,0.40,C50/60,50,4.53,4.53,3.76,Cubes poured on-site during precast concrete construction.
Kocab et al. (2019),C50_OR_2,Czech Republic,Cube - On-site,1,FALSE,Original Schmidt Type N,,Horizontal,5,10.5,Cube,150.0,150.0,16,0.40,C50/60,50,8.38,8.38,6.96,Cubes poured on-site during precast concrete construction.
Kocab et al. (2019),C50_OR_3,Czech Republic,Cube - On-site,1,FALSE,Original Schmidt Type N,,Horizontal,5,13.7,Cube,150.0,150.0,16,0.40,C50/60,50,10.43,10.43,8.66,Cubes poured on-site during precast concrete construction.
Kocab et al. (2019),C50_OR_4,Czech Republic,Cube - On-site,2,FALSE,Original Schmidt Type N,,Horizontal,5,24.9,Cube,150.0,150.0,16,0.40,C50/60,50,23.83,23.83,19.78,Cubes poured on-site during precast concrete construction.
Kocab et al. (2019),C50_OR_5,Czech Republic,Cube - On-site,2,FALSE,Original Schmidt Type N,,Horizontal,5,26.9,Cube,150.0,150.0,16,0.40,C50/60,50,24.52,24.52,20.35,Cubes poured on-site during precast concrete construction.
Kocab et al. (2019),C50_OR_6,Czech Republic,Cube - On-site,2,FALSE,Original Schmidt Type N,,Horizontal,5,28.2,Cube,150.0,150.0,16,0.40,C50/60,50,23.62,23.62,19.61,Cubes poured on-site during precast concrete construction.
Kocab et al. (2019),C50_OR_7,Czech Republic,Cube - On-site,2,FALSE,Original Schmidt Type N,,Horizontal,5,31.6,Cube,150.0,150.0,16,0.40,C50/60,50,45.11,45.11,37.44,Cubes poured on-site during precast concrete construction.
Kocab et al. (2019),C50_OR_8,Czech Republic,Cube - On-site,2,FALSE,Original Schmidt Type N,,Horizontal,5,33.0,Cube,150.0,150.0,16,0.40,C50/60,50,44.89,44.89,37.26,Cubes poured on-site during precast concrete construction.
Kocab et al. (2019),C50_OR_9,Czech Republic,Cube - On-site,2,FALSE,Original Schmidt Type N,,Horizontal,5,33.1,Cube,150.0,150.0,16,0.40,C50/60,50,43.31,43.31,35.95,Cubes poured on-site during precast concrete construction.
Kocab et al. (2019),C50_OR_10,Czech Republic,Cube - On-site,3,FALSE,Original Schmidt Type N,,Horizontal,5,34.9,Cube,150.0,150.0,16,0.40,C50/60,50,46.71,46.71,38.77,Cubes poured on-site during precast concrete construction.
Kocab et al. (2019),C50_OR_11,Czech Republic,Cube - On-site,3,FALSE,Original Schmidt Type N,,Horizontal,5,35.8,Cube,150.0,150.0,16,0.40,C50/60,50,51.92,51.92,43.09,Cubes poured on-site during precast concrete construction.
Kocab et al. (2019),C50_OR_12,Czech Republic,Cube - On-site,3,FALSE,Original Schmidt Type N,,Horizontal,5,34.7,Cube,150.0,150.0,16,0.40,C50/60,50,55.30,55.30,45.90,Cubes poured on-site during precast concrete construction.
Kocab et al. (2019),C50_OR_13,Czech Republic,Cube - On-site,6,FALSE,Original Schmidt Type N,,Horizontal,5,37.3,Cube,150.0,150.0,16,0.40,C50/60,50,55.09,55.09,45.72,Cubes poured on-site during precast concrete construction.
Kocab et al. (2019),C50_OR_14,Czech Republic,Cube - On-site,6,FALSE,Original Schmidt Type N,,Horizontal,5,38.3,Cube,150.0,150.0,16,0.40,C50/60,50,62.32,62.32,51.73,Cubes poured on-site during precast concrete construction.
Kocab et al. (2019),C50_OR_15,Czech Republic,Cube - On-site,6,FALSE,Original Schmidt Type N,,Horizontal,5,38.9,Cube,150.0,150.0,16,0.40,C50/60,50,63.46,63.46,52.67,Cubes poured on-site during precast concrete construction.
Kocab et al. (2019),C50_OR_16,Czech Republic,Cube - On-site,28,FALSE,Original Schmidt Type N,,Horizontal,5,47.8,Cube,150.0,150.0,16,0.40,C50/60,50,75.94,75.94,64.84,Cubes poured on-site during precast concrete construction.
Kocab et al. (2019),C50_OR_17,Czech Republic,Cube - On-site,28,FALSE,Original Schmidt Type N,,Horizontal,5,48.8,Cube,150.0,150.0,16,0.40,C50/60,50,76.85,76.85,65.75,Cubes poured on-site during precast concrete construction.
Kocab et al. (2019),C50_OR_18,Czech Republic,Cube - On-site,28,FALSE,Original Schmidt Type N,,Horizontal,5,51.0,Cube,150.0,150.0,16,0.40,C50/60,50,81.83,81.83,70.73,Cubes poured on-site during precast concrete construction.
Kocab et al. (2019),C50_SL_1,Czech Republic,Cube - On-site,1,FALSE,Silver Schmidt Type N,,Horizontal,5,11.7,Cube,150.0,150.0,16,0.40,C50/60,50,4.29,4.29,3.56,Cubes poured on-site during precast concrete construction.
Kocab et al. (2019),C50_SL_2,Czech Republic,Cube - On-site,1,FALSE,Silver Schmidt Type N,,Horizontal,5,13.9,Cube,150.0,150.0,16,0.40,C50/60,50,8.08,8.08,6.70,Cubes poured on-site during precast concrete construction.
Kocab et al. (2019),C50_SL_3,Czech Republic,Cube - On-site,1,FALSE,Silver Schmidt Type N,,Horizontal,5,16.5,Cube,150.0,150.0,16,0.40,C50/60,50,10.09,10.09,8.38,Cubes poured on-site during precast concrete construction.
Kocab et al. (2019),C50_SL_4,Czech Republic,Cube - On-site,2,FALSE,Silver Schmidt Type N,,Horizontal,5,28.0,Cube,150.0,150.0,16,0.40,C50/60,50,23.47,23.47,19.48,Cubes poured on-site during precast concrete construction.
Kocab et al. (2019),C50_SL_5,Czech Republic,Cube - On-site,2,FALSE,Silver Schmidt Type N,,Horizontal,5,28.4,Cube,150.0,150.0,16,0.40,C50/60,50,23.22,23.22,19.27,Cubes poured on-site during precast concrete construction.
Kocab et al. (2019),C50_SL_6,Czech Republic,Cube - On-site,2,FALSE,Silver Schmidt Type N,,Horizontal,5,29.1,Cube,150.0,150.0,16,0.40,C50/60,50,24.23,24.23,20.11,Cubes poured on-site during precast concrete construction.
Kocab et al. (2019),C50_SL_7,Czech Republic,Cube - On-site,2,FALSE,Silver Schmidt Type N,,Horizontal,5,34.6,Cube,150.0,150.0,16,0.40,C50/60,50,42.65,42.65,35.40,Cubes poured on-site during precast concrete construction.
Kocab et al. (2019),C50_SL_8,Czech Republic,Cube - On-site,2,FALSE,Silver Schmidt Type N,,Horizontal,5,35.3,Cube,150.0,150.0,16,0.40,C50/60,50,44.67,44.67,37.08,Cubes poured on-site during precast concrete construction.
Kocab et al. (2019),C50_SL_9,Czech Republic,Cube - On-site,3,FALSE,Silver Schmidt Type N,,Horizontal,5,37.3,Cube,150.0,150.0,16,0.40,C50/60,50,51.48,51.48,42.73,Cubes poured on-site during precast concrete construction.
Kocab et al. (2019),C50_SL_10,Czech Republic,Cube - On-site,3,FALSE,Silver Schmidt Type N,,Horizontal,5,36.4,Cube,150.0,150.0,16,0.40,C50/60,50,55.27,55.27,45.87,Cubes poured on-site during precast concrete construction.
Kocab et al. (2019),C50_SL_11,Czech Republic,Cube - On-site,3,FALSE,Silver Schmidt Type N,,Horizontal,5,36.2,Cube,150.0,150.0,16,0.40,C50/60,50,62.08,62.08,51.53,Cubes poured on-site during precast concrete construction.
Kocab et al. (2019),C50_SL_12,Czech Republic,Cube - On-site,6,FALSE,Silver Schmidt Type N,,Horizontal,5,39.6,Cube,150.0,150.0,16,0.40,C50/60,50,46.69,46.69,38.75,Cubes poured on-site during precast concrete construction.
Kocab et al. (2019),C50_SL_13,Czech Republic,Cube - On-site,6,FALSE,Silver Schmidt Type N,,Horizontal,5,39.3,Cube,150.0,150.0,16,0.40,C50/60,50,54.76,54.76,45.45,Cubes poured on-site during precast concrete construction.
Kocab et al. (2019),C50_SL_14,Czech Republic,Cube - On-site,6,FALSE,Silver Schmidt Type N,,Horizontal,5,42.1,Cube,150.0,150.0,16,0.40,C50/60,50,63.34,63.34,52.58,Cubes poured on-site during precast concrete construction.
Kocab et al. (2019),C50_SL_15,Czech Republic,Cube - On-site,28,FALSE,Silver Schmidt Type N,,Horizontal,5,44.5,Cube,150.0,150.0,16,0.40,C50/60,50,75.71,75.71,64.61,Cubes poured on-site during precast concrete construction.
Kocab et al. (2019),C50_SL_16,Czech Republic,Cube - On-site,28,FALSE,Silver Schmidt Type N,,Horizontal,5,48.9,Cube,150.0,150.0,16,0.40,C50/60,50,81.26,81.26,70.16,Cubes poured on-site during precast concrete construction.
Kocab et al. (2019),C50_SL_17,Czech Republic,Cube - On-site,28,FALSE,Silver Schmidt Type N,,Horizontal,5,49.4,Cube,150.0,150.0,16,0.40,C50/60,50,76.72,76.72,65.62,Cubes poured on-site during precast concrete construction.
Asteris & Mokos (2020),B1_1,Greece,Cube - Laboratory,,FALSE,,,,,26.4,Cube,,,,,,,20.20,20.20,16.77,
Asteris & Mokos (2020),B1_2,Greece,Cube - Laboratory,,FALSE,,,,,28.5,Cube,,,,,,,19.91,19.91,16.53,
Asteris & Mokos (2020),B1_3,Greece,Cube - Laboratory,,FALSE,,,,,27.0,Cube,,,,,,,20.30,20.30,16.85,
Asteris & Mokos (2020),B1_4,Greece,Cube - Laboratory,,FALSE,,,,,26.6,Cube,,,,,,,22.16,22.16,18.39,
Asteris & Mokos (2020),B1_5,Greece,Cube - Laboratory,,FALSE,,,,,27.0,Cube,,,,,,,20.89,20.89,17.34,
Asteris & Mokos (2020),B1_6,Greece,Cube - Laboratory,,FALSE,,,,,26.8,Cube,,,,,,,21.67,21.67,17.99,
Asteris & Mokos (2020),B2_1,Greece,Cube - Laboratory,,FALSE,,,,,26.0,Cube,,,,,,,18.63,18.63,15.46,
Asteris & Mokos (2020),B2_2,Greece,Cube - Laboratory,,FALSE,,,,,25.5,Cube,,,,,,,20.10,20.10,16.68,
Asteris & Mokos (2020),B2_3,Greece,Cube - Laboratory,,FALSE,,,,,27.0,Cube,,,,,,,20.40,20.40,16.93,
Asteris & Mokos (2020),B2_4,Greece,Cube - Laboratory,,FALSE,,,,,26.0,Cube,,,,,,,19.22,19.22,15.95,
Asteris & Mokos (2020),B2_5,Greece,Cube - Laboratory,,FALSE,,,,,26.1,Cube,,,,,,,21.57,21.57,17.90,
Asteris & Mokos (2020),B2_6,Greece,Cube - Laboratory,,FALSE,,,,,27.3,Cube,,,,,,,19.22,19.22,15.95,
Asteris & Mokos (2020),B3_1,Greece,Cube - Laboratory,,FALSE,,,,,22.8,Cube,,,,,,,15.00,15.00,12.45,
Asteris & Mokos (2020),B3_2,Greece,Cube - Laboratory,,FALSE,,,,,25.0,Cube,,,,,,,17.36,17.36,14.41,
Asteris & Mokos (2020),B3_3,Greece,Cube - Laboratory,,FALSE,,,,,23.0,Cube,,,,,,,15.30,15.30,12.70,
Asteris & Mokos (2020),B3_4,Greece,Cube - Laboratory,,FALSE,,,,,24.5,Cube,,,,,,,15.89,15.89,13.19,
Asteris & Mokos (2020),B3_5,Greece,Cube - Laboratory,,FALSE,,,,,23.8,Cube,,,,,,,14.22,14.22,11.80,
Asteris & Mokos (2020),B3_6,Greece,Cube - Laboratory,,FALSE,,,,,24.0,Cube,,,,,,,16.67,16.67,13.84,
Asteris & Mokos (2020),B4_1,Greece,Cube - Laboratory,,FALSE,,,,,32.2,Cube,,,,,,,32.36,32.36,26.86,
Asteris & Mokos (2020),B4_2,Greece,Cube - Laboratory,,FALSE,,,,,32.0,Cube,,,,,,,30.60,30.60,25.40,
Asteris & Mokos (2020),B4_3,Greece,Cube - Laboratory,,FALSE,,,,,30.0,Cube,,,,,,,35.79,35.79,29.71,
Asteris & Mokos (2020),B4_4,Greece,Cube - Laboratory,,FALSE,,,,,31.8,Cube,,,,,,,31.58,31.58,26.21,
Asteris & Mokos (2020),B4_5,Greece,Cube - Laboratory,,FALSE,,,,,32.5,Cube,,,,,,,30.89,30.89,25.64,
Asteris & Mokos (2020),B4_6,Greece,Cube - Laboratory,,FALSE,,,,,32.0,Cube,,,,,,,32.36,32.36,26.86,
Asteris & Mokos (2020),B5_1,Greece,Cube - Laboratory,,FALSE,,,,,32.8,Cube,,,,,,,34.62,34.62,28.73,
Asteris & Mokos (2020),B5_2,Greece,Cube - Laboratory,,FALSE,,,,,33.6,Cube,,,,,,,34.62,34.62,28.73,
Asteris & Mokos (2020),B5_3,Greece,Cube - Laboratory,,FALSE,,,,,33.0,Cube,,,,,,,35.50,35.50,29.47,
Asteris & Mokos (2020),B5_4,Greece,Cube - Laboratory,,FALSE,,,,,33.8,Cube,,,,,,,35.50,35.50,29.47,
Asteris & Mokos (2020),B5_5,Greece,Cube - Laboratory,,FALSE,,,,,33.5,Cube,,,,,,,34.32,34.32,28.49,
Asteris & Mokos (2020),B5_6,Greece,Cube - Laboratory,,FALSE,,,,,34.0,Cube,,,,,,,37.46,37.46,31.09,
Asteris & Mokos (2020),B6_1,Greece,Cube - Laboratory,,FALSE,,,,,30.0,Cube,,,,,,,28.14,28.14,23.36,
Asteris & Mokos (2020),B6_2,Greece,Cube - Laboratory,,FALSE,,,,,30.5,Cube,,,,,,,27.07,27.07,22.47,
Asteris & Mokos (2020),B6_3,Greece,Cube - Laboratory,,FALSE,,,,,31.0,Cube,,,,,,,30.11,30.11,24.99,
Asteris & Mokos (2020),B6_4,Greece,Cube - Laboratory,,FALSE,,,,,30.8,Cube,,,,,,,28.14,28.14,23.36,
Asteris & Mokos (2020),B6_5,Greece,Cube - Laboratory,,FALSE,,,,,29.0,Cube,,,,,,,28.44,28.44,23.61,
Asteris & Mokos (2020),B6_6,Greece,Cube - Laboratory,,FALSE,,,,,31.0,Cube,,,,,,,28.44,28.44,23.61,
Asteris & Mokos (2020),B7_1,Greece,Cube - Laboratory,,FALSE,,,,,30.5,Cube,,,,,,,27.46,27.46,22.79,
Asteris & Mokos (2020),B7_2,Greece,Cube - Laboratory,,FALSE,,,,,30.0,Cube,,,,,,,28.64,28.64,23.77,
Asteris & Mokos (2020),B7_3,Greece,Cube - Laboratory,,FALSE,,,,,31.9,Cube,,,,,,,28.14,28.14,23.36,
Asteris & Mokos (2020),B7_4,Greece,Cube - Laboratory,,FALSE,,,,,30.8,Cube,,,,,,,28.93,28.93,24.01,
Asteris & Mokos (2020),B7_5,Greece,Cube - Laboratory,,FALSE,,,,,31.3,Cube,,,,,,,29.62,29.62,24.58,
Asteris & Mokos (2020),B7_6,Greece,Cube - Laboratory,,FALSE,,,,,30.8,Cube,,,,,,,29.52,29.52,24.50,
Asteris & Mokos (2020),B8_1,Greece,Cube - Laboratory,,FALSE,,,,,30.1,Cube,,,,,,,29.62,29.62,24.58,
Asteris & Mokos (2020),B8_2,Greece,Cube - Laboratory,,FALSE,,,,,30.7,Cube,,,,,,,35.50,35.50,29.47,
Asteris & Mokos (2020),B8_3,Greece,Cube - Laboratory,,FALSE,,,,,32.4,Cube,,,,,,,34.81,34.81,28.89,
Asteris & Mokos (2020),B8_4,Greece,Cube - Laboratory,,FALSE,,,,,33.0,Cube,,,,,,,36.19,36.19,30.04,
Asteris & Mokos (2020),B8_5,Greece,Cube - Laboratory,,FALSE,,,,,32.6,Cube,,,,,,,30.30,30.30,25.15,
Asteris & Mokos (2020),B8_6,Greece,Cube - Laboratory,,FALSE,,,,,33.8,Cube,,,,,,,35.30,35.30,29.30,
Asteris & Mokos (2020),B9_1,Greece,Cube - Laboratory,,FALSE,,,,,28.0,Cube,,,,,,,22.16,22.16,18.39,
Asteris & Mokos (2020),B9_2,Greece,Cube - Laboratory,,FALSE,,,,,28.0,Cube,,,,,,,22.26,22.26,18.48,
Asteris & Mokos (2020),B9_3,Greece,Cube - Laboratory,,FALSE,,,,,30.0,Cube,,,,,,,23.63,23.63,19.61,
Asteris & Mokos (2020),B9_4,Greece,Cube - Laboratory,,FALSE,,,,,28.0,Cube,,,,,,,22.26,22.26,18.48,
Asteris & Mokos (2020),B9_5,Greece,Cube - Laboratory,,FALSE,,,,,28.9,Cube,,,,,,,22.36,22.36,18.56,
Asteris & Mokos (2020),B9_6,Greece,Cube - Laboratory,,FALSE,,,,,27.5,Cube,,,,,,,22.16,22.16,18.39,
Asteris & Mokos (2020),B10_1,Greece,Cube - Laboratory,,FALSE,,,,,31.0,Cube,,,,,,,27.85,27.85,23.12,
Asteris & Mokos (2020),B10_2,Greece,Cube - Laboratory,,FALSE,,,,,31.2,Cube,,,,,,,27.26,27.26,22.63,
Asteris & Mokos (2020),B10_3,Greece,Cube - Laboratory,,FALSE,,,,,30.2,Cube,,,,,,,25.10,25.10,20.83,
Asteris & Mokos (2020),B10_4,Greece,Cube - Laboratory,,FALSE,,,,,30.0,Cube,,,,,,,28.44,28.44,23.61,
Asteris & Mokos (2020),B10_5,Greece,Cube - Laboratory,,FALSE,,,,,30.8,Cube,,,,,,,26.77,26.77,22.22,
Asteris & Mokos (2020),B10_6,Greece,Cube - Laboratory,,FALSE,,,,,31.0,Cube,,,,,,,29.03,29.03,24.09,
Asteris & Mokos (2020),B11_1,Greece,Cube - Laboratory,,FALSE,,,,,28.6,Cube,,,,,,,23.63,23.63,19.61,
Asteris & Mokos (2020),B11_2,Greece,Cube - Laboratory,,FALSE,,,,,30.7,Cube,,,,,,,25.69,25.69,21.32,
Asteris & Mokos (2020),B11_3,Greece,Cube - Laboratory,,FALSE,,,,,28.6,Cube,,,,,,,23.05,23.05,19.13,
Asteris & Mokos (2020),B11_4,Greece,Cube - Laboratory,,FALSE,,,,,28.5,Cube,,,,,,,25.20,25.20,20.92,
Asteris & Mokos (2020),B11_5,Greece,Cube - Laboratory,,FALSE,,,,,29.4,Cube,,,,,,,24.03,24.03,19.94,
Asteris & Mokos (2020),B11_6,Greece,Cube - Laboratory,,FALSE,,,,,29.2,Cube,,,,,,,25.50,25.50,21.17,
Asteris & Mokos (2020),B12_1,Greece,Cube - Laboratory,,FALSE,,,,,30.0,Cube,,,,,,,28.44,28.44,23.61,
Asteris & Mokos (2020),B12_2,Greece,Cube - Laboratory,,FALSE,,,,,30.0,Cube,,,,,,,25.30,25.30,21.00,
Asteris & Mokos (2020),B12_3,Greece,Cube - Laboratory,,FALSE,,,,,30.0,Cube,,,,,,,28.05,28.05,23.28,
Asteris & Mokos (2020),B12_4,Greece,Cube - Laboratory,,FALSE,,,,,29.4,Cube,,,,,,,28.14,28.14,23.36,
Asteris & Mokos (2020),B12_5,Greece,Cube - Laboratory,,FALSE,,,,,30.6,Cube,,,,,,,27.85,27.85,23.12,
Asteris & Mokos (2020),B12_6,Greece,Cube - Laboratory,,FALSE,,,,,30.3,Cube,,,,,,,27.36,27.36,22.71,
Asteris & Mokos (2020),B13_1,Greece,Cube - Laboratory,,FALSE,,,,,25.1,Cube,,,,,,,17.16,17.16,14.24,
Asteris & Mokos (2020),B13_2,Greece,Cube - Laboratory,,FALSE,,,,,26.0,Cube,,,,,,,19.61,19.61,16.28,
Asteris & Mokos (2020),B13_3,Greece,Cube - Laboratory,,FALSE,,,,,25.4,Cube,,,,,,,16.67,16.67,13.84,
Asteris & Mokos (2020),B13_4,Greece,Cube - Laboratory,,FALSE,,,,,24.4,Cube,,,,,,,16.67,16.67,13.84,
Asteris & Mokos (2020),B13_5,Greece,Cube - Laboratory,,FALSE,,,,,26.0,Cube,,,,,,,18.34,18.34,15.22,
Asteris & Mokos (2020),B13_6,Greece,Cube - Laboratory,,FALSE,,,,,26.0,Cube,,,,,,,19.12,19.12,15.87,
Asteris & Mokos (2020),B14_1,Greece,Cube - Laboratory,,FALSE,,,,,28.6,Cube,,,,,,,22.16,22.16,18.39,
Asteris & Mokos (2020),B14_2,Greece,Cube - Laboratory,,FALSE,,,,,28.0,Cube,,,,,,,23.14,23.14,19.21,
Asteris & Mokos (2020),B14_3,Greece,Cube - Laboratory,,FALSE,,,,,28.3,Cube,,,,,,,22.95,22.95,19.05,
Asteris & Mokos (2020),B14_4,Greece,Cube - Laboratory,,FALSE,,,,,26.3,Cube,,,,,,,23.05,23.05,19.13,
Asteris & Mokos (2020),B14_5,Greece,Cube - Laboratory,,FALSE,,,,,29.1,Cube,,,,,,,22.36,22.36,18.56,
Asteris & Mokos (2020),B14_6,Greece,Cube - Laboratory,,FALSE,,,,,27.4,Cube,,,,,,,22.36,22.36,18.56,
Asteris & Mokos (2020),B15_1,Greece,Cube - Laboratory,,FALSE,,,,,26.6,Cube,,,,,,,19.61,19.61,16.28,
Asteris & Mokos (2020),B15_2,Greece,Cube - Laboratory,,FALSE,,,,,24.6,Cube,,,,,,,16.67,16.67,13.84,
Asteris & Mokos (2020),B15_3,Greece,Cube - Laboratory,,FALSE,,,,,25.5,Cube,,,,,,,17.65,17.65,14.65,
Asteris & Mokos (2020),B15_4,Greece,Cube - Laboratory,,FALSE,,,,,25.4,Cube,,,,,,,18.34,18.34,15.22,
Asteris & Mokos (2020),B15_5,Greece,Cube - Laboratory,,FALSE,,,,,26.4,Cube,,,,,,,17.85,17.85,14.82,
Asteris & Mokos (2020),B15_6,Greece,Cube - Laboratory,,FALSE,,,,,25.4,Cube,,,,,,,20.10,20.10,16.68,
Asteris & Mokos (2020),B16_1,Greece,Cube - Laboratory,,FALSE,,,,,29.7,Cube,,,,,,,24.32,24.32,20.19,
Asteris & Mokos (2020),B16_2,Greece,Cube - Laboratory,,FALSE,,,,,29.3,Cube,,,,,,,24.52,24.52,20.35,
Asteris & Mokos (2020),B16_3,Greece,Cube - Laboratory,,FALSE,,,,,30.8,Cube,,,,,,,25.20,25.20,20.92,
Asteris & Mokos (2020),B16_4,Greece,Cube - Laboratory,,FALSE,,,,,29.7,Cube,,,,,,,26.87,26.87,22.30,
Asteris & Mokos (2020),B16_5,Greece,Cube - Laboratory,,FALSE,,,,,29.0,Cube,,,,,,,26.87,26.87,22.30,
Asteris & Mokos (2020),B16_6,Greece,Cube - Laboratory,,FALSE,,,,,30.0,Cube,,,,,,,26.18,26.18,21.73,
Asteris & Mokos (2020),B17_1,Greece,Cube - Laboratory,,FALSE,,,,,23.0,Cube,,,,,,,14.51,14.51,12.04,
Asteris & Mokos (2020),B17_2,Greece,Cube - Laboratory,,FALSE,,,,,23.5,Cube,,,,,,,16.18,16.18,13.43,
Asteris & Mokos (2020),B17_3,Greece,Cube - Laboratory,,FALSE,,,,,23.5,Cube,,,,,,,14.42,14.42,11.97,
Asteris & Mokos (2020),B17_4,Greece,Cube - Laboratory,,FALSE,,,,,23.1,Cube,,,,,,,14.22,14.22,11.80,
Asteris & Mokos (2020),B17_5,Greece,Cube - Laboratory,,FALSE,,,,,24.0,Cube,,,,,,,14.91,14.91,12.38,
Asteris & Mokos (2020),B17_6,Greece,Cube - Laboratory,,FALSE,,,,,22.0,Cube,,,,,,,15.20,15.20,12.62,
Asteris & Mokos (2020),B18_1,Greece,Cube - Laboratory,,FALSE,,,,,21.6,Cube,,,,,,,12.85,12.85,10.67,
Asteris & Mokos (2020),B18_2,Greece,Cube - Laboratory,,FALSE,,,,,20.5,Cube,,,,,,,12.16,12.16,10.09,
Asteris & Mokos (2020),B18_3,Greece,Cube - Laboratory,,FALSE,,,,,21.8,Cube,,,,,,,12.45,12.45,10.33,
Asteris & Mokos (2020),B18_4,Greece,Cube - Laboratory,,FALSE,,,,,21.1,Cube,,,,,,,12.45,12.45,10.33,
Asteris & Mokos (2020),B18_5,Greece,Cube - Laboratory,,FALSE,,,,,20.0,Cube,,,,,,,12.65,12.65,10.50,
Asteris & Mokos (2020),B18_6,Greece,Cube - Laboratory,,FALSE,,,,,22.0,Cube,,,,,,,14.32,14.32,11.89,
Asteris & Mokos (2020),B19_2,Greece,Cube - Laboratory,,FALSE,,,,,24.9,Cube,,,,,,,15.79,15.79,13.11,
Asteris & Mokos (2020),B19_3,Greece,Cube - Laboratory,,FALSE,,,,,25.8,Cube,,,,,,,16.18,16.18,13.43,
Asteris & Mokos (2020),B19_4,Greece,Cube - Laboratory,,FALSE,,,,,24.3,Cube,,,,,,,15.89,15.89,13.19,
Asteris & Mokos (2020),B19_5,Greece,Cube - Laboratory,,FALSE,,,,,24.4,Cube,,,,,,,15.30,15.30,12.70,
Asteris & Mokos (2020),B19_6,Greece,Cube - Laboratory,,FALSE,,,,,25.6,Cube,,,,,,,16.38,16.38,13.60,
Asteris & Mokos (2020),B20_1,Greece,Cube - Laboratory,,FALSE,,,,,22.2,Cube,,,,,,,15.40,15.40,12.78,
Asteris & Mokos (2020),B20_2,Greece,Cube - Laboratory,,FALSE,,,,,22.0,Cube,,,,,,,14.42,14.42,11.97,
Asteris & Mokos (2020),B20_3,Greece,Cube - Laboratory,,FALSE,,,,,21.9,Cube,,,,,,,14.32,14.32,11.89,
Asteris & Mokos (2020),B20_4,Greece,Cube - Laboratory,,FALSE,,,,,22.1,Cube,,,,,,,15.10,15.10,12.53,
Asteris & Mokos (2020),B20_5,Greece,Cube - Laboratory,,FALSE,,,,,21.8,Cube,,,,,,,15.49,15.49,12.86,
Asteris & Mokos (2020),B20_6,Greece,Cube - Laboratory,,FALSE,,,,,21.9,Cube,,,,,,,15.00,15.00,12.45,
Asteris & Mokos (2020),B21_1,Greece,Cube - Laboratory,,FALSE,,,,,27.2,Cube,,,,,,,20.10,20.10,16.68,
Asteris & Mokos (2020),B21_2,Greece,Cube - Laboratory,,FALSE,,,,,28.4,Cube,,,,,,,19.81,19.81,16.44,
Asteris & Mokos (2020),B21_3,Greece,Cube - Laboratory,,FALSE,,,,,27.9,Cube,,,,,,,20.89,20.89,17.34,
Asteris & Mokos (2020),B21_4,Greece,Cube - Laboratory,,FALSE,,,,,28.6,Cube,,,,,,,22.85,22.85,18.97,
Asteris & Mokos (2020),B21_5,Greece,Cube - Laboratory,,FALSE,,,,,29.2,Cube,,,,,,,22.56,22.56,18.72,
Asteris & Mokos (2020),B21_6,Greece,Cube - Laboratory,,FALSE,,,,,29.0,Cube,,,,,,,21.08,21.08,17.50,
Asteris & Mokos (2020),B22_1,Greece,Cube - Laboratory,,FALSE,,,,,28.7,Cube,,,,,,,23.05,23.05,19.13,
Asteris & Mokos (2020),B22_2,Greece,Cube - Laboratory,,FALSE,,,,,28.0,Cube,,,,,,,24.22,24.22,20.10,
Asteris & Mokos (2020),B22_3,Greece,Cube - Laboratory,,FALSE,,,,,29.8,Cube,,,,,,,23.54,23.54,19.54,
Asteris & Mokos (2020),B22_4,Greece,Cube - Laboratory,,FALSE,,,,,28.4,Cube,,,,,,,24.52,24.52,20.35,
Asteris & Mokos (2020),B22_5,Greece,Cube - Laboratory,,FALSE,,,,,29.0,Cube,,,,,,,23.83,23.83,19.78,
Asteris & Mokos (2020),B22_6,Greece,Cube - Laboratory,,FALSE,,,,,29.4,Cube,,,,,,,23.73,23.73,19.70,
Asteris & Mokos (2020),B23_1,Greece,Cube - Laboratory,,FALSE,,,,,28.1,Cube,,,,,,,21.38,21.38,17.75,
Asteris & Mokos (2020),B23_2,Greece,Cube - Laboratory,,FALSE,,,,,28.2,Cube,,,,,,,20.99,20.99,17.42,
Asteris & Mokos (2020),B23_3,Greece,Cube - Laboratory,,FALSE,,,,,28.6,Cube,,,,,,,21.67,21.67,17.99,
Asteris & Mokos (2020),B23_4,Greece,Cube - Laboratory,,FALSE,,,,,28.0,Cube,,,,,,,24.42,24.42,20.27,
Asteris & Mokos (2020),B23_5,Greece,Cube - Laboratory,,FALSE,,,,,26.2,Cube,,,,,,,14.42,14.42,11.97,
Asteris & Mokos (2020),B23_6,Greece,Cube - Laboratory,,FALSE,,,,,22.9,Cube,,,,,,,14.81,14.81,12.29,
Asteris & Mokos (2020),B24_1,Greece,Cube - Laboratory,,FALSE,,,,,38.2,Cube,,,,,,,43.25,43.25,35.90,
Asteris & Mokos (2020),B24_2,Greece,Cube - Laboratory,,FALSE,,,,,37.2,Cube,,,,,,,40.31,40.31,33.46,
Asteris & Mokos (2020),B24_3,Greece,Cube - Laboratory,,FALSE,,,,,39.0,Cube,,,,,,,43.44,43.44,36.06,
Asteris & Mokos (2020),B24_4,Greece,Cube - Laboratory,,FALSE,,,,,38.0,Cube,,,,,,,39.32,39.32,32.64,
Asteris & Mokos (2020),B24_5,Greece,Cube - Laboratory,,FALSE,,,,,36.8,Cube,,,,,,,42.27,42.27,35.08,
Asteris & Mokos (2020),B24_6,Greece,Cube - Laboratory,,FALSE,,,,,37.1,Cube,,,,,,,41.58,41.58,34.51,
Asteris & Mokos (2020),B25_1,Greece,Cube - Laboratory,,FALSE,,,,,36.0,Cube,,,,,,,47.56,47.56,39.47,
Asteris & Mokos (2020),B25_2,Greece,Cube - Laboratory,,FALSE,,,,,34.4,Cube,,,,,,,42.95,42.95,35.65,
Asteris & Mokos (2020),B25_3,Greece,Cube - Laboratory,,FALSE,,,,,35.4,Cube,,,,,,,40.70,40.70,33.78,
Asteris & Mokos (2020),B25_4,Greece,Cube - Laboratory,,FALSE,,,,,34.6,Cube,,,,,,,41.97,41.97,34.84,
Asteris & Mokos (2020),B25_5,Greece,Cube - Laboratory,,FALSE,,,,,35.2,Cube,,,,,,,44.33,44.33,36.79,
Asteris & Mokos (2020),B25_6,Greece,Cube - Laboratory,,FALSE,,,,,35.5,Cube,,,,,,,43.64,43.64,36.22,
Asteris & Mokos (2020),B26_1,Greece,Cube - Laboratory,,FALSE,,,,,41.5,Cube,,,,,,,50.21,50.21,41.67,
Asteris & Mokos (2020),B26_2,Greece,Cube - Laboratory,,FALSE,,,,,41.5,Cube,,,,,,,50.01,50.01,41.51,
Asteris & Mokos (2020),B26_3,Greece,Cube - Laboratory,,FALSE,,,,,40.6,Cube,,,,,,,49.33,49.33,40.94,
Asteris & Mokos (2020),B26_4,Greece,Cube - Laboratory,,FALSE,,,,,42.0,Cube,,,,,,,50.01,50.01,41.51,
Asteris & Mokos (2020),B26_5,Greece,Cube - Laboratory,,FALSE,,,,,40.0,Cube,,,,,,,45.40,45.40,37.68,
Asteris & Mokos (2020),B26_6,Greece,Cube - Laboratory,,FALSE,,,,,41.4,Cube,,,,,,,50.01,50.01,41.51,
Asteris & Mokos (2020),B27_1,Greece,Cube - Laboratory,,FALSE,,,,,41.0,Cube,,,,,,,50.41,50.41,41.84,
Asteris & Mokos (2020),B27_2,Greece,Cube - Laboratory,,FALSE,,,,,41.0,Cube,,,,,,,52.17,52.17,43.30,
Asteris & Mokos (2020),B27_3,Greece,Cube - Laboratory,,FALSE,,,,,40.8,Cube,,,,,,,50.80,50.80,42.16,
Asteris & Mokos (2020),B27_4,Greece,Cube - Laboratory,,FALSE,,,,,41.0,Cube,,,,,,,50.01,50.01,41.51,
Asteris & Mokos (2020),B27_5,Greece,Cube - Laboratory,,FALSE,,,,,40.0,Cube,,,,,,,49.13,49.13,40.78,
Asteris & Mokos (2020),B27_6,Greece,Cube - Laboratory,,FALSE,,,,,41.2,Cube,,,,,,,50.80,50.80,42.16,
Asteris & Mokos (2020),B28_1,Greece,Cube - Laboratory,,FALSE,,,,,38.9,Cube,,,,,,,42.95,42.95,35.65,
Asteris & Mokos (2020),B28_2,Greece,Cube - Laboratory,,FALSE,,,,,37.3,Cube,,,,,,,40.99,40.99,34.02,
Asteris & Mokos (2020),B28_3,Greece,Cube - Laboratory,,FALSE,,,,,38.5,Cube,,,,,,,41.68,41.68,34.59,
Asteris & Mokos (2020),B28_4,Greece,Cube - Laboratory,,FALSE,,,,,38.3,Cube,,,,,,,40.99,40.99,34.02,
Asteris & Mokos (2020),B28_5,Greece,Cube - Laboratory,,FALSE,,,,,37.3,Cube,,,,,,,41.19,41.19,34.19,
Asteris & Mokos (2020),B28_6,Greece,Cube - Laboratory,,FALSE,,,,,37.0,Cube,,,,,,,41.78,41.78,34.68,
Asteris & Mokos (2020),B29_1,Greece,Cube - Laboratory,,FALSE,,,,,36.2,Cube,,,,,,,39.91,39.91,33.13,
Asteris & Mokos (2020),B29_2,Greece,Cube - Laboratory,,FALSE,,,,,36.2,Cube,,,,,,,39.72,39.72,32.97,
Asteris & Mokos (2020),B29_3,Greece,Cube - Laboratory,,FALSE,,,,,37.3,Cube,,,,,,,38.25,38.25,31.75,
Asteris & Mokos (2020),B29_4,Greece,Cube - Laboratory,,FALSE,,,,,38.1,Cube,,,,,,,40.40,40.40,33.53,
Asteris & Mokos (2020),B29_5,Greece,Cube - Laboratory,,FALSE,,,,,37.2,Cube,,,,,,,39.72,39.72,32.97,
Asteris & Mokos (2020),B29_6,Greece,Cube - Laboratory,,FALSE,,,,,35.2,Cube,,,,,,,39.72,39.72,32.97,
Asteris & Mokos (2020),B30_1,Greece,Cube - Laboratory,,FALSE,,,,,36.1,Cube,,,,,,,38.83,38.83,32.23,
Asteris & Mokos (2020),B30_2,Greece,Cube - Laboratory,,FALSE,,,,,37.3,Cube,,,,,,,41.19,41.19,34.19,
Asteris & Mokos (2020),B30_3,Greece,Cube - Laboratory,,FALSE,,,,,37.1,Cube,,,,,,,39.72,39.72,32.97,
Asteris & Mokos (2020),B30_4,Greece,Cube - Laboratory,,FALSE,,,,,36.8,Cube,,,,,,,38.05,38.05,31.58,
Asteris & Mokos (2020),B30_5,Greece,Cube - Laboratory,,FALSE,,,,,37.1,Cube,,,,,,,39.42,39.42,32.72,
Asteris & Mokos (2020),B30_6,Greece,Cube - Laboratory,,FALSE,,,,,36.1,Cube,,,,,,,40.21,40.21,33.37,
Asteris & Mokos (2020),B31_1,Greece,Cube - Laboratory,,FALSE,,,,,33.0,Cube,,,,,,,31.87,31.87,26.45,
Asteris & Mokos (2020),B31_2,Greece,Cube - Laboratory,,FALSE,,,,,33.9,Cube,,,,,,,33.05,33.05,27.43,
Asteris & Mokos (2020),B31_3,Greece,Cube - Laboratory,,FALSE,,,,,33.8,Cube,,,,,,,33.93,33.93,28.16,
Asteris & Mokos (2020),B31_4,Greece,Cube - Laboratory,,FALSE,,,,,34.6,Cube,,,,,,,33.93,33.93,28.16,
Asteris & Mokos (2020),B31_5,Greece,Cube - Laboratory,,FALSE,,,,,33.3,Cube,,,,,,,34.81,34.81,28.89,
Asteris & Mokos (2020),B31_6,Greece,Cube - Laboratory,,FALSE,,,,,33.8,Cube,,,,,,,34.81,34.81,28.89,
Asteris & Mokos (2020),B33_1,Greece,Cube - Laboratory,,FALSE,,,,,30.0,Cube,,,,,,,26.38,26.38,21.90,
Asteris & Mokos (2020),B33_2,Greece,Cube - Laboratory,,FALSE,,,,,30.0,Cube,,,,,,,25.01,25.01,20.76,
Asteris & Mokos (2020),B33_3,Greece,Cube - Laboratory,,FALSE,,,,,30.9,Cube,,,,,,,26.97,26.97,22.39,
Asteris & Mokos (2020),B33_4,Greece,Cube - Laboratory,,FALSE,,,,,30.4,Cube,,,,,,,26.28,26.28,21.81,
Asteris & Mokos (2020),B33_5,Greece,Cube - Laboratory,,FALSE,,,,,30.9,Cube,,,,,,,26.58,26.58,22.06,
Asteris & Mokos (2020),B33_6,Greece,Cube - Laboratory,,FALSE,,,,,30.5,Cube,,,,,,,25.99,25.99,21.57,
Asteris & Mokos (2020),B34_1,Greece,Cube - Laboratory,,FALSE,,,,,28.3,Cube,,,,,,,26.09,26.09,21.65,
