Repository: bjhtud/MTL_in_MAT

# MTL_in_MAT

## 多任务情况

UHPC为核心数据集
测试集划分有两种方式：
1. 单任务测试集：针对每个任务，划分出该任务没有缺失标签的样本中的一部分作为测试集
   - 训练阶段：分任务训练，与其他任务(标签)的样本进行合并，这样就得到了一个训练集，这个训练集中特征和标签还是有缺失的
   - 训练出的模型：
     - 输入：特征 + 其他任务的标签
     - 输出：当前任务的标签
   - 测试阶段：使用该任务的测试集进行评估
   - 问题是：测试集中没有其他任务的标签，怎么办？

2. 多任务测试集：划分出所有任务都没有缺失标签的样本作为测试集
    - 训练阶段：使用其他样本作为训练集，这些样本中有缺失标签和缺失特征
    - 训练出的模型：
      - 输入：特征
      - 输出：所有任务的标签
    - 测试阶段：使用多任务测试集进行评估
    - 这样就能利用多个任务之间的关系进行预测
    - 缺点是：测试集会比较小，并且只能评估那些没有缺失标签的样本

##

File: data_set/Non_destructive/Complete RH Database.csv (part 35 of 39)
Literature,Specimen ID,Country,Specimen Type,Specimen Age (days),Rebar Present,RH Device Brand & Model,Standard,Orientation,No. Tests,"Median Rebound Number, RN",Core Specimen ,Height (mm),Width/Diameter (mm),Max Aggregate Size (mm),W/C Ratio,Strength Class,"Design Strength, fck (MPa)","fc,core (MPa)","fc,ref (MPa)","fc,cyl (MPa)",Notes
Asteris & Mokos (2020),B34_2,Greece,Cube - Laboratory,,FALSE,,,,,30.0,Cube,,,,,,,26.58,26.58,22.06,
Asteris & Mokos (2020),B34_3,Greece,Cube - Laboratory,,FALSE,,,,,30.0,Cube,,,,,,,27.46,27.46,22.79,
Asteris & Mokos (2020),B34_4,Greece,Cube - Laboratory,,FALSE,,,,,29.9,Cube,,,,,,,27.46,27.46,22.79,
Asteris & Mokos (2020),B34_5,Greece,Cube - Laboratory,,FALSE,,,,,30.9,Cube,,,,,,,27.46,27.46,22.79,
Asteris & Mokos (2020),B34_6,Greece,Cube - Laboratory,,FALSE,,,,,31.0,Cube,,,,,,,27.46,27.46,22.79,
Asteris & Mokos (2020),B35_1,Greece,Cube - Laboratory,,FALSE,,,,,28.0,Cube,,,,,,,22.85,22.85,18.97,
Asteris & Mokos (2020),B35_2,Greece,Cube - Laboratory,,FALSE,,,,,28.3,Cube,,,,,,,23.14,23.14,19.21,
Asteris & Mokos (2020),B35_3,Greece,Cube - Laboratory,,FALSE,,,,,27.0,Cube,,,,,,,22.36,22.36,18.56,
Asteris & Mokos (2020),B35_4,Greece,Cube - Laboratory,,FALSE,,,,,28.7,Cube,,,,,,,23.54,23.54,19.54,
Asteris & Mokos (2020),B35_5,Greece,Cube - Laboratory,,FALSE,,,,,28.2,Cube,,,,,,,23.34,23.34,19.37,
Asteris & Mokos (2020),B35_6,Greece,Cube - Laboratory,,FALSE,,,,,29.0,Cube,,,,,,,24.52,24.52,20.35,
Asteris & Mokos (2020),B36_1,Greece,Cube - Laboratory,,FALSE,,,,,27.0,Cube,,,,,,,22.46,22.46,18.64,
Asteris & Mokos (2020),B36_2,Greece,Cube - Laboratory,,FALSE,,,,,28.5,Cube,,,,,,,22.16,22.16,18.39,
Asteris & Mokos (2020),B36_3,Greece,Cube - Laboratory,,FALSE,,,,,28.2,Cube,,,,,,,21.38,21.38,17.75,
Asteris & Mokos (2020),B36_4,Greece,Cube - Laboratory,,FALSE,,,,,29.6,Cube,,,,,,,22.85,22.85,18.97,
Asteris & Mokos (2020),B36_5,Greece,Cube - Laboratory,,FALSE,,,,,28.0,Cube,,,,,,,23.54,23.54,19.54,
Asteris & Mokos (2020),B36_6,Greece,Cube - Laboratory,,FALSE,,,,,28.0,Cube,,,,,,,23.73,23.73,19.70,
Cristofaro et al. (2020),C_1,Italy,Cylinder - In-situ,,FALSE,,,,,44.0,Core,168.0,84.0,,,,,24.96,23.55,19.54,No test information reported. Structures aged between 1960s to 1980s.
Cristofaro et al. (2020),C_2,Italy,Cylinder - In-situ,,FALSE,,,,,43.9,Core,168.0,84.0,,,,,21.37,20.16,16.73,No test information reported. Structures aged between 1960s to 1980s.
Cristofaro et al. (2020),C_3,Italy,Cylinder - In-situ,,FALSE,,,,,45.2,Core,168.0,84.0,,,,,22.27,21.01,17.44,No test information reported. Structures aged between 1960s to 1980s.
Cristofaro et al. (2020),C_4,Italy,Cylinder - In-situ,,FALSE,,,,,45.9,Core,168.0,84.0,,,,,28.68,27.06,22.46,No test information reported. Structures aged between 1960s to 1980s.
Cristofaro et al. (2020),C_5,Italy,Cylinder - In-situ,,FALSE,,,,,42.6,Core,168.0,84.0,,,,,23.94,22.58,18.75,No test information reported. Structures aged between 1960s to 1980s.
Cristofaro et al. (2020),C_6,Italy,Cylinder - In-situ,,FALSE,,,,,44.9,Core,168.0,84.0,,,,,28.10,26.51,22.00,No test information reported. Structures aged between 1960s to 1980s.
Cristofaro et al. (2020),C_7,Italy,Cylinder - In-situ,,FALSE,,,,,48.1,Core,168.0,84.0,,,,,19.17,18.08,15.01,No test information reported. Structures aged between 1960s to 1980s.
Cristofaro et al. (2020),C_8,Italy,Cylinder - In-situ,,FALSE,,,,,47.5,Core,168.0,84.0,,,,,17.09,16.12,13.38,No test information reported. Structures aged between 1960s to 1980s.
Cristofaro et al. (2020),C_9,Italy,Cylinder - In-situ,,FALSE,,,,,44.2,Core,168.0,84.0,,,,,21.23,20.03,16.62,No test information reported. Structures aged between 1960s to 1980s.
Cristofaro et al. (2020),C_10,Italy,Cylinder - In-situ,,FALSE,,,,,45.4,Core,168.0,84.0,,,,,17.56,16.57,13.75,No test information reported. Structures aged between 1960s to 1980s.
Cristofaro et al. (2020),C_11,Italy,Cylinder - In-situ,,FALSE,,,,,47.8,Core,168.0,84.0,,,,,23.52,22.19,18.42,No test information reported. Structures aged between 1960s to 1980s.
Cristofaro et al. (2020),C_12,Italy,Cylinder - In-situ,,FALSE,,,,,52.8,Core,168.0,84.0,,,,,25.09,23.67,19.65,No test information reported. Structures aged between 1960s to 1980s.
Cristofaro et al. (2020),C_13,Italy,Cylinder - In-situ,,FALSE,,,,,50.5,Core,168.0,84.0,,,,,29.89,28.20,23.40,No test information reported. Structures aged between 1960s to 1980s.
Cristofaro et al. (2020),C_14,Italy,Cylinder - In-situ,,FALSE,,,,,48.0,Core,208.0,104.0,,,,,26.12,25.30,20.99,No test information reported. Structures aged between 1960s to 1980s.
Cristofaro et al. (2020),C_15,Italy,Cylinder - In-situ,,FALSE,,,,,40.6,Core,168.0,84.0,,,,,14.21,13.41,11.13,No test information reported. Structures aged between 1960s to 1980s.
Cristofaro et al. (2020),C_16,Italy,Cylinder - In-situ,,FALSE,,,,,44.7,Core,168.0,84.0,,,,,18.77,17.71,14.70,No test information reported. Structures aged between 1960s to 1980s.
Cristofaro et al. (2020),C_17,Italy,Cylinder - In-situ,,FALSE,,,,,50.9,Core,168.0,84.0,,,,,23.28,21.96,18.23,No test information reported. Structures aged between 1960s to 1980s.
Cristofaro et al. (2020),C_18,Italy,Cylinder - In-situ,,FALSE,,,,,46.1,Core,168.0,84.0,,,,,27.29,25.75,21.37,No test information reported. Structures aged between 1960s to 1980s.
Cristofaro et al. (2020),C_19,Italy,Cylinder - In-situ,,FALSE,,,,,42.8,Core,168.0,84.0,,,,,15.75,14.86,12.33,No test information reported. Structures aged between 1960s to 1980s.
Cristofaro et al. (2020),C_20,Italy,Cylinder - In-situ,,FALSE,,,,,42.4,Core,168.0,84.0,,,,,12.92,12.19,10.12,No test information reported. Structures aged between 1960s to 1980s.
Cristofaro et al. (2020),C_21,Italy,Cylinder - In-situ,,FALSE,,,,,43.4,Core,168.0,84.0,,,,,16.42,15.49,12.86,No test information reported. Structures aged between 1960s to 1980s.
Cristofaro et al. (2020),C_22,Italy,Cylinder - In-situ,,FALSE,,,,,40.4,Core,168.0,84.0,,,,,14.69,13.86,11.50,No test information reported. Structures aged between 1960s to 1980s.
Cristofaro et al. (2020),C_23,Italy,Cylinder - In-situ,,FALSE,,,,,45.9,Core,168.0,84.0,,,,,18.66,17.60,14.61,No test information reported. Structures aged between 1960s to 1980s.
Cristofaro et al. (2020),C_24,Italy,Cylinder - In-situ,,FALSE,,,,,40.2,Core,208.0,104.0,,,,,16.82,16.29,13.52,No test information reported. Structures aged between 1960s to 1980s.
Cristofaro et al. (2020),C_25,Italy,Cylinder - In-situ,,FALSE,,,,,38.9,Core,168.0,84.0,,,,,11.64,10.98,9.11,No test information reported. Structures aged between 1960s to 1980s.
Cristofaro et al. (2020),C_26,Italy,Cylinder - In-situ,,FALSE,,,,,42.0,Core,168.0,84.0,,,,,14.72,13.89,11.53,No test information reported. Structures aged between 1960s to 1980s.
Cristofaro et al. (2020),C_27,Italy,Cylinder - In-situ,,FALSE,,,,,39.8,Core,168.0,84.0,,,,,14.57,13.75,11.41,No test information reported. Structures aged between 1960s to 1980s.
Cristofaro et al. (2020),C_28,Italy,Cylinder - In-situ,,FALSE,,,,,38.6,Core,168.0,84.0,,,,,12.89,12.16,10.09,No test information reported. Structures aged between 1960s to 1980s.
Cristofaro et al. (2020),C_29,Italy,Cylinder - In-situ,,FALSE,,,,,39.5,Core,168.0,84.0,,,,,15.77,14.88,12.35,No test information reported. Structures aged between 1960s to 1980s.
Cristofaro et al. (2020),C_30,Italy,Cylinder - In-situ,,FALSE,,,,,39.6,Core,168.0,84.0,,,,,14.91,14.07,11.67,No test information reported. Structures aged between 1960s to 1980s.
Cristofaro et al. (2020),C_31,Italy,Cylinder - In-situ,,FALSE,,,,,42.7,Core,168.0,84.0,,,,,18.73,17.67,14.67,No test information reported. Structures aged between 1960s to 1980s.
Cristofaro et al. (2020),C_32,Italy,Cylinder - In-situ,,FALSE,,,,,36.3,Core,168.0,84.0,,,,,11.47,10.82,8.98,No test information reported. Structures aged between 1960s to 1980s.
Cristofaro et al. (2020),C_33,Italy,Cylinder - In-situ,,FALSE,,,,,33.4,Core,168.0,84.0,,,,,11.90,11.23,9.32,No test information reported. Structures aged between 1960s to 1980s.
Cristofaro et al. (2020),C_34,Italy,Cylinder - In-situ,,FALSE,,,,,29.1,Core,168.0,84.0,,,,,9.94,9.38,7.78,No test information reported. Structures aged between 1960s to 1980s.
Cristofaro et al. (2020),C_35,Italy,Cylinder - In-situ,,FALSE,,,,,32.6,Core,168.0,84.0,,,,,9.03,8.52,7.07,No test information reported. Structures aged between 1960s to 1980s.
Cristofaro et al. (2020),C_36,Italy,Cylinder - In-situ,,FALSE,,,,,37.5,Core,168.0,84.0,,,,,12.91,12.18,10.11,No test information reported. Structures aged between 1960s to 1980s.
Cristofaro et al. (2020),C_37,Italy,Cylinder - In-situ,,FALSE,,,,,35.5,Core,168.0,84.0,,,,,14.41,13.59,11.28,No test information reported. Structures aged between 1960s to 1980s.
Cristofaro et al. (2020),C_38,Italy,Cylinder - In-situ,,FALSE,,,,,39.2,Core,168.0,84.0,,,,,16.84,15.89,13.19,No test information reported. Structures aged between 1960s to 1980s.
Cristofaro et al. (2020),C_39,Italy,Cylinder - In-situ,,FALSE,,,,,47.8,Core,168.0,84.0,,,,,21.73,20.50,17.02,No test information reported. Structures aged between 1960s to 1980s.
Cristofaro et al. (2020),C_40,Italy,Cylinder - In-situ,,FALSE,,,,,41.1,Core,168.0,84.0,,,,,17.94,16.92,14.05,No test information reported. Structures aged between 1960s to 1980s.
Cristofaro et al. (2020),C_41,Italy,Cylinder - In-situ,,FALSE,,,,,42.3,Core,168.0,84.0,,,,,22.98,21.68,17.99,No test information reported. Structures aged between 1960s to 1980s.
Cristofaro et al. (2020),C_42,Italy,Cylinder - In-situ,,FALSE,,,,,40.6,Core,168.0,84.0,,,,,20.30,19.15,15.90,No test information reported. Structures aged between 1960s to 1980s.
Cristofaro et al. (2020),C_43,Italy,Cylinder - In-situ,,FALSE,,,,,41.2,Core,208.0,104.0,,,,,29.16,28.24,23.44,No test information reported. Structures aged between 1960s to 1980s.
Cristofaro et al. (2020),C_44,Italy,Cylinder - In-situ,,FALSE,,,,,36.3,Core,168.0,84.0,,,,,12.75,12.03,9.98,No test information reported. Structures aged between 1960s to 1980s.
Cristofaro et al. (2020),C_45,Italy,Cylinder - In-situ,,FALSE,,,,,44.7,Core,168.0,84.0,,,,,20.96,19.77,16.41,No test information reported. Structures aged between 1960s to 1980s.
Cristofaro et al. (2020),C_46,Italy,Cylinder - In-situ,,FALSE,,,,,45.6,Core,168.0,84.0,,,,,21.70,20.47,16.99,No test information reported. Structures aged between 1960s to 1980s.
Cristofaro et al. (2020),C_47,Italy,Cylinder - In-situ,,FALSE,,,,,44.1,Core,168.0,84.0,,,,,23.78,22.43,18.62,No test information reported. Structures aged between 1960s to 1980s.
Cristofaro et al. (2020),C_48,Italy,Cylinder - In-situ,,FALSE,,,,,42.5,Core,88.0,44.0,,,,,25.39,24.59,20.41,No test information reported. Structures aged between 1960s to 1980s.
Cristofaro et al. (2020),C_49,Italy,Cylinder - In-situ,,FALSE,,,,,34.1,Core,88.0,44.0,,,,,11.87,11.50,9.54,No test information reported. Structures aged between 1960s to 1980s.
Cristofaro et al. (2020),C_50,Italy,Cylinder - In-situ,,FALSE,,,,,24.1,Core,88.0,44.0,,,,,11.12,10.77,8.94,No test information reported. Structures aged between 1960s to 1980s.
Cristofaro et al. (2020),C_51,Italy,Cylinder - In-situ,,FALSE,,,,,38.6,Core,88.0,44.0,,,,,13.59,13.16,10.92,No test information reported. Structures aged between 1960s to 1980s.
Cristofaro et al. (2020),C_52,Italy,Cylinder - In-situ,,FALSE,,,,,32.6,Core,168.0,84.0,,,,,8.01,7.56,6.27,No test information reported. Structures aged between 1960s to 1980s.
Cristofaro et al. (2020),C_53,Italy,Cylinder - In-situ,,FALSE,,,,,37.5,Core,88.0,44.0,,,,,14.79,14.32,11.89,No test information reported. Structures aged between 1960s to 1980s.
Cristofaro et al. (2020),C_54,Italy,Cylinder - In-situ,,FALSE,,,,,40.7,Core,88.0,44.0,,,,,16.86,16.33,13.55,No test information reported. Structures aged between 1960s to 1980s.
Cristofaro et al. (2020),C_55,Italy,Cylinder - In-situ,,FALSE,,,,,39.1,Core,168.0,84.0,,,,,11.51,10.86,9.01,No test information reported. Structures aged between 1960s to 1980s.
Cristofaro et al. (2020),C_56,Italy,Cylinder - In-situ,,FALSE,,,,,33.5,Core,168.0,84.0,,,,,6.42,6.06,5.03,No test information reported. Structures aged between 1960s to 1980s.
Cristofaro et al. (2020),C_57,Italy,Cylinder - In-situ,,FALSE,,,,,36.7,Core,168.0,84.0,,,,,7.61,7.18,5.96,No test information reported. Structures aged between 1960s to 1980s.
Cristofaro et al. (2020),C_58,Italy,Cylinder - In-situ,,FALSE,,,,,40.8,Core,108.0,54.0,,,,,9.66,9.35,7.76,No test information reported. Structures aged between 1960s to 1980s.
Cristofaro et al. (2020),C_59,Italy,Cylinder - In-situ,,FALSE,,,,,36.8,Core,108.0,54.0,,,,,8.43,8.16,6.78,No test information reported. Structures aged between 1960s to 1980s.
Cristofaro et al. (2020),C_60,Italy,Cylinder - In-situ,,FALSE,,,,,42.5,Core,108.0,54.0,,,,,8.36,8.10,6.72,No test information reported. Structures aged between 1960s to 1980s.
Cristofaro et al. (2020),C_61,Italy,Cylinder - In-situ,,FALSE,,,,,39.6,Core,108.0,54.0,,,,,20.16,19.52,16.20,No test information reported. Structures aged between 1960s to 1980s.
Cristofaro et al. (2020),C_62,Italy,Cylinder - In-situ,,FALSE,,,,,40.3,Core,168.0,84.0,,,,,22.05,20.80,17.27,No test information reported. Structures aged between 1960s to 1980s.
Cristofaro et al. (2020),C_63,Italy,Cylinder - In-situ,,FALSE,,,,,37.0,Core,168.0,84.0,,,,,12.40,11.70,9.71,No test information reported. Structures aged between 1960s to 1980s.
Cristofaro et al. (2020),C_64,Italy,Cylinder - In-situ,,FALSE,,,,,39.9,Core,168.0,84.0,,,,,13.41,12.65,10.50,No test information reported. Structures aged between 1960s to 1980s.
Cristofaro et al. (2020),C_65,Italy,Cylinder - In-situ,,FALSE,,,,,38.2,Core,168.0,84.0,,,,,9.21,8.69,7.21,No test information reported. Structures aged between 1960s to 1980s.
Cristofaro et al. (2020),C_66,Italy,Cylinder - In-situ,,FALSE,,,,,34.2,Core,168.0,84.0,,,,,19.49,18.39,15.26,No test information reported. Structures aged between 1960s to 1980s.
Cristofaro et al. (2020),C_67,Italy,Cylinder - In-situ,,FALSE,,,,,36.1,Core,208.0,104.0,,,,,15.66,15.17,12.59,No test information reported. Structures aged between 1960s to 1980s.
Cristofaro et al. (2020),C_68,Italy,Cylinder - In-situ,,FALSE,,,,,44.8,Core,208.0,104.0,,,,,17.99,17.42,14.46,No test information reported. Structures aged between 1960s to 1980s.
Cristofaro et al. (2020),C_69,Italy,Cylinder - In-situ,,FALSE,,,,,43.3,Core,166.0,83.0,,,,,17.08,16.11,13.37,No test information reported. Structures aged between 1960s to 1980s.
Cristofaro et al. (2020),C_70,Italy,Cylinder - In-situ,,FALSE,,,,,49.6,Core,166.0,83.0,,,,,24.04,22.68,18.82,No test information reported. Structures aged between 1960s to 1980s.
Cristofaro et al. (2020),C_71,Italy,Cylinder - In-situ,,FALSE,,,,,50.8,Core,166.0,83.0,,,,,28.98,27.34,22.69,No test information reported. Structures aged between 1960s to 1980s.
Cristofaro et al. (2020),C_72,Italy,Cylinder - In-situ,,FALSE,,,,,48.8,Core,166.0,83.0,,,,,30.69,28.95,24.03,No test information reported. Structures aged between 1960s to 1980s.
Cristofaro et al. (2020),C_73,Italy,Cylinder - In-situ,,FALSE,,,,,51.9,Core,166.0,83.0,,,,,44.49,41.97,34.84,No test information reported. Structures aged between 1960s to 1980s.
Cristofaro et al. (2020),C_74,Italy,Cylinder - In-situ,,FALSE,,,,,51.4,Core,166.0,83.0,,,,,40.68,38.38,31.85,No test information reported. Structures aged between 1960s to 1980s.
Cristofaro et al. (2020),C_75,Italy,Cylinder - In-situ,,FALSE,,,,,43.3,Core,166.0,83.0,,,,,23.60,22.26,18.48,No test information reported. Structures aged between 1960s to 1980s.
Cristofaro et al. (2020),C_76,Italy,Cylinder - In-situ,,FALSE,,,,,43.3,Core,166.0,83.0,,,,,22.32,21.06,17.48,No test information reported. Structures aged between 1960s to 1980s.
Cristofaro et al. (2020),C_77,Italy,Cylinder - In-situ,,FALSE,,,,,41.2,Core,188.0,94.0,,,,,20.21,19.57,16.24,No test information reported. Structures aged between 1960s to 1980s.
Cristofaro et al. (2020),C_78,Italy,Cylinder - In-situ,,FALSE,,,,,41.2,Core,188.0,94.0,,,,,18.16,17.59,14.60,No test information reported. Structures aged between 1960s to 1980s.
Jedidi (2020),SN_1,Tunisia,Cylinder - Laboratory,,FALSE,PROCEQ Original Schmidt Type N,EN 12504-2 (2012),Horizontal,27,30.0,Cylinder,320.0,160.0,,,,,28.00,28.28,28.28,
Jedidi (2020),SN_2,Tunisia,Cylinder - Laboratory,,FALSE,PROCEQ Original Schmidt Type N,EN 12504-2 (2012),Horizontal,27,32.0,Cylinder,320.0,160.0,,,,,29.00,29.29,29.29,
Jedidi (2020),SN_3,Tunisia,Cylinder - Laboratory,,FALSE,PROCEQ Original Schmidt Type N,EN 12504-2 (2012),Horizontal,27,34.0,Cylinder,320.0,160.0,,,,,36.50,36.87,36.87,
Jedidi (2020),SN_4,Tunisia,Cylinder - Laboratory,,FALSE,PROCEQ Original Schmidt Type N,EN 12504-2 (2012),Horizontal,27,34.0,Cylinder,320.0,160.0,,,,,25.00,25.25,25.25,
Jedidi (2020),SN_5,Tunisia,Cylinder - Laboratory,,FALSE,PROCEQ Original Schmidt Type N,EN 12504-2 (2012),Horizontal,27,35.0,Cylinder,320.0,160.0,,,,,31.50,31.82,31.82,
Jedidi (2020),SN_6,Tunisia,Cylinder - Laboratory,,FALSE,PROCEQ Original Schmidt Type N,EN 12504-2 (2012),Horizontal,27,35.0,Cylinder,320.0,160.0,,,,,38.00,38.38,38.38,
Jedidi (2020),SN_7,Tunisia,Cylinder - Laboratory,,FALSE,PROCEQ Original Schmidt Type N,EN 12504-2 (2012),Horizontal,27,36.0,Cylinder,320.0,160.0,,,,,41.00,41.41,41.41,
Jedidi (2020),SN_8,Tunisia,Cylinder - Laboratory,,FALSE,PROCEQ Original Schmidt Type N,EN 12504-2 (2012),Horizontal,27,38.0,Cylinder,320.0,160.0,,,,,40.50,40.91,40.91,
Jedidi (2020),SN_9,Tunisia,Cylinder - Laboratory,,FALSE,PROCEQ Original Schmidt Type N,EN 12504-2 (2012),Horizontal,27,40.0,Cylinder,320.0,160.0,,,,,44.00,44.44,44.44,
Karahan et al (2020),C28_1,Turkey,Cube - Laboratory,28,FALSE,Original Schmidt Type N,,Horizontal,,18.0,Cube,150.0,150.0,,,,,11.28,11.28,9.36,
Karahan et al (2020),C28_2,Turkey,Cube - Laboratory,28,FALSE,Original Schmidt Type N,,Horizontal,,18.0,Cube,150.0,150.0,,,,,10.69,10.69,8.87,
Karahan et al (2020),C28_3,Turkey,Cube - Laboratory,28,FALSE,Original Schmidt Type N,,Horizontal,,19.0,Cube,150.0,150.0,,,,,11.18,11.18,9.28,
Karahan et al (2020),C28_4,Turkey,Cube - Laboratory,28,FALSE,Original Schmidt Type N,,Horizontal,,20.0,Cube,150.0,150.0,,,,,12.46,12.46,10.34,
Karahan et al (2020),C28_5,Turkey,Cube - Laboratory,28,FALSE,Original Schmidt Type N,,Horizontal,,20.0,Cube,150.0,150.0,,,,,14.52,14.52,12.05,
Karahan et al (2020),C28_6,Turkey,Cube - Laboratory,28,FALSE,Original Schmidt Type N,,Horizontal,,21.0,Cube,150.0,150.0,,,,,23.37,23.37,19.39,
Karahan et al (2020),C28_7,Turkey,Cube - Laboratory,28,FALSE,Original Schmidt Type N,,Horizontal,,23.0,Cube,150.0,150.0,,,,,16.00,16.00,13.28,
Karahan et al (2020),C28_8,Turkey,Cube - Laboratory,28,FALSE,Original Schmidt Type N,,Horizontal,,23.0,Cube,150.0,150.0,,,,,23.17,23.17,19.23,
Karahan et al (2020),C28_9,Turkey,Cube - Laboratory,28,FALSE,Original Schmidt Type N,,Horizontal,,24.0,Cube,150.0,150.0,,,,,29.26,29.26,24.29,
Karahan et al (2020),C28_10,Turkey,Cube - Laboratory,28,FALSE,Original Schmidt Type N,,Horizontal,,25.0,Cube,150.0,150.0,,,,,21.70,21.70,18.01,
Karahan et al (2020),C28_11,Turkey,Cube - Laboratory,28,FALSE,Original Schmidt Type N,,Horizontal,,26.0,Cube,150.0,150.0,,,,,23.86,23.86,19.80,
Karahan et al (2020),C28_12,Turkey,Cube - Laboratory,28,FALSE,Original Schmidt Type N,,Horizontal,,27.0,Cube,150.0,150.0,,,,,27.49,27.49,22.82,
Karahan et al (2020),C28_13,Turkey,Cube - Laboratory,28,FALSE,Original Schmidt Type N,,Horizontal,,27.0,Cube,150.0,150.0,,,,,28.38,28.38,23.55,
Karahan et al (2020),C28_14,Turkey,Cube - Laboratory,28,FALSE,Original Schmidt Type N,,Horizontal,,27.0,Cube,150.0,150.0,,,,,32.31,32.31,26.82,
Karahan et al (2020),C28_15,Turkey,Cube - Laboratory,28,FALSE,Original Schmidt Type N,,Horizontal,,28.0,Cube,150.0,150.0,,,,,44.00,44.00,36.52,
Karahan et al (2020),C28_16,Turkey,Cube - Laboratory,28,FALSE,Original Schmidt Type N,,Horizontal,,28.0,Cube,150.0,150.0,,,,,45.58,45.58,37.83,
Karahan et al (2020),C28_17,Turkey,Cube - Laboratory,28,FALSE,Original Schmidt Type N,,Horizontal,,28.0,Cube,150.0,150.0,,,,,47.64,47.64,39.54,
Karahan et al (2020),C28_18,Turkey,Cube - Laboratory,28,FALSE,Original Schmidt Type N,,Horizontal,,29.0,Cube,150.0,150.0,,,,,48.23,48.23,40.03,
Karahan et al (2020),C28_19,Turkey,Cube - Laboratory,28,FALSE,Original Schmidt Type N,,Horizontal,,29.0,Cube,150.0,150.0,,,,,47.15,47.15,39.13,
Karahan et al (2020),C28_20,Turkey,Cube - Laboratory,28,FALSE,Original Schmidt Type N,,Horizontal,,29.0,Cube,150.0,150.0,,,,,45.48,45.48,37.75,
Karahan et al (2020),C28_21,Turkey,Cube - Laboratory,28,FALSE,Original Schmidt Type N,,Horizontal,,29.0,Cube,150.0,150.0,,,,,41.15,41.15,34.16,
Karahan et al (2020),C28_22,Turkey,Cube - Laboratory,28,FALSE,Original Schmidt Type N,,Horizontal,,29.0,Cube,150.0,150.0,,,,,40.47,40.47,33.59,
Karahan et al (2020),C28_23,Turkey,Cube - Laboratory,28,FALSE,Original Schmidt Type N,,Horizontal,,30.0,Cube,150.0,150.0,,,,,45.87,45.87,38.07,
Karahan et al (2020),C28_24,Turkey,Cube - Laboratory,28,FALSE,Original Schmidt Type N,,Horizontal,,31.0,Cube,150.0,150.0,,,,,47.94,47.94,39.79,
Karahan et al (2020),C90_1,Turkey,Cube - Laboratory,28,FALSE,Original Schmidt Type N,,Horizontal,,18.0,Cube,150.0,150.0,,,,,14.36,14.36,11.92,
Karahan et al (2020),C90_2,Turkey,Cube - Laboratory,90,FALSE,Original Schmidt Type N,,Horizontal,,19.0,Cube,150.0,150.0,,,,,14.18,14.18,11.77,
Karahan et al (2020),C90_3,Turkey,Cube - Laboratory,90,FALSE,Original Schmidt Type N,,Horizontal,,20.0,Cube,150.0,150.0,,,,,14.00,14.00,11.62,
Karahan et al (2020),C90_4,Turkey,Cube - Laboratory,90,FALSE,Original Schmidt Type N,,Horizontal,,21.0,Cube,150.0,150.0,,,,,22.09,22.09,18.34,
Karahan et al (2020),C90_5,Turkey,Cube - Laboratory,90,FALSE,Original Schmidt Type N,,Horizontal,,24.0,Cube,150.0,150.0,,,,,26.27,26.27,21.81,
Karahan et al (2020),C90_6,Turkey,Cube - Laboratory,90,FALSE,Original Schmidt Type N,,Horizontal,,25.0,Cube,150.0,150.0,,,,,25.82,25.82,21.43,
Karahan et al (2020),C90_7,Turkey,Cube - Laboratory,90,FALSE,Original Schmidt Type N,,Horizontal,,26.0,Cube,150.0,150.0,,,,,27.91,27.91,23.16,
Karahan et al (2020),C90_8,Turkey,Cube - Laboratory,90,FALSE,Original Schmidt Type N,,Horizontal,,26.0,Cube,150.0,150.0,,,,,32.55,32.55,27.01,
Karahan et al (2020),C90_9,Turkey,Cube - Laboratory,90,FALSE,Original Schmidt Type N,,Horizontal,,27.0,Cube,150.0,150.0,,,,,33.82,33.82,28.07,
Karahan et al (2020),C90_10,Turkey,Cube - Laboratory,90,FALSE,Original Schmidt Type N,,Horizontal,,28.0,Cube,150.0,150.0,,,,,33.00,33.00,27.39,
Karahan et al (2020),C90_11,Turkey,Cube - Laboratory,90,FALSE,Original Schmidt Type N,,Horizontal,,27.0,Cube,150.0,150.0,,,,,47.45,47.45,39.39,
Karahan et al (2020),C90_12,Turkey,Cube - Laboratory,90,FALSE,Original Schmidt Type N,,Horizontal,,28.0,Cube,150.0,150.0,,,,,47.45,47.45,39.39,
Karahan et al (2020),C90_13,Turkey,Cube - Laboratory,90,FALSE,Original Schmidt Type N,,Horizontal,,28.0,Cube,150.0,150.0,,,,,48.36,48.36,40.14,
Karahan et al (2020),C90_14,Turkey,Cube - Laboratory,90,FALSE,Original Schmidt Type N,,Horizontal,,30.0,Cube,150.0,150.0,,,,,45.00,45.00,37.35,
Karahan et al (2020),C90_15,Turkey,Cube - Laboratory,90,FALSE,Original Schmidt Type N,,Horizontal,,30.0,Cube,150.0,150.0,,,,,25.91,25.91,21.50,
Karahan et al (2020),C90_16,Turkey,Cube - Laboratory,90,FALSE,Original Schmidt Type N,,Horizontal,,31.0,Cube,150.0,150.0,,,,,48.45,48.45,40.22,
Karahan et al (2020),C90_17,Turkey,Cube - Laboratory,90,FALSE,Original Schmidt Type N,,Horizontal,,31.0,Cube,150.0,150.0,,,,,47.64,47.64,39.54,
Onyeka (2020),M1_S1_1,Nigeria,Cube - Laboratory,7,FALSE,Original Schmidt Type N,ASTM C805/C805M (2013),Horizontal,10,11.8,Cube,175.0,175.0,25,0.45,,,13.19,13.52,11.22,
Onyeka (2020),M1_S1_2,Nigeria,Cube - Laboratory,7,FALSE,Original Schmidt Type N,ASTM C805/C805M (2013),Horizontal,10,11.4,Cube,175.0,175.0,25,0.45,,,14.62,14.99,12.44,
Onyeka (2020),M1_S1_3,Nigeria,Cube - Laboratory,7,FALSE,Original Schmidt Type N,ASTM C805/C805M (2013),Horizontal,10,11.8,Cube,175.0,175.0,25,0.45,,,15.14,15.52,12.88,
Onyeka (2020),M1_S1_4,Nigeria,Cube - Laboratory,7,FALSE,Original Schmidt Type N,ASTM C805/C805M (2013),Horizontal,10,12.6,Cube,175.0,175.0,25,0.45,,,12.17,12.47,10.35,
Onyeka (2020),M1_S1_5,Nigeria,Cube - Laboratory,7,FALSE,Original Schmidt Type N,ASTM C805/C805M (2013),Horizontal,10,12.6,Cube,175.0,175.0,25,0.45,,,14.78,15.15,12.57,
Onyeka (2020),M1_S2_1,Nigeria,Cube - Laboratory,14,FALSE,Original Schmidt Type N,ASTM C805/C805M (2013),Horizontal,10,12.6,Cube,175.0,175.0,25,0.45,,,12.88,13.20,10.96,
Onyeka (2020),M1_S2_2,Nigeria,Cube - Laboratory,14,FALSE,Original Schmidt Type N,ASTM C805/C805M (2013),Horizontal,10,13.4,Cube,175.0,175.0,25,0.45,,,14.78,15.15,12.57,
Onyeka (2020),M1_S2_3,Nigeria,Cube - Laboratory,14,FALSE,Original Schmidt Type N,ASTM C805/C805M (2013),Horizontal,10,13.6,Cube,175.0,175.0,25,0.45,,,14.70,15.07,12.51,
Onyeka (2020),M1_S2_4,Nigeria,Cube - Laboratory,14,FALSE,Original Schmidt Type N,ASTM C805/C805M (2013),Horizontal,10,14.4,Cube,175.0,175.0,25,0.45,,,14.97,15.34,12.74,
Onyeka (2020),M1_S2_5,Nigeria,Cube - Laboratory,14,FALSE,Original Schmidt Type N,ASTM C805/C805M (2013),Horizontal,10,14.2,Cube,175.0,175.0,25,0.45,,,16.62,17.04,14.14,
Onyeka (2020),M1_S3_1,Nigeria,Cube - Laboratory,21,FALSE,Original Schmidt Type N,ASTM C805/C805M (2013),Horizontal,10,16.6,Cube,175.0,175.0,25,0.45,,,17.63,18.07,15.00,
Onyeka (2020),M1_S3_2,Nigeria,Cube - Laboratory,21,FALSE,Original Schmidt Type N,ASTM C805/C805M (2013),Horizontal,10,14.6,Cube,175.0,175.0,25,0.45,,,13.89,14.24,11.82,
Onyeka (2020),M1_S3_3,Nigeria,Cube - Laboratory,21,FALSE,Original Schmidt Type N,ASTM C805/C805M (2013),Horizontal,10,17.8,Cube,175.0,175.0,25,0.45,,,20.10,20.60,17.10,
Onyeka (2020),M1_S3_4,Nigeria,Cube - Laboratory,21,FALSE,Original Schmidt Type N,ASTM C805/C805M (2013),Horizontal,10,17.4,Cube,175.0,175.0,25,0.45,,,16.95,17.37,14.42,
Onyeka (2020),M1_S3_5,Nigeria,Cube - Laboratory,21,FALSE,Original Schmidt Type N,ASTM C805/C805M (2013),Horizontal,10,15.6,Cube,175.0,175.0,25,0.45,,,16.30,16.71,13.87,
Onyeka (2020),M1_S4_1,Nigeria,Cube - Laboratory,28,FALSE,Original Schmidt Type N,ASTM C805/C805M (2013),Horizontal,10,21.8,Cube,175.0,175.0,25,0.45,,,23.28,23.86,19.81,
Onyeka (2020),M1_S4_2,Nigeria,Cube - Laboratory,28,FALSE,Original Schmidt Type N,ASTM C805/C805M (2013),Horizontal,10,23.8,Cube,175.0,175.0,25,0.45,,,25.30,25.93,21.52,
Onyeka (2020),M1_S4_3,Nigeria,Cube - Laboratory,28,FALSE,Original Schmidt Type N,ASTM C805/C805M (2013),Horizontal,10,21.0,Cube,175.0,175.0,25,0.45,,,22.50,23.06,19.14,
Onyeka (2020),M1_S4_4,Nigeria,Cube - Laboratory,28,FALSE,Original Schmidt Type N,ASTM C805/C805M (2013),Horizontal,10,22.6,Cube,175.0,175.0,25,0.45,,,24.09,24.69,20.49,
Onyeka (2020),M1_S4_5,Nigeria,Cube - Laboratory,28,FALSE,Original Schmidt Type N,ASTM C805/C805M (2013),Horizontal,10,19.2,Cube,175.0,175.0,25,0.45,,,19.65,20.14,16.72,
Onyeka (2020),M2_S5_1,Nigeria,Cube - Laboratory,7,FALSE,Original Schmidt Type N,ASTM C805/C805M (2013),Horizontal,10,9.0,Cube,175.0,175.0,25,0.45,,,7.44,7.63,6.33,
Onyeka (2020),M2_S5_2,Nigeria,Cube - Laboratory,7,FALSE,Original Schmidt Type N,ASTM C805/C805M (2013),Horizontal,10,9.1,Cube,175.0,175.0,25,0.45,,,6.72,6.89,5.72,
Onyeka (2020),M2_S5_3,Nigeria,Cube - Laboratory,7,FALSE,Original Schmidt Type N,ASTM C805/C805M (2013),Horizontal,10,9.2,Cube,175.0,175.0,25,0.45,,,7.45,7.64,6.34,
Onyeka (2020),M2_S5_4,Nigeria,Cube - Laboratory,7,FALSE,Original Schmidt Type N,ASTM C805/C805M (2013),Horizontal,10,9.9,Cube,175.0,175.0,25,0.45,,,8.33,8.54,7.09,
Onyeka (2020),M2_S5_5,Nigeria,Cube - Laboratory,7,FALSE,Original Schmidt Type N,ASTM C805/C805M (2013),Horizontal,10,10.1,Cube,175.0,175.0,25,0.45,,,8.89,9.11,7.56,
Onyeka (2020),M2_S6_1,Nigeria,Cube - Laboratory,14,FALSE,Original Schmidt Type N,ASTM C805/C805M (2013),Horizontal,10,10.4,Cube,175.0,175.0,25,0.45,,,8.99,9.21,7.65,
Onyeka (2020),M2_S6_2,Nigeria,Cube - Laboratory,14,FALSE,Original Schmidt Type N,ASTM C805/C805M (2013),Horizontal,10,10.3,Cube,175.0,175.0,25,0.45,,,9.30,9.53,7.91,
Onyeka (2020),M2_S6_3,Nigeria,Cube - Laboratory,14,FALSE,Original Schmidt Type N,ASTM C805/C805M (2013),Horizontal,10,11.1,Cube,175.0,175.0,25,0.45,,,9.78,10.02,8.32,
Onyeka (2020),M2_S6_4,Nigeria,Cube - Laboratory,14,FALSE,Original Schmidt Type N,ASTM C805/C805M (2013),Horizontal,10,10.9,Cube,175.0,175.0,25,0.45,,,7.68,7.87,6.53,
Onyeka (2020),M2_S6_5,Nigeria,Cube - Laboratory,14,FALSE,Original Schmidt Type N,ASTM C805/C805M (2013),Horizontal,10,10.6,Cube,175.0,175.0,25,0.45,,,9.78,10.02,8.32,
Onyeka (2020),M2_S7_1,Nigeria,Cube - Laboratory,21,FALSE,Original Schmidt Type N,ASTM C805/C805M (2013),Horizontal,10,12.6,Cube,175.0,175.0,25,0.45,,,12.26,12.57,10.43,
Onyeka (2020),M2_S7_2,Nigeria,Cube - Laboratory,21,FALSE,Original Schmidt Type N,ASTM C805/C805M (2013),Horizontal,10,11.2,Cube,175.0,175.0,25,0.45,,,10.39,10.65,8.84,
Onyeka (2020),M2_S7_3,Nigeria,Cube - Laboratory,21,FALSE,Original Schmidt Type N,ASTM C805/C805M (2013),Horizontal,10,12.5,Cube,175.0,175.0,25,0.45,,,11.99,12.29,10.20,
Onyeka (2020),M2_S7_4,Nigeria,Cube - Laboratory,21,FALSE,Original Schmidt Type N,ASTM C805/C805M (2013),Horizontal,10,14.2,Cube,175.0,175.0,25,0.45,,,14.40,14.76,12.25,
Onyeka (2020),M2_S7_5,Nigeria,Cube - Laboratory,21,FALSE,Original Schmidt Type N,ASTM C805/C805M (2013),Horizontal,10,13.6,Cube,175.0,175.0,25,0.45,,,13.30,13.63,11.31,
Onyeka (2020),M2_S8_1,Nigeria,Cube - Laboratory,28,FALSE,Original Schmidt Type N,ASTM C805/C805M (2013),Horizontal,10,15.9,Cube,175.0,175.0,25,0.45,,,16.33,16.74,13.89,
Onyeka (2020),M2_S8_2,Nigeria,Cube - Laboratory,28,FALSE,Original Schmidt Type N,ASTM C805/C805M (2013),Horizontal,10,15.1,Cube,175.0,175.0,25,0.45,,,15.75,16.14,13.40,
Onyeka (2020),M2_S8_3,Nigeria,Cube - Laboratory,28,FALSE,Original Schmidt Type N,ASTM C805/C805M (2013),Horizontal,10,14.4,Cube,175.0,175.0,25,0.45,,,13.98,14.33,11.89,
Onyeka (2020),M2_S8_4,Nigeria,Cube - Laboratory,28,FALSE,Original Schmidt Type N,ASTM C805/C805M (2013),Horizontal,10,15.2,Cube,175.0,175.0,25,0.45,,,16.30,16.71,13.87,
Onyeka (2020),M2_S8_5,Nigeria,Cube - Laboratory,28,FALSE,Original Schmidt Type N,ASTM C805/C805M (2013),Horizontal,10,15.1,Cube,175.0,175.0,25,0.45,,,15.74,16.13,13.39,
Poorarbabi et al. (2020),MD1_1,Iran,Cube - Laboratory,7,FALSE,Original Schmidt Type N,BS 1881-202 (1986),Horizontal,20,14.0,Cube,150.0,150.0,25,0.79,,,11.11,11.11,9.22,
Poorarbabi et al. (2020),MD1_2,Iran,Cube - Laboratory,7,FALSE,Original Schmidt Type N,BS 1881-202 (1986),Horizontal,20,20.0,Cube,150.0,150.0,25,0.79,,,12.20,12.20,10.13,
Poorarbabi et al. (2020),MD1_3,Iran,Cube - Laboratory,7,FALSE,Original Schmidt Type N,BS 1881-202 (1986),Horizontal,20,17.0,Cube,150.0,150.0,25,0.79,,,12.38,12.38,10.27,
Poorarbabi et al. (2020),MD1_4,Iran,Cube - Laboratory,28,FALSE,Original Schmidt Type N,BS 1881-202 (1986),Horizontal,20,18.0,Cube,150.0,150.0,25,0.79,,,16.35,16.35,13.57,
Poorarbabi et al. (2020),MD1_5,Iran,Cube - Laboratory,28,FALSE,Original Schmidt Type N,BS 1881-202 (1986),Horizontal,20,19.0,Cube,150.0,150.0,25,0.79,,,16.22,16.22,13.47,
Poorarbabi et al. (2020),MD1_6,Iran,Cube - Laboratory,28,FALSE,Original Schmidt Type N,BS 1881-202 (1986),Horizontal,20,18.0,Cube,150.0,150.0,25,0.79,,,16.04,16.04,13.31,
Poorarbabi et al. (2020),MD1_7,Iran,Cube - Laboratory,90,FALSE,Original Schmidt Type N,BS 1881-202 (1986),Horizontal,20,21.0,Cube,150.0,150.0,25,0.79,,,19.48,19.48,16.17,
Poorarbabi et al. (2020),MD1_8,Iran,Cube - Laboratory,90,FALSE,Original Schmidt Type N,BS 1881-202 (1986),Horizontal,20,21.0,Cube,150.0,150.0,25,0.79,,,18.74,18.74,15.56,
Poorarbabi et al. (2020),MD1_9,Iran,Cube - Laboratory,90,FALSE,Original Schmidt Type N,BS 1881-202 (1986),Horizontal,20,20.0,Cube,150.0,150.0,25,0.79,,,19.18,19.18,15.92,
Poorarbabi et al. (2020),MD2_1,Iran,Cube - Laboratory,7,FALSE,Original Schmidt Type N,BS 1881-202 (1986),Horizontal,20,15.0,Cube,150.0,150.0,25,0.79,,,13.73,13.73,11.40,
Poorarbabi et al. (2020),MD2_2,Iran,Cube - Laboratory,7,FALSE,Original Schmidt Type N,BS 1881-202 (1986),Horizontal,20,14.0,Cube,150.0,150.0,25,0.79,,,14.08,14.08,11.68,
Poorarbabi et al. (2020),MD2_3,Iran,Cube - Laboratory,7,FALSE,Original Schmidt Type N,BS 1881-202 (1986),Horizontal,20,14.0,Cube,150.0,150.0,25,0.79,,,13.25,13.25,11.00,
Poorarbabi et al. (2020),MD2_4,Iran,Cube - Laboratory,28,FALSE,Original Schmidt Type N,BS 1881-202 (1986),Horizontal,20,18.0,Cube,150.0,150.0,25,0.79,,,16.87,16.87,14.00,
Poorarbabi et al. (2020),MD2_5,Iran,Cube - Laboratory,28,FALSE,Original Schmidt Type N,BS 1881-202 (1986),Horizontal,20,19.0,Cube,150.0,150.0,25,0.79,,,16.65,16.65,13.82,
Poorarbabi et al. (2020),MD2_6,Iran,Cube - Laboratory,28,FALSE,Original Schmidt Type N,BS 1881-202 (1986),Horizontal,20,20.0,Cube,150.0,150.0,25,0.79,,,16.69,16.69,13.86,
Poorarbabi et al. (2020),MD2_7,Iran,Cube - Laboratory,90,FALSE,Original Schmidt Type N,BS 1881-202 (1986),Horizontal,20,21.0,Cube,150.0,150.0,25,0.79,,,19.31,19.31,16.03,
Poorarbabi et al. (2020),MD2_8,Iran,Cube - Laboratory,90,FALSE,Original Schmidt Type N,BS 1881-202 (1986),Horizontal,20,21.0,Cube,150.0,150.0,25,0.79,,,19.26,19.26,15.99,
Poorarbabi et al. (2020),MD2_9,Iran,Cube - Laboratory,90,FALSE,Original Schmidt Type N,BS 1881-202 (1986),Horizontal,20,20.0,Cube,150.0,150.0,25,0.79,,,19.66,19.66,16.31,
Poorarbabi et al. (2020),MD3_1,Iran,Cube - Laboratory,7,FALSE,Original Schmidt Type N,BS 1881-202 (1986),Horizontal,20,21.0,Cube,150.0,150.0,25,0.74,,,16.31,16.31,13.53,
Poorarbabi et al. (2020),MD3_2,Iran,Cube - Laboratory,7,FALSE,Original Schmidt Type N,BS 1881-202 (1986),Horizontal,20,21.0,Cube,150.0,150.0,25,0.74,,,16.35,16.35,13.57,
Poorarbabi et al. (2020),MD3_3,Iran,Cube - Laboratory,7,FALSE,Original Schmidt Type N,BS 1881-202 (1986),Horizontal,20,19.0,Cube,150.0,150.0,25,0.74,,,16.69,16.69,13.86,
Poorarbabi et al. (2020),MD3_4,Iran,Cube - Laboratory,28,FALSE,Original Schmidt Type N,BS 1881-202 (1986),Horizontal,20,22.0,Cube,150.0,150.0,25,0.74,,,20.01,20.01,16.60,
Poorarbabi et al. (2020),MD3_5,Iran,Cube - Laboratory,28,FALSE,Original Schmidt Type N,BS 1881-202 (1986),Horizontal,20,22.0,Cube,150.0,150.0,25,0.74,,,19.61,19.61,16.28,
Poorarbabi et al. (2020),MD3_6,Iran,Cube - Laboratory,28,FALSE,Original Schmidt Type N,BS 1881-202 (1986),Horizontal,20,22.0,Cube,150.0,150.0,25,0.74,,,20.14,20.14,16.71,
Poorarbabi et al. (2020),MD3_7,Iran,Cube - Laboratory,90,FALSE,Original Schmidt Type N,BS 1881-202 (1986),Horizontal,20,23.0,Cube,150.0,150.0,25,0.74,,,22.79,22.79,18.92,
Poorarbabi et al. (2020),MD3_8,Iran,Cube - Laboratory,90,FALSE,Original Schmidt Type N,BS 1881-202 (1986),Horizontal,20,22.0,Cube,150.0,150.0,25,0.74,,,20.92,20.92,17.36,
Poorarbabi et al. (2020),MD3_9,Iran,Cube - Laboratory,90,FALSE,Original Schmidt Type N,BS 1881-202 (1986),Horizontal,20,23.0,Cube,150.0,150.0,25,0.74,,,22.66,22.66,18.81,
Poorarbabi et al. (2020),MD4_1,Iran,Cube - Laboratory,7,FALSE,Original Schmidt Type N,BS 1881-202 (1986),Horizontal,20,18.0,Cube,150.0,150.0,25,0.74,,,12.99,12.99,10.78,
Poorarbabi et al. (2020),MD4_2,Iran,Cube - Laboratory,7,FALSE,Original Schmidt Type N,BS 1881-202 (1986),Horizontal,20,18.0,Cube,150.0,150.0,25,0.74,,,12.77,12.77,10.60,
Poorarbabi et al. (2020),MD4_3,Iran,Cube - Laboratory,7,FALSE,Original Schmidt Type N,BS 1881-202 (1986),Horizontal,20,18.0,Cube,150.0,150.0,25,0.74,,,12.98,12.98,10.78,
Poorarbabi et al. (2020),MD4_4,Iran,Cube - Laboratory,28,FALSE,Original Schmidt Type N,BS 1881-202 (1986),Horizontal,20,18.0,Cube,150.0,150.0,25,0.74,,,16.04,16.04,13.31,
Poorarbabi et al. (2020),MD4_5,Iran,Cube - Laboratory,28,FALSE,Original Schmidt Type N,BS 1881-202 (1986),Horizontal,20,18.0,Cube,150.0,150.0,25,0.74,,,16.56,16.56,13.75,
Poorarbabi et al. (2020),MD4_6,Iran,Cube - Laboratory,28,FALSE,Original Schmidt Type N,BS 1881-202 (1986),Horizontal,20,18.0,Cube,150.0,150.0,25,0.74,,,15.56,15.56,12.91,
Poorarbabi et al. (2020),MD4_7,Iran,Cube - Laboratory,90,FALSE,Original Schmidt Type N,BS 1881-202 (1986),Horizontal,20,18.0,Cube,150.0,150.0,25,0.74,,,16.79,16.79,13.93,
Poorarbabi et al. (2020),MD4_8,Iran,Cube - Laboratory,90,FALSE,Original Schmidt Type N,BS 1881-202 (1986),Horizontal,20,18.0,Cube,150.0,150.0,25,0.74,,,17.17,17.17,14.25,
Poorarbabi et al. (2020),MD4_9,Iran,Cube - Laboratory,90,FALSE,Original Schmidt Type N,BS 1881-202 (1986),Horizontal,20,18.0,Cube,150.0,150.0,25,0.74,,,17.04,17.04,14.14,
Poorarbabi et al. (2020),MD5_1,Iran,Cube - Laboratory,7,FALSE,Original Schmidt Type N,BS 1881-202 (1986),Horizontal,20,19.0,Cube,150.0,150.0,25,0.69,,,13.86,13.86,11.50,
Poorarbabi et al. (2020),MD5_2,Iran,Cube - Laboratory,7,FALSE,Original Schmidt Type N,BS 1881-202 (1986),Horizontal,20,18.0,Cube,150.0,150.0,25,0.69,,,14.21,14.21,11.79,
Poorarbabi et al. (2020),MD5_3,Iran,Cube - Laboratory,7,FALSE,Original Schmidt Type N,BS 1881-202 (1986),Horizontal,20,19.0,Cube,150.0,150.0,25,0.69,,,13.82,13.82,11.47,
Poorarbabi et al. (2020),MD5_4,Iran,Cube - Laboratory,28,FALSE,Original Schmidt Type N,BS 1881-202 (1986),Horizontal,20,15.0,Cube,150.0,150.0,25,0.69,,,16.95,16.95,14.07,
Poorarbabi et al. (2020),MD5_5,Iran,Cube - Laboratory,28,FALSE,Original Schmidt Type N,BS 1881-202 (1986),Horizontal,20,15.0,Cube,150.0,150.0,25,0.69,,,16.69,16.69,13.86,
Poorarbabi et al. (2020),MD5_6,Iran,Cube - Laboratory,28,FALSE,Original Schmidt Type N,BS 1881-202 (1986),Horizontal,20,14.0,Cube,150.0,150.0,25,0.69,,,16.04,16.04,13.31,
Poorarbabi et al. (2020),MD5_7,Iran,Cube - Laboratory,90,FALSE,Original Schmidt Type N,BS 1881-202 (1986),Horizontal,20,19.0,Cube,150.0,150.0,25,0.69,,,19.44,19.44,16.13,
Poorarbabi et al. (2020),MD5_8,Iran,Cube - Laboratory,90,FALSE,Original Schmidt Type N,BS 1881-202 (1986),Horizontal,20,21.0,Cube,150.0,150.0,25,0.69,,,20.53,20.53,17.04,
Poorarbabi et al. (2020),MD5_9,Iran,Cube - Laboratory,90,FALSE,Original Schmidt Type N,BS 1881-202 (1986),Horizontal,20,20.0,Cube,150.0,150.0,25,0.69,,,18.70,18.70,15.52,
Poorarbabi et al. (2020),MD6_1,Iran,Cube - Laboratory,7,FALSE,Original Schmidt Type N,BS 1881-202 (1986),Horizontal,20,19.0,Cube,150.0,150.0,25,0.69,,,14.08,14.08,11.68,
Poorarbabi et al. (2020),MD6_2,Iran,Cube - Laboratory,7,FALSE,Original Schmidt Type N,BS 1881-202 (1986),Horizontal,20,18.0,Cube,150.0,150.0,25,0.69,,,13.82,13.82,11.47,
Poorarbabi et al. (2020),MD6_3,Iran,Cube - Laboratory,7,FALSE,Original Schmidt Type N,BS 1881-202 (1986),Horizontal,20,18.0,Cube,150.0,150.0,25,0.69,,,14.51,14.51,12.05,
Poorarbabi et al. (2020),MD6_4,Iran,Cube - Laboratory,28,FALSE,Original Schmidt Type N,BS 1881-202 (1986),Horizontal,20,15.0,Cube,150.0,150.0,25,0.69,,,18.13,18.13,15.05,
Poorarbabi et al. (2020),MD6_5,Iran,Cube - Laboratory,28,FALSE,Original Schmidt Type N,BS 1881-202 (1986),Horizontal,20,16.0,Cube,150.0,150.0,25,0.69,,,18.00,18.00,14.94,
Poorarbabi et al. (2020),MD6_6,Iran,Cube - Laboratory,28,FALSE,Original Schmidt Type N,BS 1881-202 (1986),Horizontal,20,16.0,Cube,150.0,150.0,25,0.69,,,18.17,18.17,15.08,
Poorarbabi et al. (2020),MD6_7,Iran,Cube - Laboratory,90,FALSE,Original Schmidt Type N,BS 1881-202 (1986),Horizontal,20,18.0,Cube,150.0,150.0,25,0.69,,,18.52,18.52,15.37,
Poorarbabi et al. (2020),MD6_8,Iran,Cube - Laboratory,90,FALSE,Original Schmidt Type N,BS 1881-202 (1986),Horizontal,20,18.0,Cube,150.0,150.0,25,0.69,,,19.35,19.35,16.06,
Poorarbabi et al. (2020),MD6_9,Iran,Cube - Laboratory,90,FALSE,Original Schmidt Type N,BS 1881-202 (1986),Horizontal,20,18.0,Cube,150.0,150.0,25,0.69,,,20.09,20.09,16.68,
Poorarbabi et al. (2020),MD7_1,Iran,Cube - Laboratory,7,FALSE,Original Schmidt Type N,BS 1881-202 (1986),Horizontal,20,21.0,Cube,150.0,150.0,25,0.65,,,18.48,18.48,15.34,
Poorarbabi et al. (2020),MD7_2,Iran,Cube - Laboratory,7,FALSE,Original Schmidt Type N,BS 1881-202 (1986),Horizontal,20,21.0,Cube,150.0,150.0,25,0.65,,,18.48,18.48,15.34,
Poorarbabi et al. (2020),MD7_3,Iran,Cube - Laboratory,7,FALSE,Original Schmidt Type N,BS 1881-202 (1986),Horizontal,20,22.0,Cube,150.0,150.0,25,0.65,,,19.00,19.00,15.77,
Poorarbabi et al. (2020),MD7_4,Iran,Cube - Laboratory,28,FALSE,Original Schmidt Type N,BS 1881-202 (1986),Horizontal,20,20.0,Cube,150.0,150.0,25,0.65,,,22.14,22.14,18.38,
Poorarbabi et al. (2020),MD7_5,Iran,Cube - Laboratory,28,FALSE,Original Schmidt Type N,BS 1881-202 (1986),Horizontal,20,21.0,Cube,150.0,150.0,25,0.65,,,22.93,22.93,19.03,
Poorarbabi et al. (2020),MD7_6,Iran,Cube - Laboratory,28,FALSE,Original Schmidt Type N,BS 1881-202 (1986),Horizontal,20,21.0,Cube,150.0,150.0,25,0.65,,,22.45,22.45,18.63,
