Repository: bjhtud/MTL_in_MAT

# MTL_in_MAT

## 多任务情况

UHPC为核心数据集
测试集划分有两种方式：
1. 单任务测试集：针对每个任务，划分出该任务没有缺失标签的样本中的一部分作为测试集
   - 训练阶段：分任务训练，与其他任务(标签)的样本进行合并，这样就得到了一个训练集，这个训练集中特征和标签还是有缺失的
   - 训练出的模型：
     - 输入：特征 + 其他任务的标签
     - 输出：当前任务的标签
   - 测试阶段：使用该任务的测试集进行评估
   - 问题是：测试集中没有其他任务的标签，怎么办？

2. 多任务测试集：划分出所有任务都没有缺失标签的样本作为测试集
    - 训练阶段：使用其他样本作为训练集，这些样本中有缺失标签和缺失特征
    - 训练出的模型：
      - 输入：特征
      - 输出：所有任务的标签
    - 测试阶段：使用多任务测试集进行评估
    - 这样就能利用多个任务之间的关系进行预测
    - 缺点是：测试集会比较小，并且只能评估那些没有缺失标签的样本

##

File: data_set/Non_destructive/Complete RH Database.csv (part 37 of 39)
Literature,Specimen ID,Country,Specimen Type,Specimen Age (days),Rebar Present,RH Device Brand & Model,Standard,Orientation,No. Tests,"Median Rebound Number, RN",Core Specimen ,Height (mm),Width/Diameter (mm),Max Aggregate Size (mm),W/C Ratio,Strength Class,"Design Strength, fck (MPa)","fc,core (MPa)","fc,ref (MPa)","fc,cyl (MPa)",Notes
Ivanchev (2022),CU1126_6,Bulgaria,Cube - Laboratory,1126,FALSE,PROCEQ Digi-Schmidt Type N,EN 12504-2 (2012),Horizontal,10,48.0,Cube,150.0,150.0,12,,C25/30,25,46.80,46.80,38.84,Rebound Number reported is the median of 10 tests not the mean.
Ivanchev (2022),CU1126_7,Bulgaria,Cube - Laboratory,1126,FALSE,PROCEQ Digi-Schmidt Type N,EN 12504-2 (2012),Horizontal,10,44.0,Cube,150.0,150.0,12,,C25/30,25,40.00,40.00,33.20,Rebound Number reported is the median of 10 tests not the mean.
Ivanchev (2022),CU1126_8,Bulgaria,Cube - Laboratory,1126,FALSE,PROCEQ Digi-Schmidt Type N,EN 12504-2 (2012),Horizontal,10,48.0,Cube,150.0,150.0,12,,C25/30,25,45.80,45.80,38.01,Rebound Number reported is the median of 10 tests not the mean.
Ivanchev (2022),CU1126_9,Bulgaria,Cube - Laboratory,1126,FALSE,PROCEQ Digi-Schmidt Type N,EN 12504-2 (2012),Horizontal,10,47.5,Cube,150.0,150.0,12,,C25/30,25,45.10,45.10,37.43,Rebound Number reported is the median of 10 tests not the mean.
Ivanchev (2022),CU1126_10,Bulgaria,Cube - Laboratory,1126,FALSE,PROCEQ Digi-Schmidt Type N,EN 12504-2 (2012),Horizontal,10,45.0,Cube,150.0,150.0,12,,C25/30,25,42.30,42.30,35.11,Rebound Number reported is the median of 10 tests not the mean.
Ivanchev (2022),CU1126_11,Bulgaria,Cube - Laboratory,1126,FALSE,PROCEQ Digi-Schmidt Type N,EN 12504-2 (2012),Horizontal,10,46.5,Cube,150.0,150.0,12,,C25/30,25,44.40,44.40,36.85,Rebound Number reported is the median of 10 tests not the mean.
Ivanchev (2022),CU1126_12,Bulgaria,Cube - Laboratory,1126,FALSE,PROCEQ Digi-Schmidt Type N,EN 12504-2 (2012),Horizontal,10,45.0,Cube,150.0,150.0,12,,C25/30,25,42.50,42.50,35.28,Rebound Number reported is the median of 10 tests not the mean.
Ivanchev (2022),CO1926_1,Bulgaria,Cylinder - In-situ,1926,FALSE,PROCEQ Digi-Schmidt Type N,EN 12504-2 (2012),Vertical,10,46.0,Core,99.0,99.0,12,,C25/30,25,38.83,33.89,28.13,Rebound Number reported is the median of 10 tests not the mean.
Ivanchev (2022),CO1926_2,Bulgaria,Cylinder - In-situ,1926,FALSE,PROCEQ Digi-Schmidt Type N,EN 12504-2 (2012),Vertical,10,46.0,Core,99.0,99.0,12,,C25/30,25,39.40,34.39,28.54,Rebound Number reported is the median of 10 tests not the mean.
Ivanchev (2022),CO1926_3,Bulgaria,Cylinder - In-situ,1926,FALSE,PROCEQ Digi-Schmidt Type N,EN 12504-2 (2012),Vertical,10,48.0,Core,94.0,99.0,12,,C25/30,25,43.12,37.63,31.23,Rebound Number reported is the median of 10 tests not the mean.
Ivanchev (2022),CO1926_4,Bulgaria,Cylinder - In-situ,1926,FALSE,PROCEQ Digi-Schmidt Type N,EN 12504-2 (2012),Vertical,10,52.0,Core,100.0,99.0,12,,C25/30,25,45.66,39.85,33.08,Rebound Number reported is the median of 10 tests not the mean.
Ivanchev (2022),CO1926_5,Bulgaria,Cylinder - In-situ,1926,FALSE,PROCEQ Digi-Schmidt Type N,EN 12504-2 (2012),Vertical,10,47.0,Core,100.0,99.0,12,,C25/30,25,41.87,36.54,30.33,Rebound Number reported is the median of 10 tests not the mean.
Ivanchev (2022),CO1926_6,Bulgaria,Cylinder - In-situ,1926,FALSE,PROCEQ Digi-Schmidt Type N,EN 12504-2 (2012),Vertical,10,47.0,Core,98.0,99.0,12,,C25/30,25,41.56,36.27,30.10,Rebound Number reported is the median of 10 tests not the mean.
Ivanchev (2022),CO1926_7,Bulgaria,Cylinder - In-situ,1926,FALSE,PROCEQ Digi-Schmidt Type N,EN 12504-2 (2012),Vertical,10,45.0,Core,99.0,99.0,12,,C25/30,25,36.88,32.19,26.72,Rebound Number reported is the median of 10 tests not the mean.
Ivanchev (2022),CO1926_8,Bulgaria,Cylinder - In-situ,1926,FALSE,PROCEQ Digi-Schmidt Type N,EN 12504-2 (2012),Vertical,10,46.5,Core,96.0,99.0,12,,C25/30,25,41.36,36.10,29.96,Rebound Number reported is the median of 10 tests not the mean.
Ivanchev (2022),CO1926_9,Bulgaria,Cylinder - In-situ,1926,FALSE,PROCEQ Digi-Schmidt Type N,EN 12504-2 (2012),Vertical,10,50.0,Core,100.0,99.0,12,,C25/30,25,43.70,38.14,31.66,Rebound Number reported is the median of 10 tests not the mean.
Ivanchev (2022),CO1926_10,Bulgaria,Cylinder - In-situ,1926,FALSE,PROCEQ Digi-Schmidt Type N,EN 12504-2 (2012),Vertical,10,48.5,Core,103.0,99.0,12,,C25/30,25,43.17,37.67,31.27,Rebound Number reported is the median of 10 tests not the mean.
Ivanchev (2022),CO1926_11,Bulgaria,Cylinder - In-situ,1926,FALSE,PROCEQ Digi-Schmidt Type N,EN 12504-2 (2012),Vertical,10,50.0,Core,99.0,99.0,12,,C25/30,25,44.13,38.51,31.97,Rebound Number reported is the median of 10 tests not the mean.
Ali-Benyahia et al. (2023),CA_1,Algeria,Element - In-situ,3653,FALSE,C181 Type N Hammer,EN 12504-2 (2001),Horizontal,12,22.0,Core,,75.0,,,,,5.30,5.00,4.15,Cylinder lengths noted as varying between a ratio of 1 to 2 relative to diameter - real values not reported. Reported RN value is median not mean.
Ali-Benyahia et al. (2023),CA_2,Algeria,Element - In-situ,3653,FALSE,C181 Type N Hammer,EN 12504-2 (2001),Horizontal,12,26.0,Core,,75.0,,,,,7.30,6.89,5.72,Cylinder lengths noted as varying between a ratio of 1 to 2 relative to diameter - real values not reported. Reported RN value is median not mean.
Ali-Benyahia et al. (2023),CA_3,Algeria,Element - In-situ,3653,FALSE,C181 Type N Hammer,EN 12504-2 (2001),Horizontal,12,23.0,Core,,75.0,,,,,7.50,7.08,5.87,Cylinder lengths noted as varying between a ratio of 1 to 2 relative to diameter - real values not reported. Reported RN value is median not mean.
Ali-Benyahia et al. (2023),CA_4,Algeria,Element - In-situ,3653,FALSE,C181 Type N Hammer,EN 12504-2 (2001),Horizontal,12,25.0,Core,,75.0,,,,,7.60,7.17,5.95,Cylinder lengths noted as varying between a ratio of 1 to 2 relative to diameter - real values not reported. Reported RN value is median not mean.
Ali-Benyahia et al. (2023),CA_5,Algeria,Element - In-situ,3653,FALSE,C181 Type N Hammer,EN 12504-2 (2001),Horizontal,12,24.0,Core,,75.0,,,,,7.70,7.26,6.03,Cylinder lengths noted as varying between a ratio of 1 to 2 relative to diameter - real values not reported. Reported RN value is median not mean.
Ali-Benyahia et al. (2023),CA_6,Algeria,Element - In-situ,3653,FALSE,C181 Type N Hammer,EN 12504-2 (2001),Horizontal,12,24.0,Core,,75.0,,,,,8.00,7.55,6.26,Cylinder lengths noted as varying between a ratio of 1 to 2 relative to diameter - real values not reported. Reported RN value is median not mean.
Ali-Benyahia et al. (2023),CA_7,Algeria,Element - In-situ,3653,FALSE,C181 Type N Hammer,EN 12504-2 (2001),Horizontal,12,27.0,Core,,75.0,,,,,8.10,7.64,6.34,Cylinder lengths noted as varying between a ratio of 1 to 2 relative to diameter - real values not reported. Reported RN value is median not mean.
Ali-Benyahia et al. (2023),CA_8,Algeria,Element - In-situ,3653,FALSE,C181 Type N Hammer,EN 12504-2 (2001),Horizontal,12,24.0,Core,,75.0,,,,,8.30,7.83,6.50,Cylinder lengths noted as varying between a ratio of 1 to 2 relative to diameter - real values not reported. Reported RN value is median not mean.
Ali-Benyahia et al. (2023),CA_9,Algeria,Element - In-situ,3653,FALSE,C181 Type N Hammer,EN 12504-2 (2001),Horizontal,12,23.0,Core,,75.0,,,,,8.40,7.92,6.58,Cylinder lengths noted as varying between a ratio of 1 to 2 relative to diameter - real values not reported. Reported RN value is median not mean.
Ali-Benyahia et al. (2023),CA_10,Algeria,Element - In-situ,3653,FALSE,C181 Type N Hammer,EN 12504-2 (2001),Horizontal,12,26.0,Core,,75.0,,,,,8.50,8.02,6.66,Cylinder lengths noted as varying between a ratio of 1 to 2 relative to diameter - real values not reported. Reported RN value is median not mean.
Ali-Benyahia et al. (2023),CA_11,Algeria,Element - In-situ,3653,FALSE,C181 Type N Hammer,EN 12504-2 (2001),Horizontal,12,27.0,Core,,75.0,,,,,8.80,8.30,6.89,Cylinder lengths noted as varying between a ratio of 1 to 2 relative to diameter - real values not reported. Reported RN value is median not mean.
Ali-Benyahia et al. (2023),CA_12,Algeria,Element - In-situ,3653,FALSE,C181 Type N Hammer,EN 12504-2 (2001),Horizontal,12,25.0,Core,,75.0,,,,,9.20,8.68,7.20,Cylinder lengths noted as varying between a ratio of 1 to 2 relative to diameter - real values not reported. Reported RN value is median not mean.
Ali-Benyahia et al. (2023),CA_13,Algeria,Element - In-situ,3653,FALSE,C181 Type N Hammer,EN 12504-2 (2001),Horizontal,12,27.0,Core,,75.0,,,,,9.40,8.87,7.36,Cylinder lengths noted as varying between a ratio of 1 to 2 relative to diameter - real values not reported. Reported RN value is median not mean.
Ali-Benyahia et al. (2023),CA_14,Algeria,Element - In-situ,3653,FALSE,C181 Type N Hammer,EN 12504-2 (2001),Horizontal,12,28.0,Core,,75.0,,,,,9.70,9.15,7.60,Cylinder lengths noted as varying between a ratio of 1 to 2 relative to diameter - real values not reported. Reported RN value is median not mean.
Ali-Benyahia et al. (2023),CA_15,Algeria,Element - In-situ,3653,FALSE,C181 Type N Hammer,EN 12504-2 (2001),Horizontal,12,24.0,Core,,75.0,,,,,9.90,9.34,7.75,Cylinder lengths noted as varying between a ratio of 1 to 2 relative to diameter - real values not reported. Reported RN value is median not mean.
Ali-Benyahia et al. (2023),CA_16,Algeria,Element - In-situ,3653,FALSE,C181 Type N Hammer,EN 12504-2 (2001),Horizontal,12,30.0,Core,,75.0,,,,,10.00,9.43,7.83,Cylinder lengths noted as varying between a ratio of 1 to 2 relative to diameter - real values not reported. Reported RN value is median not mean.
Ali-Benyahia et al. (2023),CA_17,Algeria,Element - In-situ,3653,FALSE,C181 Type N Hammer,EN 12504-2 (2001),Horizontal,12,29.0,Core,,75.0,,,,,10.20,9.62,7.99,Cylinder lengths noted as varying between a ratio of 1 to 2 relative to diameter - real values not reported. Reported RN value is median not mean.
Ali-Benyahia et al. (2023),CA_18,Algeria,Element - In-situ,3653,FALSE,C181 Type N Hammer,EN 12504-2 (2001),Horizontal,12,25.0,Core,,75.0,,,,,10.40,9.81,8.14,Cylinder lengths noted as varying between a ratio of 1 to 2 relative to diameter - real values not reported. Reported RN value is median not mean.
Ali-Benyahia et al. (2023),CA_19,Algeria,Element - In-situ,3653,FALSE,C181 Type N Hammer,EN 12504-2 (2001),Horizontal,12,24.0,Core,,75.0,,,,,10.40,9.81,8.14,Cylinder lengths noted as varying between a ratio of 1 to 2 relative to diameter - real values not reported. Reported RN value is median not mean.
Ali-Benyahia et al. (2023),CA_20,Algeria,Element - In-situ,3653,FALSE,C181 Type N Hammer,EN 12504-2 (2001),Horizontal,12,29.0,Core,,75.0,,,,,10.40,9.81,8.14,Cylinder lengths noted as varying between a ratio of 1 to 2 relative to diameter - real values not reported. Reported RN value is median not mean.
Ali-Benyahia et al. (2023),CA_21,Algeria,Element - In-situ,3653,FALSE,C181 Type N Hammer,EN 12504-2 (2001),Horizontal,12,27.0,Core,,75.0,,,,,10.90,10.28,8.53,Cylinder lengths noted as varying between a ratio of 1 to 2 relative to diameter - real values not reported. Reported RN value is median not mean.
Ali-Benyahia et al. (2023),CA_22,Algeria,Element - In-situ,3653,FALSE,C181 Type N Hammer,EN 12504-2 (2001),Horizontal,12,24.0,Core,,75.0,,,,,10.90,10.28,8.53,Cylinder lengths noted as varying between a ratio of 1 to 2 relative to diameter - real values not reported. Reported RN value is median not mean.
Ali-Benyahia et al. (2023),CA_23,Algeria,Element - In-situ,3653,FALSE,C181 Type N Hammer,EN 12504-2 (2001),Horizontal,12,27.0,Core,,75.0,,,,,10.90,10.28,8.53,Cylinder lengths noted as varying between a ratio of 1 to 2 relative to diameter - real values not reported. Reported RN value is median not mean.
Ali-Benyahia et al. (2023),CA_24,Algeria,Element - In-situ,3653,FALSE,C181 Type N Hammer,EN 12504-2 (2001),Horizontal,12,31.0,Core,,75.0,,,,,11.30,10.66,8.85,Cylinder lengths noted as varying between a ratio of 1 to 2 relative to diameter - real values not reported. Reported RN value is median not mean.
Ali-Benyahia et al. (2023),CA_25,Algeria,Element - In-situ,3653,FALSE,C181 Type N Hammer,EN 12504-2 (2001),Horizontal,12,32.0,Core,,75.0,,,,,11.40,10.75,8.93,Cylinder lengths noted as varying between a ratio of 1 to 2 relative to diameter - real values not reported. Reported RN value is median not mean.
Ali-Benyahia et al. (2023),CA_26,Algeria,Element - In-situ,3653,FALSE,C181 Type N Hammer,EN 12504-2 (2001),Horizontal,12,29.0,Core,,75.0,,,,,11.60,10.94,9.08,Cylinder lengths noted as varying between a ratio of 1 to 2 relative to diameter - real values not reported. Reported RN value is median not mean.
Ali-Benyahia et al. (2023),CA_27,Algeria,Element - In-situ,3653,FALSE,C181 Type N Hammer,EN 12504-2 (2001),Horizontal,12,27.0,Core,,75.0,,,,,11.60,10.94,9.08,Cylinder lengths noted as varying between a ratio of 1 to 2 relative to diameter - real values not reported. Reported RN value is median not mean.
Ali-Benyahia et al. (2023),CA_28,Algeria,Element - In-situ,3653,FALSE,C181 Type N Hammer,EN 12504-2 (2001),Horizontal,12,25.0,Core,,75.0,,,,,11.80,11.13,9.24,Cylinder lengths noted as varying between a ratio of 1 to 2 relative to diameter - real values not reported. Reported RN value is median not mean.
Ali-Benyahia et al. (2023),CA_29,Algeria,Element - In-situ,3653,FALSE,C181 Type N Hammer,EN 12504-2 (2001),Horizontal,12,30.0,Core,,75.0,,,,,12.20,11.51,9.55,Cylinder lengths noted as varying between a ratio of 1 to 2 relative to diameter - real values not reported. Reported RN value is median not mean.
Ali-Benyahia et al. (2023),CA_30,Algeria,Element - In-situ,3653,FALSE,C181 Type N Hammer,EN 12504-2 (2001),Horizontal,12,29.0,Core,,75.0,,,,,12.20,11.51,9.55,Cylinder lengths noted as varying between a ratio of 1 to 2 relative to diameter - real values not reported. Reported RN value is median not mean.
Ali-Benyahia et al. (2023),CA_31,Algeria,Element - In-situ,3653,FALSE,C181 Type N Hammer,EN 12504-2 (2001),Horizontal,12,33.0,Core,,75.0,,,,,12.40,11.70,9.71,Cylinder lengths noted as varying between a ratio of 1 to 2 relative to diameter - real values not reported. Reported RN value is median not mean.
Ali-Benyahia et al. (2023),CA_32,Algeria,Element - In-situ,3653,FALSE,C181 Type N Hammer,EN 12504-2 (2001),Horizontal,12,26.0,Core,,75.0,,,,,12.60,11.89,9.87,Cylinder lengths noted as varying between a ratio of 1 to 2 relative to diameter - real values not reported. Reported RN value is median not mean.
Ali-Benyahia et al. (2023),CA_33,Algeria,Element - In-situ,3653,FALSE,C181 Type N Hammer,EN 12504-2 (2001),Horizontal,12,31.0,Core,,75.0,,,,,12.70,11.98,9.94,Cylinder lengths noted as varying between a ratio of 1 to 2 relative to diameter - real values not reported. Reported RN value is median not mean.
Ali-Benyahia et al. (2023),CA_34,Algeria,Element - In-situ,3653,FALSE,C181 Type N Hammer,EN 12504-2 (2001),Horizontal,12,26.0,Core,,75.0,,,,,12.90,12.17,10.10,Cylinder lengths noted as varying between a ratio of 1 to 2 relative to diameter - real values not reported. Reported RN value is median not mean.
Ali-Benyahia et al. (2023),CA_35,Algeria,Element - In-situ,3653,FALSE,C181 Type N Hammer,EN 12504-2 (2001),Horizontal,12,27.0,Core,,75.0,,,,,12.90,12.17,10.10,Cylinder lengths noted as varying between a ratio of 1 to 2 relative to diameter - real values not reported. Reported RN value is median not mean.
Ali-Benyahia et al. (2023),CA_36,Algeria,Element - In-situ,3653,FALSE,C181 Type N Hammer,EN 12504-2 (2001),Horizontal,12,32.0,Core,,75.0,,,,,13.00,12.26,10.18,Cylinder lengths noted as varying between a ratio of 1 to 2 relative to diameter - real values not reported. Reported RN value is median not mean.
Ali-Benyahia et al. (2023),CA_37,Algeria,Element - In-situ,3653,FALSE,C181 Type N Hammer,EN 12504-2 (2001),Horizontal,12,31.0,Core,,75.0,,,,,13.10,12.36,10.26,Cylinder lengths noted as varying between a ratio of 1 to 2 relative to diameter - real values not reported. Reported RN value is median not mean.
Ali-Benyahia et al. (2023),CA_38,Algeria,Element - In-situ,3653,FALSE,C181 Type N Hammer,EN 12504-2 (2001),Horizontal,12,35.0,Core,,75.0,,,,,13.10,12.36,10.26,Cylinder lengths noted as varying between a ratio of 1 to 2 relative to diameter - real values not reported. Reported RN value is median not mean.
Ali-Benyahia et al. (2023),CA_39,Algeria,Element - In-situ,3653,FALSE,C181 Type N Hammer,EN 12504-2 (2001),Horizontal,12,31.0,Core,,75.0,,,,,13.10,12.36,10.26,Cylinder lengths noted as varying between a ratio of 1 to 2 relative to diameter - real values not reported. Reported RN value is median not mean.
Ali-Benyahia et al. (2023),CA_40,Algeria,Element - In-situ,3653,FALSE,C181 Type N Hammer,EN 12504-2 (2001),Horizontal,12,30.0,Core,,75.0,,,,,13.20,12.45,10.34,Cylinder lengths noted as varying between a ratio of 1 to 2 relative to diameter - real values not reported. Reported RN value is median not mean.
Ali-Benyahia et al. (2023),CA_41,Algeria,Element - In-situ,3653,FALSE,C181 Type N Hammer,EN 12504-2 (2001),Horizontal,12,31.0,Core,,75.0,,,,,13.30,12.55,10.41,Cylinder lengths noted as varying between a ratio of 1 to 2 relative to diameter - real values not reported. Reported RN value is median not mean.
Ali-Benyahia et al. (2023),CA_42,Algeria,Element - In-situ,3653,FALSE,C181 Type N Hammer,EN 12504-2 (2001),Horizontal,12,29.0,Core,,75.0,,,,,13.30,12.55,10.41,Cylinder lengths noted as varying between a ratio of 1 to 2 relative to diameter - real values not reported. Reported RN value is median not mean.
Ali-Benyahia et al. (2023),CA_43,Algeria,Element - In-situ,3653,FALSE,C181 Type N Hammer,EN 12504-2 (2001),Horizontal,12,28.0,Core,,75.0,,,,,13.30,12.55,10.41,Cylinder lengths noted as varying between a ratio of 1 to 2 relative to diameter - real values not reported. Reported RN value is median not mean.
Ali-Benyahia et al. (2023),CA_44,Algeria,Element - In-situ,3653,FALSE,C181 Type N Hammer,EN 12504-2 (2001),Horizontal,12,30.0,Core,,75.0,,,,,13.40,12.64,10.49,Cylinder lengths noted as varying between a ratio of 1 to 2 relative to diameter - real values not reported. Reported RN value is median not mean.
Ali-Benyahia et al. (2023),CA_45,Algeria,Element - In-situ,3653,FALSE,C181 Type N Hammer,EN 12504-2 (2001),Horizontal,12,31.0,Core,,75.0,,,,,13.40,12.64,10.49,Cylinder lengths noted as varying between a ratio of 1 to 2 relative to diameter - real values not reported. Reported RN value is median not mean.
Ali-Benyahia et al. (2023),CA_46,Algeria,Element - In-situ,3653,FALSE,C181 Type N Hammer,EN 12504-2 (2001),Horizontal,12,31.0,Core,,75.0,,,,,13.40,12.64,10.49,Cylinder lengths noted as varying between a ratio of 1 to 2 relative to diameter - real values not reported. Reported RN value is median not mean.
Ali-Benyahia et al. (2023),CA_47,Algeria,Element - In-situ,3653,FALSE,C181 Type N Hammer,EN 12504-2 (2001),Horizontal,12,32.0,Core,,75.0,,,,,13.60,12.83,10.65,Cylinder lengths noted as varying between a ratio of 1 to 2 relative to diameter - real values not reported. Reported RN value is median not mean.
Ali-Benyahia et al. (2023),CA_48,Algeria,Element - In-situ,3653,FALSE,C181 Type N Hammer,EN 12504-2 (2001),Horizontal,12,29.0,Core,,75.0,,,,,13.70,12.92,10.73,Cylinder lengths noted as varying between a ratio of 1 to 2 relative to diameter - real values not reported. Reported RN value is median not mean.
Ali-Benyahia et al. (2023),CA_49,Algeria,Element - In-situ,3653,FALSE,C181 Type N Hammer,EN 12504-2 (2001),Horizontal,12,27.0,Core,,75.0,,,,,13.80,13.02,10.81,Cylinder lengths noted as varying between a ratio of 1 to 2 relative to diameter - real values not reported. Reported RN value is median not mean.
Ali-Benyahia et al. (2023),CA_50,Algeria,Element - In-situ,3653,FALSE,C181 Type N Hammer,EN 12504-2 (2001),Horizontal,12,34.0,Core,,75.0,,,,,14.10,13.30,11.04,Cylinder lengths noted as varying between a ratio of 1 to 2 relative to diameter - real values not reported. Reported RN value is median not mean.
Ali-Benyahia et al. (2023),CA_51,Algeria,Element - In-situ,3653,FALSE,C181 Type N Hammer,EN 12504-2 (2001),Horizontal,12,32.0,Core,,75.0,,,,,14.10,13.30,11.04,Cylinder lengths noted as varying between a ratio of 1 to 2 relative to diameter - real values not reported. Reported RN value is median not mean.
Ali-Benyahia et al. (2023),CA_52,Algeria,Element - In-situ,3653,FALSE,C181 Type N Hammer,EN 12504-2 (2001),Horizontal,12,33.0,Core,,75.0,,,,,14.20,13.40,11.12,Cylinder lengths noted as varying between a ratio of 1 to 2 relative to diameter - real values not reported. Reported RN value is median not mean.
Ali-Benyahia et al. (2023),CA_53,Algeria,Element - In-situ,3653,FALSE,C181 Type N Hammer,EN 12504-2 (2001),Horizontal,12,28.0,Core,,75.0,,,,,14.20,13.40,11.12,Cylinder lengths noted as varying between a ratio of 1 to 2 relative to diameter - real values not reported. Reported RN value is median not mean.
Ali-Benyahia et al. (2023),CA_54,Algeria,Element - In-situ,3653,FALSE,C181 Type N Hammer,EN 12504-2 (2001),Horizontal,12,35.0,Core,,75.0,,,,,14.20,13.40,11.12,Cylinder lengths noted as varying between a ratio of 1 to 2 relative to diameter - real values not reported. Reported RN value is median not mean.
Ali-Benyahia et al. (2023),CA_55,Algeria,Element - In-situ,3653,FALSE,C181 Type N Hammer,EN 12504-2 (2001),Horizontal,12,28.0,Core,,75.0,,,,,14.30,13.49,11.20,Cylinder lengths noted as varying between a ratio of 1 to 2 relative to diameter - real values not reported. Reported RN value is median not mean.
Ali-Benyahia et al. (2023),CA_56,Algeria,Element - In-situ,3653,FALSE,C181 Type N Hammer,EN 12504-2 (2001),Horizontal,12,25.0,Core,,75.0,,,,,14.30,13.49,11.20,Cylinder lengths noted as varying between a ratio of 1 to 2 relative to diameter - real values not reported. Reported RN value is median not mean.
Ali-Benyahia et al. (2023),CA_57,Algeria,Element - In-situ,3653,FALSE,C181 Type N Hammer,EN 12504-2 (2001),Horizontal,12,32.0,Core,,75.0,,,,,14.50,13.68,11.35,Cylinder lengths noted as varying between a ratio of 1 to 2 relative to diameter - real values not reported. Reported RN value is median not mean.
Ali-Benyahia et al. (2023),CA_58,Algeria,Element - In-situ,3653,FALSE,C181 Type N Hammer,EN 12504-2 (2001),Horizontal,12,29.0,Core,,75.0,,,,,14.50,13.68,11.35,Cylinder lengths noted as varying between a ratio of 1 to 2 relative to diameter - real values not reported. Reported RN value is median not mean.
Ali-Benyahia et al. (2023),CA_59,Algeria,Element - In-situ,3653,FALSE,C181 Type N Hammer,EN 12504-2 (2001),Horizontal,12,30.0,Core,,75.0,,,,,14.50,13.68,11.35,Cylinder lengths noted as varying between a ratio of 1 to 2 relative to diameter - real values not reported. Reported RN value is median not mean.
Ali-Benyahia et al. (2023),CA_60,Algeria,Element - In-situ,3653,FALSE,C181 Type N Hammer,EN 12504-2 (2001),Horizontal,12,26.0,Core,,75.0,,,,,14.50,13.68,11.35,Cylinder lengths noted as varying between a ratio of 1 to 2 relative to diameter - real values not reported. Reported RN value is median not mean.
Ali-Benyahia et al. (2023),CA_61,Algeria,Element - In-situ,3653,FALSE,C181 Type N Hammer,EN 12504-2 (2001),Horizontal,12,31.0,Core,,75.0,,,,,14.50,13.68,11.35,Cylinder lengths noted as varying between a ratio of 1 to 2 relative to diameter - real values not reported. Reported RN value is median not mean.
Ali-Benyahia et al. (2023),CA_62,Algeria,Element - In-situ,3653,FALSE,C181 Type N Hammer,EN 12504-2 (2001),Horizontal,12,34.0,Core,,75.0,,,,,14.60,13.77,11.43,Cylinder lengths noted as varying between a ratio of 1 to 2 relative to diameter - real values not reported. Reported RN value is median not mean.
Ali-Benyahia et al. (2023),CA_63,Algeria,Element - In-situ,3653,FALSE,C181 Type N Hammer,EN 12504-2 (2001),Horizontal,12,33.0,Core,,75.0,,,,,14.70,13.87,11.51,Cylinder lengths noted as varying between a ratio of 1 to 2 relative to diameter - real values not reported. Reported RN value is median not mean.
Ali-Benyahia et al. (2023),CA_64,Algeria,Element - In-situ,3653,FALSE,C181 Type N Hammer,EN 12504-2 (2001),Horizontal,12,35.0,Core,,75.0,,,,,14.90,14.06,11.67,Cylinder lengths noted as varying between a ratio of 1 to 2 relative to diameter - real values not reported. Reported RN value is median not mean.
Ali-Benyahia et al. (2023),CA_65,Algeria,Element - In-situ,3653,FALSE,C181 Type N Hammer,EN 12504-2 (2001),Horizontal,12,31.0,Core,,75.0,,,,,15.00,14.15,11.75,Cylinder lengths noted as varying between a ratio of 1 to 2 relative to diameter - real values not reported. Reported RN value is median not mean.
Ali-Benyahia et al. (2023),CA_66,Algeria,Element - In-situ,3653,FALSE,C181 Type N Hammer,EN 12504-2 (2001),Horizontal,12,30.0,Core,,75.0,,,,,15.00,14.15,11.75,Cylinder lengths noted as varying between a ratio of 1 to 2 relative to diameter - real values not reported. Reported RN value is median not mean.
Ali-Benyahia et al. (2023),CA_67,Algeria,Element - In-situ,3653,FALSE,C181 Type N Hammer,EN 12504-2 (2001),Horizontal,12,32.0,Core,,75.0,,,,,15.00,14.15,11.75,Cylinder lengths noted as varying between a ratio of 1 to 2 relative to diameter - real values not reported. Reported RN value is median not mean.
Ali-Benyahia et al. (2023),CA_68,Algeria,Element - In-situ,3653,FALSE,C181 Type N Hammer,EN 12504-2 (2001),Horizontal,12,35.0,Core,,75.0,,,,,15.10,14.25,11.82,Cylinder lengths noted as varying between a ratio of 1 to 2 relative to diameter - real values not reported. Reported RN value is median not mean.
Ali-Benyahia et al. (2023),CA_69,Algeria,Element - In-situ,3653,FALSE,C181 Type N Hammer,EN 12504-2 (2001),Horizontal,12,32.0,Core,,75.0,,,,,15.20,14.34,11.90,Cylinder lengths noted as varying between a ratio of 1 to 2 relative to diameter - real values not reported. Reported RN value is median not mean.
Ali-Benyahia et al. (2023),CA_70,Algeria,Element - In-situ,3653,FALSE,C181 Type N Hammer,EN 12504-2 (2001),Horizontal,12,33.0,Core,,75.0,,,,,15.20,14.34,11.90,Cylinder lengths noted as varying between a ratio of 1 to 2 relative to diameter - real values not reported. Reported RN value is median not mean.
Ali-Benyahia et al. (2023),CA_71,Algeria,Element - In-situ,3653,FALSE,C181 Type N Hammer,EN 12504-2 (2001),Horizontal,12,33.0,Core,,75.0,,,,,15.20,14.34,11.90,Cylinder lengths noted as varying between a ratio of 1 to 2 relative to diameter - real values not reported. Reported RN value is median not mean.
Ali-Benyahia et al. (2023),CA_72,Algeria,Element - In-situ,3653,FALSE,C181 Type N Hammer,EN 12504-2 (2001),Horizontal,12,34.0,Core,,75.0,,,,,15.30,14.43,11.98,Cylinder lengths noted as varying between a ratio of 1 to 2 relative to diameter - real values not reported. Reported RN value is median not mean.
Ali-Benyahia et al. (2023),CA_73,Algeria,Element - In-situ,3653,FALSE,C181 Type N Hammer,EN 12504-2 (2001),Horizontal,12,34.0,Core,,75.0,,,,,15.30,14.43,11.98,Cylinder lengths noted as varying between a ratio of 1 to 2 relative to diameter - real values not reported. Reported RN value is median not mean.
Ali-Benyahia et al. (2023),CA_74,Algeria,Element - In-situ,3653,FALSE,C181 Type N Hammer,EN 12504-2 (2001),Horizontal,12,28.0,Core,,75.0,,,,,15.40,14.53,12.06,Cylinder lengths noted as varying between a ratio of 1 to 2 relative to diameter - real values not reported. Reported RN value is median not mean.
Ali-Benyahia et al. (2023),CA_75,Algeria,Element - In-situ,3653,FALSE,C181 Type N Hammer,EN 12504-2 (2001),Horizontal,12,28.0,Core,,75.0,,,,,15.50,14.62,12.14,Cylinder lengths noted as varying between a ratio of 1 to 2 relative to diameter - real values not reported. Reported RN value is median not mean.
Ali-Benyahia et al. (2023),CA_76,Algeria,Element - In-situ,3653,FALSE,C181 Type N Hammer,EN 12504-2 (2001),Horizontal,12,33.0,Core,,75.0,,,,,15.60,14.72,12.22,Cylinder lengths noted as varying between a ratio of 1 to 2 relative to diameter - real values not reported. Reported RN value is median not mean.
Ali-Benyahia et al. (2023),CA_77,Algeria,Element - In-situ,3653,FALSE,C181 Type N Hammer,EN 12504-2 (2001),Horizontal,12,29.0,Core,,75.0,,,,,15.70,14.81,12.29,Cylinder lengths noted as varying between a ratio of 1 to 2 relative to diameter - real values not reported. Reported RN value is median not mean.
Ali-Benyahia et al. (2023),CA_78,Algeria,Element - In-situ,3653,FALSE,C181 Type N Hammer,EN 12504-2 (2001),Horizontal,12,32.0,Core,,75.0,,,,,15.80,14.91,12.37,Cylinder lengths noted as varying between a ratio of 1 to 2 relative to diameter - real values not reported. Reported RN value is median not mean.
Ali-Benyahia et al. (2023),CA_79,Algeria,Element - In-situ,3653,FALSE,C181 Type N Hammer,EN 12504-2 (2001),Horizontal,12,37.0,Core,,75.0,,,,,15.80,14.91,12.37,Cylinder lengths noted as varying between a ratio of 1 to 2 relative to diameter - real values not reported. Reported RN value is median not mean.
Ali-Benyahia et al. (2023),CA_80,Algeria,Element - In-situ,3653,FALSE,C181 Type N Hammer,EN 12504-2 (2001),Horizontal,12,33.0,Core,,75.0,,,,,15.90,15.00,12.45,Cylinder lengths noted as varying between a ratio of 1 to 2 relative to diameter - real values not reported. Reported RN value is median not mean.
Ali-Benyahia et al. (2023),CA_81,Algeria,Element - In-situ,3653,FALSE,C181 Type N Hammer,EN 12504-2 (2001),Horizontal,12,29.0,Core,,75.0,,,,,16.00,15.09,12.53,Cylinder lengths noted as varying between a ratio of 1 to 2 relative to diameter - real values not reported. Reported RN value is median not mean.
Ali-Benyahia et al. (2023),CA_82,Algeria,Element - In-situ,3653,FALSE,C181 Type N Hammer,EN 12504-2 (2001),Horizontal,12,35.0,Core,,75.0,,,,,16.00,15.09,12.53,Cylinder lengths noted as varying between a ratio of 1 to 2 relative to diameter - real values not reported. Reported RN value is median not mean.
Ali-Benyahia et al. (2023),CA_83,Algeria,Element - In-situ,3653,FALSE,C181 Type N Hammer,EN 12504-2 (2001),Horizontal,12,33.0,Core,,75.0,,,,,16.00,15.09,12.53,Cylinder lengths noted as varying between a ratio of 1 to 2 relative to diameter - real values not reported. Reported RN value is median not mean.
Ali-Benyahia et al. (2023),CA_84,Algeria,Element - In-situ,3653,FALSE,C181 Type N Hammer,EN 12504-2 (2001),Horizontal,12,36.0,Core,,75.0,,,,,16.10,15.19,12.61,Cylinder lengths noted as varying between a ratio of 1 to 2 relative to diameter - real values not reported. Reported RN value is median not mean.
Ali-Benyahia et al. (2023),CA_85,Algeria,Element - In-situ,3653,FALSE,C181 Type N Hammer,EN 12504-2 (2001),Horizontal,12,30.0,Core,,75.0,,,,,16.10,15.19,12.61,Cylinder lengths noted as varying between a ratio of 1 to 2 relative to diameter - real values not reported. Reported RN value is median not mean.
Ali-Benyahia et al. (2023),CA_86,Algeria,Element - In-situ,3653,FALSE,C181 Type N Hammer,EN 12504-2 (2001),Horizontal,12,30.0,Core,,75.0,,,,,16.20,15.28,12.68,Cylinder lengths noted as varying between a ratio of 1 to 2 relative to diameter - real values not reported. Reported RN value is median not mean.
Ali-Benyahia et al. (2023),CA_87,Algeria,Element - In-situ,3653,FALSE,C181 Type N Hammer,EN 12504-2 (2001),Horizontal,12,32.0,Core,,75.0,,,,,16.40,15.47,12.84,Cylinder lengths noted as varying between a ratio of 1 to 2 relative to diameter - real values not reported. Reported RN value is median not mean.
Ali-Benyahia et al. (2023),CA_88,Algeria,Element - In-situ,3653,FALSE,C181 Type N Hammer,EN 12504-2 (2001),Horizontal,12,31.0,Core,,75.0,,,,,16.50,15.57,12.92,Cylinder lengths noted as varying between a ratio of 1 to 2 relative to diameter - real values not reported. Reported RN value is median not mean.
Ali-Benyahia et al. (2023),CA_89,Algeria,Element - In-situ,3653,FALSE,C181 Type N Hammer,EN 12504-2 (2001),Horizontal,12,34.0,Core,,75.0,,,,,16.50,15.57,12.92,Cylinder lengths noted as varying between a ratio of 1 to 2 relative to diameter - real values not reported. Reported RN value is median not mean.
Ali-Benyahia et al. (2023),CA_90,Algeria,Element - In-situ,3653,FALSE,C181 Type N Hammer,EN 12504-2 (2001),Horizontal,12,37.0,Core,,75.0,,,,,16.50,15.57,12.92,Cylinder lengths noted as varying between a ratio of 1 to 2 relative to diameter - real values not reported. Reported RN value is median not mean.
Ali-Benyahia et al. (2023),CA_91,Algeria,Element - In-situ,3653,FALSE,C181 Type N Hammer,EN 12504-2 (2001),Horizontal,12,34.0,Core,,75.0,,,,,16.90,15.94,13.23,Cylinder lengths noted as varying between a ratio of 1 to 2 relative to diameter - real values not reported. Reported RN value is median not mean.
Ali-Benyahia et al. (2023),CA_92,Algeria,Element - In-situ,3653,FALSE,C181 Type N Hammer,EN 12504-2 (2001),Horizontal,12,34.0,Core,,75.0,,,,,17.10,16.13,13.39,Cylinder lengths noted as varying between a ratio of 1 to 2 relative to diameter - real values not reported. Reported RN value is median not mean.
Ali-Benyahia et al. (2023),CA_93,Algeria,Element - In-situ,3653,FALSE,C181 Type N Hammer,EN 12504-2 (2001),Horizontal,12,32.0,Core,,75.0,,,,,17.10,16.13,13.39,Cylinder lengths noted as varying between a ratio of 1 to 2 relative to diameter - real values not reported. Reported RN value is median not mean.
Ali-Benyahia et al. (2023),CA_94,Algeria,Element - In-situ,3653,FALSE,C181 Type N Hammer,EN 12504-2 (2001),Horizontal,12,35.0,Core,,75.0,,,,,17.10,16.13,13.39,Cylinder lengths noted as varying between a ratio of 1 to 2 relative to diameter - real values not reported. Reported RN value is median not mean.
Ali-Benyahia et al. (2023),CA_95,Algeria,Element - In-situ,3653,FALSE,C181 Type N Hammer,EN 12504-2 (2001),Horizontal,12,29.0,Core,,75.0,,,,,17.10,16.13,13.39,Cylinder lengths noted as varying between a ratio of 1 to 2 relative to diameter - real values not reported. Reported RN value is median not mean.
Ali-Benyahia et al. (2023),CA_96,Algeria,Element - In-situ,3653,FALSE,C181 Type N Hammer,EN 12504-2 (2001),Horizontal,12,35.0,Core,,75.0,,,,,17.20,16.23,13.47,Cylinder lengths noted as varying between a ratio of 1 to 2 relative to diameter - real values not reported. Reported RN value is median not mean.
Ali-Benyahia et al. (2023),CA_97,Algeria,Element - In-situ,3653,FALSE,C181 Type N Hammer,EN 12504-2 (2001),Horizontal,12,30.0,Core,,75.0,,,,,17.50,16.51,13.70,Cylinder lengths noted as varying between a ratio of 1 to 2 relative to diameter - real values not reported. Reported RN value is median not mean.
Ali-Benyahia et al. (2023),CA_98,Algeria,Element - In-situ,3653,FALSE,C181 Type N Hammer,EN 12504-2 (2001),Horizontal,12,34.0,Core,,75.0,,,,,17.70,16.70,13.86,Cylinder lengths noted as varying between a ratio of 1 to 2 relative to diameter - real values not reported. Reported RN value is median not mean.
Ali-Benyahia et al. (2023),CA_99,Algeria,Element - In-situ,3653,FALSE,C181 Type N Hammer,EN 12504-2 (2001),Horizontal,12,32.0,Core,,75.0,,,,,17.80,16.79,13.94,Cylinder lengths noted as varying between a ratio of 1 to 2 relative to diameter - real values not reported. Reported RN value is median not mean.
Ali-Benyahia et al. (2023),CA_100,Algeria,Element - In-situ,3653,FALSE,C181 Type N Hammer,EN 12504-2 (2001),Horizontal,12,34.0,Core,,75.0,,,,,17.80,16.79,13.94,Cylinder lengths noted as varying between a ratio of 1 to 2 relative to diameter - real values not reported. Reported RN value is median not mean.
Ali-Benyahia et al. (2023),CA_101,Algeria,Element - In-situ,3653,FALSE,C181 Type N Hammer,EN 12504-2 (2001),Horizontal,12,30.0,Core,,75.0,,,,,17.80,16.79,13.94,Cylinder lengths noted as varying between a ratio of 1 to 2 relative to diameter - real values not reported. Reported RN value is median not mean.
Ali-Benyahia et al. (2023),CA_102,Algeria,Element - In-situ,3653,FALSE,C181 Type N Hammer,EN 12504-2 (2001),Horizontal,12,35.0,Core,,75.0,,,,,17.90,16.89,14.02,Cylinder lengths noted as varying between a ratio of 1 to 2 relative to diameter - real values not reported. Reported RN value is median not mean.
Ali-Benyahia et al. (2023),CA_103,Algeria,Element - In-situ,3653,FALSE,C181 Type N Hammer,EN 12504-2 (2001),Horizontal,12,33.0,Core,,75.0,,,,,17.90,16.89,14.02,Cylinder lengths noted as varying between a ratio of 1 to 2 relative to diameter - real values not reported. Reported RN value is median not mean.
Ali-Benyahia et al. (2023),CA_104,Algeria,Element - In-situ,3653,FALSE,C181 Type N Hammer,EN 12504-2 (2001),Horizontal,12,40.0,Core,,75.0,,,,,17.90,16.89,14.02,Cylinder lengths noted as varying between a ratio of 1 to 2 relative to diameter - real values not reported. Reported RN value is median not mean.
Ali-Benyahia et al. (2023),CA_105,Algeria,Element - In-situ,3653,FALSE,C181 Type N Hammer,EN 12504-2 (2001),Horizontal,12,38.0,Core,,75.0,,,,,17.90,16.89,14.02,Cylinder lengths noted as varying between a ratio of 1 to 2 relative to diameter - real values not reported. Reported RN value is median not mean.
Ali-Benyahia et al. (2023),CA_106,Algeria,Element - In-situ,3653,FALSE,C181 Type N Hammer,EN 12504-2 (2001),Horizontal,12,29.0,Core,,75.0,,,,,18.20,17.17,14.25,Cylinder lengths noted as varying between a ratio of 1 to 2 relative to diameter - real values not reported. Reported RN value is median not mean.
Ali-Benyahia et al. (2023),CA_107,Algeria,Element - In-situ,3653,FALSE,C181 Type N Hammer,EN 12504-2 (2001),Horizontal,12,35.0,Core,,75.0,,,,,18.20,17.17,14.25,Cylinder lengths noted as varying between a ratio of 1 to 2 relative to diameter - real values not reported. Reported RN value is median not mean.
Ali-Benyahia et al. (2023),CA_108,Algeria,Element - In-situ,3653,FALSE,C181 Type N Hammer,EN 12504-2 (2001),Horizontal,12,33.0,Core,,75.0,,,,,18.30,17.26,14.33,Cylinder lengths noted as varying between a ratio of 1 to 2 relative to diameter - real values not reported. Reported RN value is median not mean.
Ali-Benyahia et al. (2023),CA_109,Algeria,Element - In-situ,3653,FALSE,C181 Type N Hammer,EN 12504-2 (2001),Horizontal,12,40.0,Core,,75.0,,,,,18.30,17.26,14.33,Cylinder lengths noted as varying between a ratio of 1 to 2 relative to diameter - real values not reported. Reported RN value is median not mean.
Ali-Benyahia et al. (2023),CA_110,Algeria,Element - In-situ,3653,FALSE,C181 Type N Hammer,EN 12504-2 (2001),Horizontal,12,32.0,Core,,75.0,,,,,18.40,17.36,14.41,Cylinder lengths noted as varying between a ratio of 1 to 2 relative to diameter - real values not reported. Reported RN value is median not mean.
Ali-Benyahia et al. (2023),CA_111,Algeria,Element - In-situ,3653,FALSE,C181 Type N Hammer,EN 12504-2 (2001),Horizontal,12,32.0,Core,,75.0,,,,,18.50,17.45,14.49,Cylinder lengths noted as varying between a ratio of 1 to 2 relative to diameter - real values not reported. Reported RN value is median not mean.
Ali-Benyahia et al. (2023),CA_112,Algeria,Element - In-situ,3653,FALSE,C181 Type N Hammer,EN 12504-2 (2001),Horizontal,12,40.0,Core,,75.0,,,,,18.70,17.64,14.64,Cylinder lengths noted as varying between a ratio of 1 to 2 relative to diameter - real values not reported. Reported RN value is median not mean.
Ali-Benyahia et al. (2023),CA_113,Algeria,Element - In-situ,3653,FALSE,C181 Type N Hammer,EN 12504-2 (2001),Horizontal,12,37.0,Core,,75.0,,,,,18.70,17.64,14.64,Cylinder lengths noted as varying between a ratio of 1 to 2 relative to diameter - real values not reported. Reported RN value is median not mean.
Ali-Benyahia et al. (2023),CA_114,Algeria,Element - In-situ,3653,FALSE,C181 Type N Hammer,EN 12504-2 (2001),Horizontal,12,38.0,Core,,75.0,,,,,19.00,17.92,14.88,Cylinder lengths noted as varying between a ratio of 1 to 2 relative to diameter - real values not reported. Reported RN value is median not mean.
Ali-Benyahia et al. (2023),CA_115,Algeria,Element - In-situ,3653,FALSE,C181 Type N Hammer,EN 12504-2 (2001),Horizontal,12,31.0,Core,,75.0,,,,,19.20,18.11,15.03,Cylinder lengths noted as varying between a ratio of 1 to 2 relative to diameter - real values not reported. Reported RN value is median not mean.
Ali-Benyahia et al. (2023),CA_116,Algeria,Element - In-situ,3653,FALSE,C181 Type N Hammer,EN 12504-2 (2001),Horizontal,12,35.0,Core,,75.0,,,,,19.30,18.21,15.11,Cylinder lengths noted as varying between a ratio of 1 to 2 relative to diameter - real values not reported. Reported RN value is median not mean.
