Repository: bjhtud/MTL_in_MAT

# MTL_in_MAT

## 多任务情况

UHPC为核心数据集
测试集划分有两种方式：
1. 单任务测试集：针对每个任务，划分出该任务没有缺失标签的样本中的一部分作为测试集
   - 训练阶段：分任务训练，与其他任务(标签)的样本进行合并，这样就得到了一个训练集，这个训练集中特征和标签还是有缺失的
   - 训练出的模型：
     - 输入：特征 + 其他任务的标签
     - 输出：当前任务的标签
   - 测试阶段：使用该任务的测试集进行评估
   - 问题是：测试集中没有其他任务的标签，怎么办？

2. 多任务测试集：划分出所有任务都没有缺失标签的样本作为测试集
    - 训练阶段：使用其他样本作为训练集，这些样本中有缺失标签和缺失特征
    - 训练出的模型：
      - 输入：特征
      - 输出：所有任务的标签
    - 测试阶段：使用多任务测试集进行评估
    - 这样就能利用多个任务之间的关系进行预测
    - 缺点是：测试集会比较小，并且只能评估那些没有缺失标签的样本

##

File: data_set/Non_destructive/Complete RH Database.csv (part 39 of 39)
Literature,Specimen ID,Country,Specimen Type,Specimen Age (days),Rebar Present,RH Device Brand & Model,Standard,Orientation,No. Tests,"Median Rebound Number, RN",Core Specimen ,Height (mm),Width/Diameter (mm),Max Aggregate Size (mm),W/C Ratio,Strength Class,"Design Strength, fck (MPa)","fc,core (MPa)","fc,ref (MPa)","fc,cyl (MPa)",Notes
Abazarsa et al. (2024),C40_7,USA,Cylinder - Laboratory,7,FALSE,Original Schmidt Type N,ASTM C805 (2002),Vertical,10,36.2,Cylinder,152.4,76.2,,0.40,,,38.47,36.30,36.30,Reported results are averaged over three tests.
Abazarsa et al. (2024),C40_14,USA,Cylinder - Laboratory,14,FALSE,Original Schmidt Type N,ASTM C805 (2002),Vertical,10,36.5,Cylinder,152.4,76.2,,0.40,,,40.73,38.43,38.43,Reported results are averaged over three tests.
Abazarsa et al. (2024),C40_28,USA,Cylinder - Laboratory,28,FALSE,Original Schmidt Type N,ASTM C805 (2002),Vertical,10,37.5,Cylinder,152.4,76.2,,0.40,,,45.66,43.07,43.07,Reported results are averaged over three tests.
Abazarsa et al. (2024),C40_96,USA,Cylinder - Laboratory,96,FALSE,Original Schmidt Type N,ASTM C805 (2002),Vertical,10,38.0,Cylinder,152.4,76.2,,0.40,,,49.03,46.25,46.25,Reported results are averaged over three tests.
Abazarsa et al. (2024),C45_7,USA,Cylinder - Laboratory,7,FALSE,Original Schmidt Type N,ASTM C805 (2002),Vertical,10,34.3,Cylinder,152.4,76.2,,0.45,,,32.90,31.04,31.04,Reported results are averaged over three tests.
Abazarsa et al. (2024),C45_14,USA,Cylinder - Laboratory,14,FALSE,Original Schmidt Type N,ASTM C805 (2002),Vertical,10,34.7,Cylinder,152.4,76.2,,0.45,,,33.20,31.32,31.32,Reported results are averaged over three tests.
Abazarsa et al. (2024),C45_28,USA,Cylinder - Laboratory,28,FALSE,Original Schmidt Type N,ASTM C805 (2002),Vertical,10,36.5,Cylinder,152.4,76.2,,0.45,,,41.24,38.91,38.91,Reported results are averaged over three tests.
Abazarsa et al. (2024),C45_96,USA,Cylinder - Laboratory,96,FALSE,Original Schmidt Type N,ASTM C805 (2002),Vertical,10,36.5,Cylinder,152.4,76.2,,0.45,,,41.32,38.98,38.98,Reported results are averaged over three tests.
Abazarsa et al. (2024),C50_7,USA,Cylinder - Laboratory,7,FALSE,Original Schmidt Type N,ASTM C805 (2002),Vertical,10,32.8,Cylinder,152.4,76.2,,0.50,,,26.76,25.24,25.24,Reported results are averaged over three tests.
Abazarsa et al. (2024),C50_14,USA,Cylinder - Laboratory,14,FALSE,Original Schmidt Type N,ASTM C805 (2002),Vertical,10,34.2,Cylinder,152.4,76.2,,0.50,,,32.95,31.08,31.08,Reported results are averaged over three tests.
Abazarsa et al. (2024),C50_28,USA,Cylinder - Laboratory,28,FALSE,Original Schmidt Type N,ASTM C805 (2002),Vertical,10,35.0,Cylinder,152.4,76.2,,0.50,,,36.12,34.07,34.07,Reported results are averaged over three tests.
Abazarsa et al. (2024),C50_96,USA,Cylinder - Laboratory,96,FALSE,Original Schmidt Type N,ASTM C805 (2002),Vertical,10,35.8,Cylinder,152.4,76.2,,0.50,,,38.97,36.76,36.76,Reported results are averaged over three tests.
Abazarsa et al. (2024),C55_7,USA,Cylinder - Laboratory,7,FALSE,Original Schmidt Type N,ASTM C805 (2002),Vertical,10,32.1,Cylinder,152.4,76.2,,0.55,,,25.25,23.82,23.82,Reported results are averaged over three tests.
Abazarsa et al. (2024),C55_14,USA,Cylinder - Laboratory,14,FALSE,Original Schmidt Type N,ASTM C805 (2002),Vertical,10,32.5,Cylinder,152.4,76.2,,0.55,,,26.72,25.20,25.20,Reported results are averaged over three tests.
Abazarsa et al. (2024),C55_28,USA,Cylinder - Laboratory,28,FALSE,Original Schmidt Type N,ASTM C805 (2002),Vertical,10,33.5,Cylinder,152.4,76.2,,0.55,,,29.68,28.00,28.00,Reported results are averaged over three tests.
Abazarsa et al. (2024),C55_96,USA,Cylinder - Laboratory,96,FALSE,Original Schmidt Type N,ASTM C805 (2002),Vertical,10,35.0,Cylinder,152.4,76.2,,0.55,,,35.69,33.67,33.67,Reported results are averaged over three tests.
Räsänen et al. (2024),Pi1,Finland,Cylinder - In-situ,14245,TRUE,PROCEQ Schmidt Type N,EN 12504-2 (2012),Horizontal,15,67.0,Core,75.0,75.0,16,,k30,25,59.20,54.73,45.43,Precast column. k30 class is equivalent to a modern Eurocode C25/30 mix.
Räsänen et al. (2024),Pi2,Finland,Cylinder - In-situ,14245,TRUE,PROCEQ Schmidt Type N,EN 12504-2 (2012),Horizontal,15,75.0,Core,75.0,75.0,16,,k30,25,70.30,64.99,53.95,Precast column. k30 class is equivalent to a modern Eurocode C25/30 mix.
Räsänen et al. (2024),Pi3,Finland,Cylinder - In-situ,14245,TRUE,PROCEQ Schmidt Type N,EN 12504-2 (2012),Horizontal,15,65.0,Core,75.0,75.0,16,,k30,25,67.30,62.22,51.64,Precast column. k30 class is equivalent to a modern Eurocode C25/30 mix.
Räsänen et al. (2024),Pi4,Finland,Cylinder - In-situ,14245,TRUE,PROCEQ Schmidt Type N,EN 12504-2 (2012),Horizontal,15,64.0,Core,75.0,75.0,16,,k30,25,65.00,60.09,49.88,Precast column. k30 class is equivalent to a modern Eurocode C25/30 mix.
Räsänen et al. (2024),Pi5,Finland,Cylinder - In-situ,14245,TRUE,PROCEQ Schmidt Type N,EN 12504-2 (2012),Horizontal,15,70.0,Core,75.0,75.0,16,,k30,25,59.30,54.82,45.50,Precast column. k30 class is equivalent to a modern Eurocode C25/30 mix.
Räsänen et al. (2024),Pi6,Finland,Cylinder - In-situ,14245,TRUE,PROCEQ Schmidt Type N,EN 12504-2 (2012),Horizontal,15,72.0,Core,75.0,75.0,16,,k30,25,57.80,53.44,44.35,Precast column. k30 class is equivalent to a modern Eurocode C25/30 mix.
Räsänen et al. (2024),Pi7,Finland,Cylinder - In-situ,14245,TRUE,PROCEQ Schmidt Type N,EN 12504-2 (2012),Horizontal,15,70.0,Core,75.0,75.0,16,,k30,25,62.40,57.69,47.88,Precast column. k30 class is equivalent to a modern Eurocode C25/30 mix.
Räsänen et al. (2024),Pi8,Finland,Cylinder - In-situ,14245,TRUE,PROCEQ Schmidt Type N,EN 12504-2 (2012),Horizontal,15,62.0,Core,75.0,75.0,16,,k30,25,59.60,55.10,45.73,Precast column. k30 class is equivalent to a modern Eurocode C25/30 mix.
Räsänen et al. (2024),Pa1,Finland,Cylinder - In-situ,14245,TRUE,PROCEQ Schmidt Type N,EN 12504-2 (2012),Horizontal,15,58.0,Core,75.0,75.0,16,,k30,25,55.00,50.85,42.20,Precast beam. k30 class is equivalent to a modern Eurocode C25/30 mix.
Räsänen et al. (2024),Pa2,Finland,Cylinder - In-situ,14245,TRUE,PROCEQ Schmidt Type N,EN 12504-2 (2012),Horizontal,15,67.0,Core,75.0,75.0,16,,k30,25,47.20,43.64,36.22,Precast beam. k30 class is equivalent to a modern Eurocode C25/30 mix.
Räsänen et al. (2024),Pa4,Finland,Cylinder - In-situ,14245,TRUE,PROCEQ Schmidt Type N,EN 12504-2 (2012),Horizontal,15,58.0,Core,75.0,75.0,16,,k30,25,51.60,47.71,39.60,Precast beam. k30 class is equivalent to a modern Eurocode C25/30 mix.
Räsänen et al. (2024),Pa5,Finland,Cylinder - In-situ,14245,TRUE,PROCEQ Schmidt Type N,EN 12504-2 (2012),Horizontal,15,61.0,Core,75.0,75.0,16,,k30,25,48.70,45.02,37.37,Precast beam. k30 class is equivalent to a modern Eurocode C25/30 mix.
Räsänen et al. (2024),Pa6,Finland,Cylinder - In-situ,14245,TRUE,PROCEQ Schmidt Type N,EN 12504-2 (2012),Horizontal,15,59.0,Core,75.0,75.0,16,,k30,25,51.30,47.43,39.37,Precast beam. k30 class is equivalent to a modern Eurocode C25/30 mix.
Räsänen et al. (2024),Pa7,Finland,Cylinder - In-situ,14245,TRUE,PROCEQ Schmidt Type N,EN 12504-2 (2012),Horizontal,15,70.0,Core,75.0,75.0,16,,k30,25,57.60,53.25,44.20,Precast beam. k30 class is equivalent to a modern Eurocode C25/30 mix.
Räsänen et al. (2024),Pa8,Finland,Cylinder - In-situ,14245,TRUE,PROCEQ Schmidt Type N,EN 12504-2 (2012),Horizontal,15,61.0,Core,75.0,75.0,16,,k30,25,46.40,42.90,35.61,Precast beam. k30 class is equivalent to a modern Eurocode C25/30 mix.
Räsänen et al. (2024),Pa9,Finland,Cylinder - In-situ,14245,TRUE,PROCEQ Schmidt Type N,EN 12504-2 (2012),Horizontal,15,59.0,Core,75.0,75.0,16,,k30,25,50.00,46.23,38.37,Precast beam. k30 class is equivalent to a modern Eurocode C25/30 mix.
Matthews et al. (2025),ST1_1,Netherlands,Element - In-situ,13880,FALSE,Original Schmidt Type N,EN 12504-2 (2012),Horizontal,9,50,Core,94.0,95.0,13,,B52.5,45,93.40,81.51,70.41,Concrete strength class assumed based on facades.
Matthews et al. (2025),ST1_2,Netherlands,Element - In-situ,13880,FALSE,Original Schmidt Type N,EN 12504-2 (2012),Horizontal,9,52,Core,94.0,94.0,14,,B52.5,45,87.10,76.01,64.91,Concrete strength class assumed based on facades.
Matthews et al. (2025),ST1_3,Netherlands,Element - In-situ,13880,FALSE,Original Schmidt Type N,EN 12504-2 (2012),Horizontal,9,44,Core,93.0,95.0,12,,B52.5,45,86.60,75.58,64.48,Concrete strength class assumed based on facades.
Matthews et al. (2025),ST1_4,Netherlands,Element - In-situ,13880,FALSE,Original Schmidt Type N,EN 12504-2 (2012),Horizontal,9,40,Core,94.0,95.0,14,,B52.5,45,83.30,72.70,61.60,Concrete strength class assumed based on facades.
Matthews et al. (2025),ST1_5,Netherlands,Element - In-situ,13880,FALSE,Original Schmidt Type N,EN 12504-2 (2012),Horizontal,9,38,Core,94.0,95.0,13,,B52.5,45,90.80,79.24,68.14,Concrete strength class assumed based on facades.
Matthews et al. (2025),ST1_6,Netherlands,Element - In-situ,13880,FALSE,Original Schmidt Type N,EN 12504-2 (2012),Horizontal,9,53,Core,95.0,95.0,14,,B52.5,45,85.70,74.79,63.69,Concrete strength class assumed based on facades.
Matthews et al. (2025),ST1_7,Netherlands,Element - In-situ,13880,FALSE,Original Schmidt Type N,EN 12504-2 (2012),Horizontal,9,36,Core,94.0,95.0,14,,B52.5,45,96.60,84.31,73.21,Concrete strength class assumed based on facades.
Matthews et al. (2025),ST1_8,Netherlands,Element - In-situ,13880,FALSE,Original Schmidt Type N,EN 12504-2 (2012),Horizontal,9,38,Core,94.0,95.0,14,,B52.5,45,84.90,74.09,62.99,Concrete strength class assumed based on facades.
Matthews et al. (2025),ST1_9,Netherlands,Element - In-situ,13880,FALSE,Original Schmidt Type N,EN 12504-2 (2012),Horizontal,9,34,Core,94.0,95.0,13,,B52.5,45,87.40,76.28,65.18,Concrete strength class assumed based on facades.
Matthews et al. (2025),ST1_10,Netherlands,Element - In-situ,13880,FALSE,Original Schmidt Type N,EN 12504-2 (2012),Horizontal,9,38,Core,94.0,95.0,14,,B52.5,45,89.20,77.85,66.75,Concrete strength class assumed based on facades.
Matthews et al. (2025),ST1_11,Netherlands,Element - In-situ,13880,FALSE,Original Schmidt Type N,EN 12504-2 (2012),Horizontal,9,53,Core,94.0,95.0,13,,B52.5,45,88.10,76.89,65.79,Concrete strength class assumed based on facades.
Matthews et al. (2025),ST1_12,Netherlands,Element - In-situ,13880,FALSE,Original Schmidt Type N,EN 12504-2 (2012),Horizontal,9,54,Core,94.0,95.0,12,,B52.5,45,84.10,73.40,62.30,Concrete strength class assumed based on facades.
Matthews et al. (2025),B1_13,Netherlands,Element - In-situ,24837,FALSE,Original Schmidt Type N,EN 12504-2 (2012),Horizontal,9,61,Core,65.0,75.0,17,,,,67.70,62.59,51.95,
Matthews et al. (2025),B1_14,Netherlands,Element - In-situ,24837,FALSE,Original Schmidt Type N,EN 12504-2 (2012),Horizontal,9,61,Core,75.0,75.0,22,,,,60.50,55.93,46.43,
Matthews et al. (2025),B1_15,Netherlands,Element - In-situ,24837,FALSE,Original Schmidt Type N,EN 12504-2 (2012),Horizontal,9,60,Core,75.0,75.0,18,,,,66.90,61.85,51.34,
Matthews et al. (2025),B1_16,Netherlands,Element - In-situ,24837,FALSE,Original Schmidt Type N,EN 12504-2 (2012),Horizontal,9,62,Core,74.0,75.0,16,,,,70.70,65.36,54.26,
Matthews et al. (2025),B1_17,Netherlands,Element - In-situ,24837,FALSE,Original Schmidt Type N,EN 12504-2 (2012),Horizontal,9,63,Core,74.0,75.0,18,,,,69.00,63.79,52.95,
Matthews et al. (2025),B1_18,Netherlands,Element - In-situ,24837,FALSE,Original Schmidt Type N,EN 12504-2 (2012),Horizontal,9,62,Core,74.0,75.0,15,,,,51.20,47.34,39.29,
Matthews et al. (2025),B2_19,Netherlands,Element - In-situ,24837,FALSE,Original Schmidt Type N,EN 12504-2 (2012),Horizontal,9,58,Core,74.0,75.0,15,,,,54.40,50.29,41.74,
Matthews et al. (2025),B2_20,Netherlands,Element - In-situ,24837,FALSE,Original Schmidt Type N,EN 12504-2 (2012),Horizontal,9,60,Core,75.0,75.0,13,,,,59.80,55.29,45.89,
Matthews et al. (2025),B2_21,Netherlands,Element - In-situ,24837,FALSE,Original Schmidt Type N,EN 12504-2 (2012),Horizontal,9,61,Core,74.0,75.0,14,,,,66.10,61.11,50.72,
Matthews et al. (2025),B2_22,Netherlands,Element - In-situ,24837,FALSE,Original Schmidt Type N,EN 12504-2 (2012),Horizontal,9,62,Core,74.0,75.0,16,,,,79.90,73.87,62.77,
Matthews et al. (2025),B2_23,Netherlands,Element - In-situ,24837,FALSE,Original Schmidt Type N,EN 12504-2 (2012),Horizontal,9,62,Core,75.0,75.0,21,,,,68.90,63.70,52.87,
Matthews et al. (2025),B2_24,Netherlands,Element - In-situ,24837,FALSE,Original Schmidt Type N,EN 12504-2 (2012),Horizontal,9,60,Core,74.0,75.0,21,,,,56.00,51.77,42.97,
Matthews et al. (2025),F6_25,Netherlands,Element - In-situ,13880,FALSE,Original Schmidt Type N,EN 12504-2 (2012),Horizontal,9,57,Core,94.0,94.0,13,,B52.5,45,95.00,82.91,71.81,
Matthews et al. (2025),F6_26,Netherlands,Element - In-situ,13880,FALSE,Original Schmidt Type N,EN 12504-2 (2012),Horizontal,9,58,Core,93.0,94.0,14,,B52.5,45,89.20,77.85,66.75,
Matthews et al. (2025),F6_27,Netherlands,Element - In-situ,13880,FALSE,Original Schmidt Type N,EN 12504-2 (2012),Horizontal,9,61,Core,94.0,94.0,11,,B52.5,45,90.40,78.89,67.79,
Matthews et al. (2025),F6_28,Netherlands,Element - In-situ,13880,FALSE,Original Schmidt Type N,EN 12504-2 (2012),Horizontal,9,60,Core,94.0,94.0,11,,B52.5,45,86.00,75.05,63.95,
Matthews et al. (2025),F7_29,Netherlands,Element - In-situ,13880,FALSE,Original Schmidt Type N,EN 12504-2 (2012),Horizontal,9,62,Core,93.0,94.0,11,,B52.5,45,93.30,81.43,70.33,
Matthews et al. (2025),F7_30,Netherlands,Element - In-situ,13880,FALSE,Original Schmidt Type N,EN 12504-2 (2012),Horizontal,9,58,Core,94.0,94.0,14,,B52.5,45,93.20,81.34,70.24,
Matthews et al. (2025),F8_31,Netherlands,Element - In-situ,13880,FALSE,Original Schmidt Type N,EN 12504-2 (2012),Horizontal,9,60,Core,93.0,94.0,13,,B52.5,45,75.10,65.54,54.44,
Matthews et al. (2025),F8_32,Netherlands,Element - In-situ,13880,FALSE,Original Schmidt Type N,EN 12504-2 (2012),Horizontal,9,58,Core,93.0,94.0,12,,B52.5,45,89.90,78.46,67.36,
Matthews et al. (2025),F8_33,Netherlands,Element - In-situ,13880,FALSE,Original Schmidt Type N,EN 12504-2 (2012),Horizontal,9,56,Core,93.0,94.0,11,,B52.5,45,91.90,80.20,69.10,
Matthews et al. (2025),F9_34,Netherlands,Element - In-situ,13880,FALSE,Original Schmidt Type N,EN 12504-2 (2012),Horizontal,9,57,Core,93.0,94.0,11,,B52.5,45,88.80,77.50,66.40,
Matthews et al. (2025),F9_35,Netherlands,Element - In-situ,13880,FALSE,Original Schmidt Type N,EN 12504-2 (2012),Horizontal,9,59,Core,94.0,94.0,14,,B52.5,45,96.20,83.96,72.86,
Matthews et al. (2025),F9_36,Netherlands,Element - In-situ,13880,FALSE,Original Schmidt Type N,EN 12504-2 (2012),Horizontal,9,60,Core,94.0,94.0,13,,B52.5,45,94.40,82.39,71.29,
Matthews et al. (2025),F10_37,Netherlands,Element - In-situ,13880,FALSE,Original Schmidt Type N,EN 12504-2 (2012),Horizontal,9,39,Core,93.0,94.0,13,,B52.5,45,95.30,83.17,72.07,
Matthews et al. (2025),F10_38,Netherlands,Element - In-situ,13880,FALSE,Original Schmidt Type N,EN 12504-2 (2012),Horizontal,9,37,Core,94.0,94.0,12,,B52.5,45,113.60,99.14,88.04,
Matthews et al. (2025),F10_39,Netherlands,Element - In-situ,13880,FALSE,Original Schmidt Type N,EN 12504-2 (2012),Horizontal,9,45,Core,93.0,94.0,15,,B52.5,45,99.80,87.10,76.00,
Matthews et al. (2025),F11_40,Netherlands,Element - In-situ,13880,FALSE,Original Schmidt Type N,EN 12504-2 (2012),Horizontal,9,56,Core,93.0,94.0,11,,B52.5,45,85.30,74.44,63.34,
Matthews et al. (2025),F11_41,Netherlands,Element - In-situ,13880,FALSE,Original Schmidt Type N,EN 12504-2 (2012),Horizontal,9,54,Core,94.0,94.0,14,,B52.5,45,86.00,75.05,63.95,
Matthews et al. (2025),F11_42,Netherlands,Element - In-situ,13880,FALSE,Original Schmidt Type N,EN 12504-2 (2012),Horizontal,9,58,Core,94.0,94.0,13,,B52.5,45,76.30,66.59,55.49,
Matthews et al. (2025),F10_43,Netherlands,Element - In-situ,13880,FALSE,Original Schmidt Type N,EN 12504-2 (2012),Horizontal,9,58,Core,94.0,92.0,10,,B52.5,45,80.10,69.91,58.81,
Matthews et al. (2025),F10_44,Netherlands,Element - In-situ,13880,FALSE,Original Schmidt Type N,EN 12504-2 (2012),Horizontal,9,59,Core,93.0,95.0,11,,B52.5,45,86.30,75.32,64.22,
Matthews et al. (2025),F10_45,Netherlands,Element - In-situ,13880,FALSE,Original Schmidt Type N,EN 12504-2 (2012),Horizontal,9,61,Core,93.0,94.0,14,,B52.5,45,87.50,76.36,65.26,
