Repository: bjhtud/MTL_in_MAT

# MTL_in_MAT

## 多任务情况

UHPC为核心数据集
测试集划分有两种方式：
1. 单任务测试集：针对每个任务，划分出该任务没有缺失标签的样本中的一部分作为测试集
   - 训练阶段：分任务训练，与其他任务(标签)的样本进行合并，这样就得到了一个训练集，这个训练集中特征和标签还是有缺失的
   - 训练出的模型：
     - 输入：特征 + 其他任务的标签
     - 输出：当前任务的标签
   - 测试阶段：使用该任务的测试集进行评估
   - 问题是：测试集中没有其他任务的标签，怎么办？

2. 多任务测试集：划分出所有任务都没有缺失标签的样本作为测试集
    - 训练阶段：使用其他样本作为训练集，这些样本中有缺失标签和缺失特征
    - 训练出的模型：
      - 输入：特征
      - 输出：所有任务的标签
    - 测试阶段：使用多任务测试集进行评估
    - 这样就能利用多个任务之间的关系进行预测
    - 缺点是：测试集会比较小，并且只能评估那些没有缺失标签的样本

##

File: data_set/Non_destructive/Complete SonReb Database.csv (part 2 of 16)
Literature,Specimen ID,Country,Specimen Type,Specimen Age (days),Rebar Present,UPV Device Brand & Model,Transducer Diameter (mm),Transducer Frequency (kHz),UPV Standard,Test Type,No. Tests,"Average Velocity, Vp (m/s)",RH Device Brand & Model,RH Standard,Orientation,No. Tests,"Median Rebound Number, RN",Core Specimen ,Height (mm),Width/Diameter (mm),Max Aggregate Size (mm),W/C Ratio,Strength Class,"Design Strength, fck (MPa)","fc,core (MPa)","fc,ref (MPa)","fc,cyl (MPa)",Notes
de Almeida (1991),B4_90,Brazil,Element - Laboratory,90,FALSE,PUNDIT,,54,ASTM C597 (1983),Direct,10,5000,Original Schmidt Type N,ASTM C805 (1982),Horizontal,10,53.1,Cube,150.0,150.0,25,0.24,,,109.10,109.10,98.00,NDT performed on equivalent prism specimens while destructive tests performed on cubes at same age.
de Almeida (1991),B4_180,Brazil,Element - Laboratory,180,FALSE,PUNDIT,,54,ASTM C597 (1983),Direct,10,4970,Original Schmidt Type N,ASTM C805 (1982),Horizontal,10,53.5,Cube,150.0,150.0,25,0.24,,,111.20,111.20,100.10,NDT performed on equivalent prism specimens while destructive tests performed on cubes at same age.
de Almeida (1991),B4_365,Brazil,Element - Laboratory,365,FALSE,PUNDIT,,54,ASTM C597 (1983),Direct,10,4920,Original Schmidt Type N,ASTM C805 (1982),Horizontal,10,54.9,Cube,150.0,150.0,25,0.24,,,119.30,119.30,108.20,NDT performed on equivalent prism specimens while destructive tests performed on cubes at same age.
de Almeida (1991),B5_3,Brazil,Element - Laboratory,3,FALSE,PUNDIT,,54,ASTM C597 (1983),Direct,10,4320,Original Schmidt Type N,ASTM C805 (1982),Horizontal,10,24.8,Cube,150.0,150.0,25,0.42,,,42.80,42.80,35.52,NDT performed on equivalent prism specimens while destructive tests performed on cubes at same age.
de Almeida (1991),B5_7,Brazil,Element - Laboratory,7,FALSE,PUNDIT,,54,ASTM C597 (1983),Direct,10,4500,Original Schmidt Type N,ASTM C805 (1982),Horizontal,10,32.2,Cube,150.0,150.0,25,0.42,,,56.10,56.10,46.56,NDT performed on equivalent prism specimens while destructive tests performed on cubes at same age.
de Almeida (1991),B5_28,Brazil,Element - Laboratory,28,FALSE,PUNDIT,,54,ASTM C597 (1983),Direct,10,4590,Original Schmidt Type N,ASTM C805 (1982),Horizontal,10,36.4,Cube,150.0,150.0,25,0.42,,,74.90,74.90,63.80,NDT performed on equivalent prism specimens while destructive tests performed on cubes at same age.
de Almeida (1991),B5_90,Brazil,Element - Laboratory,90,FALSE,PUNDIT,,54,ASTM C597 (1983),Direct,10,4720,Original Schmidt Type N,ASTM C805 (1982),Horizontal,10,37.6,Cube,150.0,150.0,25,0.42,,,79.70,79.70,68.60,NDT performed on equivalent prism specimens while destructive tests performed on cubes at same age.
de Almeida (1991),B5_180,Brazil,Element - Laboratory,180,FALSE,PUNDIT,,54,ASTM C597 (1983),Direct,10,4560,Original Schmidt Type N,ASTM C805 (1982),Horizontal,10,39.7,Cube,150.0,150.0,25,0.42,,,78.10,78.10,67.00,NDT performed on equivalent prism specimens while destructive tests performed on cubes at same age.
de Almeida (1991),B5_365,Brazil,Element - Laboratory,365,FALSE,PUNDIT,,54,ASTM C597 (1983),Direct,10,4560,Original Schmidt Type N,ASTM C805 (1982),Horizontal,10,41.6,Cube,150.0,150.0,25,0.42,,,89.60,89.60,78.50,NDT performed on equivalent prism specimens while destructive tests performed on cubes at same age.
de Almeida (1991),B6_3,Brazil,Element - Laboratory,3,FALSE,PUNDIT,,54,ASTM C597 (1983),Direct,10,4460,Original Schmidt Type N,ASTM C805 (1982),Horizontal,10,26.0,Cube,150.0,150.0,25,0.42,,,40.80,40.80,33.86,NDT performed on equivalent prism specimens while destructive tests performed on cubes at same age.
de Almeida (1991),B6_7,Brazil,Element - Laboratory,7,FALSE,PUNDIT,,54,ASTM C597 (1983),Direct,10,4550,Original Schmidt Type N,ASTM C805 (1982),Horizontal,10,30.5,Cube,150.0,150.0,25,0.42,,,49.50,49.50,41.09,NDT performed on equivalent prism specimens while destructive tests performed on cubes at same age.
de Almeida (1991),B6_28,Brazil,Element - Laboratory,28,FALSE,PUNDIT,,54,ASTM C597 (1983),Direct,10,4660,Original Schmidt Type N,ASTM C805 (1982),Horizontal,10,38.4,Cube,150.0,150.0,25,0.42,,,72.40,72.40,61.30,NDT performed on equivalent prism specimens while destructive tests performed on cubes at same age.
de Almeida (1991),B6_90,Brazil,Element - Laboratory,90,FALSE,PUNDIT,,54,ASTM C597 (1983),Direct,10,4740,Original Schmidt Type N,ASTM C805 (1982),Horizontal,10,40.1,Cube,150.0,150.0,25,0.42,,,79.10,79.10,68.00,NDT performed on equivalent prism specimens while destructive tests performed on cubes at same age.
de Almeida (1991),B6_180,Brazil,Element - Laboratory,180,FALSE,PUNDIT,,54,ASTM C597 (1983),Direct,10,4650,Original Schmidt Type N,ASTM C805 (1982),Horizontal,10,40.7,Cube,150.0,150.0,25,0.42,,,82.00,82.00,70.90,NDT performed on equivalent prism specimens while destructive tests performed on cubes at same age.
de Almeida (1991),B6_365,Brazil,Element - Laboratory,365,FALSE,PUNDIT,,54,ASTM C597 (1983),Direct,10,4630,Original Schmidt Type N,ASTM C805 (1982),Horizontal,10,41.2,Cube,150.0,150.0,25,0.42,,,86.50,86.50,75.40,NDT performed on equivalent prism specimens while destructive tests performed on cubes at same age.
de Almeida (1991),B7_3,Brazil,Element - Laboratory,3,FALSE,PUNDIT,,54,ASTM C597 (1983),Direct,10,4640,Original Schmidt Type N,ASTM C805 (1982),Horizontal,10,40.5,Cube,150.0,150.0,25,0.24,,,66.80,66.80,55.70,NDT performed on equivalent prism specimens while destructive tests performed on cubes at same age.
de Almeida (1991),B7_7,Brazil,Element - Laboratory,7,FALSE,PUNDIT,,54,ASTM C597 (1983),Direct,10,4900,Original Schmidt Type N,ASTM C805 (1982),Horizontal,10,44.0,Cube,150.0,150.0,25,0.24,,,73.70,73.70,62.60,NDT performed on equivalent prism specimens while destructive tests performed on cubes at same age.
de Almeida (1991),B7_28,Brazil,Element - Laboratory,28,FALSE,PUNDIT,,54,ASTM C597 (1983),Direct,10,4930,Original Schmidt Type N,ASTM C805 (1982),Horizontal,10,46.6,Cube,150.0,150.0,25,0.24,,,86.70,86.70,75.60,NDT performed on equivalent prism specimens while destructive tests performed on cubes at same age.
de Almeida (1991),B7_90,Brazil,Element - Laboratory,90,FALSE,PUNDIT,,54,ASTM C597 (1983),Direct,10,4970,Original Schmidt Type N,ASTM C805 (1982),Horizontal,10,52.9,Cube,150.0,150.0,25,0.24,,,91.80,91.80,80.70,NDT performed on equivalent prism specimens while destructive tests performed on cubes at same age.
de Almeida (1991),B7_180,Brazil,Element - Laboratory,180,FALSE,PUNDIT,,54,ASTM C597 (1983),Direct,10,5000,Original Schmidt Type N,ASTM C805 (1982),Horizontal,10,54.6,Cube,150.0,150.0,25,0.24,,,92.90,92.90,81.80,NDT performed on equivalent prism specimens while destructive tests performed on cubes at same age.
de Almeida (1991),B7_365,Brazil,Element - Laboratory,365,FALSE,PUNDIT,,54,ASTM C597 (1983),Direct,10,5030,Original Schmidt Type N,ASTM C805 (1982),Horizontal,10,55.8,Cube,150.0,150.0,25,0.24,,,98.10,98.10,87.00,NDT performed on equivalent prism specimens while destructive tests performed on cubes at same age.
de Almeida (1991),B8_3,Brazil,Element - Laboratory,3,FALSE,PUNDIT,,54,ASTM C597 (1983),Direct,10,4700,Original Schmidt Type N,ASTM C805 (1982),Horizontal,10,40.6,Cube,150.0,150.0,25,0.25,,,70.90,70.90,59.80,NDT performed on equivalent prism specimens while destructive tests performed on cubes at same age.
de Almeida (1991),B8_7,Brazil,Element - Laboratory,7,FALSE,PUNDIT,,54,ASTM C597 (1983),Direct,10,4960,Original Schmidt Type N,ASTM C805 (1982),Horizontal,10,45.1,Cube,150.0,150.0,25,0.25,,,78.80,78.80,67.70,NDT performed on equivalent prism specimens while destructive tests performed on cubes at same age.
de Almeida (1991),B8_28,Brazil,Element - Laboratory,28,FALSE,PUNDIT,,54,ASTM C597 (1983),Direct,10,4970,Original Schmidt Type N,ASTM C805 (1982),Horizontal,10,48.4,Cube,150.0,150.0,25,0.25,,,90.70,90.70,79.60,NDT performed on equivalent prism specimens while destructive tests performed on cubes at same age.
de Almeida (1991),B8_90,Brazil,Element - Laboratory,90,FALSE,PUNDIT,,54,ASTM C597 (1983),Direct,10,4980,Original Schmidt Type N,ASTM C805 (1982),Horizontal,10,52.0,Cube,150.0,150.0,25,0.25,,,93.80,93.80,82.70,NDT performed on equivalent prism specimens while destructive tests performed on cubes at same age.
de Almeida (1991),B8_180,Brazil,Element - Laboratory,180,FALSE,PUNDIT,,54,ASTM C597 (1983),Direct,10,5000,Original Schmidt Type N,ASTM C805 (1982),Horizontal,10,53.4,Cube,150.0,150.0,25,0.25,,,94.50,94.50,83.40,NDT performed on equivalent prism specimens while destructive tests performed on cubes at same age.
de Almeida (1991),B8_365,Brazil,Element - Laboratory,365,FALSE,PUNDIT,,54,ASTM C597 (1983),Direct,10,4970,Original Schmidt Type N,ASTM C805 (1982),Horizontal,10,53.5,Cube,150.0,150.0,25,0.25,,,96.20,96.20,85.10,NDT performed on equivalent prism specimens while destructive tests performed on cubes at same age.
de Almeida (1991),B9_3,Brazil,Element - Laboratory,3,FALSE,PUNDIT,,54,ASTM C597 (1983),Direct,10,4250,Original Schmidt Type N,ASTM C805 (1982),Horizontal,10,26.9,Cube,150.0,150.0,25,0.36,,,43.80,43.80,36.35,NDT performed on equivalent prism specimens while destructive tests performed on cubes at same age.
de Almeida (1991),B9_7,Brazil,Element - Laboratory,7,FALSE,PUNDIT,,54,ASTM C597 (1983),Direct,10,4590,Original Schmidt Type N,ASTM C805 (1982),Horizontal,10,31.8,Cube,150.0,150.0,25,0.36,,,54.90,54.90,45.57,NDT performed on equivalent prism specimens while destructive tests performed on cubes at same age.
de Almeida (1991),B9_28,Brazil,Element - Laboratory,28,FALSE,PUNDIT,,54,ASTM C597 (1983),Direct,10,4670,Original Schmidt Type N,ASTM C805 (1982),Horizontal,10,35.3,Cube,150.0,150.0,25,0.36,,,66.00,66.00,54.90,NDT performed on equivalent prism specimens while destructive tests performed on cubes at same age.
de Almeida (1991),B9_90,Brazil,Element - Laboratory,90,FALSE,PUNDIT,,54,ASTM C597 (1983),Direct,10,4720,Original Schmidt Type N,ASTM C805 (1982),Horizontal,10,39.8,Cube,150.0,150.0,25,0.36,,,78.30,78.30,67.20,NDT performed on equivalent prism specimens while destructive tests performed on cubes at same age.
de Almeida (1991),B9_180,Brazil,Element - Laboratory,180,FALSE,PUNDIT,,54,ASTM C597 (1983),Direct,10,4760,Original Schmidt Type N,ASTM C805 (1982),Horizontal,10,42.7,Cube,150.0,150.0,25,0.36,,,79.10,79.10,68.00,NDT performed on equivalent prism specimens while destructive tests performed on cubes at same age.
de Almeida (1991),B9_365,Brazil,Element - Laboratory,365,FALSE,PUNDIT,,54,ASTM C597 (1983),Direct,10,4870,Original Schmidt Type N,ASTM C805 (1982),Horizontal,10,46.1,Cube,150.0,150.0,25,0.36,,,85.20,85.20,74.10,NDT performed on equivalent prism specimens while destructive tests performed on cubes at same age.
de Almeida (1991),B10_3,Brazil,Element - Laboratory,3,FALSE,PUNDIT,,54,ASTM C597 (1983),Direct,10,4290,Original Schmidt Type N,ASTM C805 (1982),Horizontal,10,21.9,Cube,150.0,150.0,25,0.40,,,40.10,40.10,33.28,NDT performed on equivalent prism specimens while destructive tests performed on cubes at same age.
de Almeida (1991),B10_7,Brazil,Element - Laboratory,7,FALSE,PUNDIT,,54,ASTM C597 (1983),Direct,10,4460,Original Schmidt Type N,ASTM C805 (1982),Horizontal,10,29.1,Cube,150.0,150.0,25,0.40,,,46.30,46.30,38.43,NDT performed on equivalent prism specimens while destructive tests performed on cubes at same age.
de Almeida (1991),B10_28,Brazil,Element - Laboratory,28,FALSE,PUNDIT,,54,ASTM C597 (1983),Direct,10,4530,Original Schmidt Type N,ASTM C805 (1982),Horizontal,10,34.0,Cube,150.0,150.0,25,0.40,,,61.20,61.20,50.80,NDT performed on equivalent prism specimens while destructive tests performed on cubes at same age.
de Almeida (1991),B10_90,Brazil,Element - Laboratory,90,FALSE,PUNDIT,,54,ASTM C597 (1983),Direct,10,4630,Original Schmidt Type N,ASTM C805 (1982),Horizontal,10,34.4,Cube,150.0,150.0,25,0.40,,,62.20,62.20,51.63,NDT performed on equivalent prism specimens while destructive tests performed on cubes at same age.
de Almeida (1991),B10_180,Brazil,Element - Laboratory,180,FALSE,PUNDIT,,54,ASTM C597 (1983),Direct,10,4690,Original Schmidt Type N,ASTM C805 (1982),Horizontal,10,36.3,Cube,150.0,150.0,25,0.40,,,64.30,64.30,53.37,NDT performed on equivalent prism specimens while destructive tests performed on cubes at same age.
de Almeida (1991),B10_365,Brazil,Element - Laboratory,365,FALSE,PUNDIT,,54,ASTM C597 (1983),Direct,10,4780,Original Schmidt Type N,ASTM C805 (1982),Horizontal,10,40.3,Cube,150.0,150.0,25,0.40,,,67.40,67.40,56.30,NDT performed on equivalent prism specimens while destructive tests performed on cubes at same age.
Mikulic et al. (1992),CU_L4,Yugoslavia,Cube - Laboratory,28,FALSE,,,,,Direct,3,4238,,,Horizontal,10,24.7,Cube,,,32,,,,13.48,13.5,11.19,Cube dimensions not reported. Assumed to be standard 150x150x150mm cube for normalization.
Mikulic et al. (1992),CU_L3,Yugoslavia,Cube - Laboratory,28,FALSE,,,,,Direct,3,4166,,,Horizontal,10,25.2,Cube,,,32,,,,13.65,13.6,11.33,Cube dimensions not reported. Assumed to be standard 150x150x150mm cube for normalization.
Mikulic et al. (1992),CU_L5,Yugoslavia,Cube - Laboratory,28,FALSE,,,,,Direct,3,4246,,,Horizontal,10,25.7,Cube,,,32,,,,14.72,14.7,12.22,Cube dimensions not reported. Assumed to be standard 150x150x150mm cube for normalization.
Mikulic et al. (1992),CU_L2,Yugoslavia,Cube - Laboratory,28,FALSE,,,,,Direct,3,4125,,,Horizontal,10,23.4,Cube,,,32,,,,16.12,16.1,13.38,Cube dimensions not reported. Assumed to be standard 150x150x150mm cube for normalization.
Mikulic et al. (1992),CU_L25,Yugoslavia,Cube - Laboratory,28,FALSE,,,,,Direct,3,4256,,,Horizontal,10,26.2,Cube,,,32,,,,16.45,16.5,13.66,Cube dimensions not reported. Assumed to be standard 150x150x150mm cube for normalization.
Mikulic et al. (1992),CU_L6,Yugoslavia,Cube - Laboratory,28,FALSE,,,,,Direct,3,4176,,,Horizontal,10,24.6,Cube,,,32,,,,16.62,16.6,13.79,Cube dimensions not reported. Assumed to be standard 150x150x150mm cube for normalization.
Mikulic et al. (1992),CU_L24,Yugoslavia,Cube - Laboratory,28,FALSE,,,,,Direct,3,4254,,,Horizontal,10,25.5,Cube,,,32,,,,17.03,17.0,14.14,Cube dimensions not reported. Assumed to be standard 150x150x150mm cube for normalization.
Mikulic et al. (1992),CU_L39,Yugoslavia,Cube - Laboratory,28,FALSE,,,,,Direct,3,4404,,,Horizontal,10,25.0,Cube,,,32,,,,17.11,17.1,14.20,Cube dimensions not reported. Assumed to be standard 150x150x150mm cube for normalization.
Mikulic et al. (1992),CU_L40,Yugoslavia,Cube - Laboratory,28,FALSE,,,,,Direct,3,4433,,,Horizontal,10,28.5,Cube,,,32,,,,17.20,17.2,14.27,Cube dimensions not reported. Assumed to be standard 150x150x150mm cube for normalization.
Mikulic et al. (1992),CU_L38,Yugoslavia,Cube - Laboratory,28,FALSE,,,,,Direct,3,4313,,,Horizontal,10,27.7,Cube,,,32,,,,17.69,17.7,14.68,Cube dimensions not reported. Assumed to be standard 150x150x150mm cube for normalization.
Mikulic et al. (1992),CU_L26,Yugoslavia,Cube - Laboratory,28,FALSE,,,,,Direct,3,4275,,,Horizontal,10,27.8,Cube,,,32,,,,18.02,18.0,14.96,Cube dimensions not reported. Assumed to be standard 150x150x150mm cube for normalization.
Mikulic et al. (1992),CU_L7,Yugoslavia,Cube - Laboratory,28,FALSE,,,,,Direct,3,4178,,,Horizontal,10,26.3,Cube,,,32,,,,18.27,18.3,15.16,Cube dimensions not reported. Assumed to be standard 150x150x150mm cube for normalization.
Mikulic et al. (1992),CU_L8,Yugoslavia,Cube - Laboratory,28,FALSE,,,,,Direct,3,4195,,,Horizontal,10,27.0,Cube,,,32,,,,18.27,18.3,15.16,Cube dimensions not reported. Assumed to be standard 150x150x150mm cube for normalization.
Mikulic et al. (1992),CU_L1,Yugoslavia,Cube - Laboratory,28,FALSE,,,,,Direct,3,4127,,,Horizontal,10,24.5,Cube,,,32,,,,18.76,18.8,15.57,Cube dimensions not reported. Assumed to be standard 150x150x150mm cube for normalization.
Mikulic et al. (1992),CU_L37,Yugoslavia,Cube - Laboratory,28,FALSE,,,,,Direct,3,4306,,,Horizontal,10,26.4,Cube,,,32,,,,18.76,18.8,15.57,Cube dimensions not reported. Assumed to be standard 150x150x150mm cube for normalization.
Mikulic et al. (1992),CU_L23,Yugoslavia,Cube - Laboratory,28,FALSE,,,,,Direct,3,4235,,,Horizontal,10,25.5,Cube,,,32,,,,18.93,18.9,15.71,Cube dimensions not reported. Assumed to be standard 150x150x150mm cube for normalization.
Mikulic et al. (1992),CU_L35,Yugoslavia,Cube - Laboratory,28,FALSE,,,,,Direct,3,4325,,,Horizontal,10,24.8,Cube,,,32,,,,19.01,19.0,15.78,Cube dimensions not reported. Assumed to be standard 150x150x150mm cube for normalization.
Mikulic et al. (1992),CU_L27,Yugoslavia,Cube - Laboratory,28,FALSE,,,,,Direct,3,4254,,,Horizontal,10,26.2,Cube,,,32,,,,19.09,19.1,15.85,Cube dimensions not reported. Assumed to be standard 150x150x150mm cube for normalization.
Mikulic et al. (1992),CU_L22,Yugoslavia,Cube - Laboratory,28,FALSE,,,,,Direct,3,4237,,,Horizontal,10,25.0,Cube,,,32,,,,19.26,19.3,15.98,Cube dimensions not reported. Assumed to be standard 150x150x150mm cube for normalization.
Mikulic et al. (1992),CU_L41,Yugoslavia,Cube - Laboratory,28,FALSE,,,,,Direct,3,4393,,,Horizontal,10,26.5,Cube,,,32,,,,19.34,19.3,16.05,Cube dimensions not reported. Assumed to be standard 150x150x150mm cube for normalization.
Mikulic et al. (1992),CU_L10,Yugoslavia,Cube - Laboratory,28,FALSE,,,,,Direct,3,4205,,,Horizontal,10,25.4,Cube,,,32,,,,19.42,19.4,16.12,Cube dimensions not reported. Assumed to be standard 150x150x150mm cube for normalization.
Mikulic et al. (1992),CU_L28,Yugoslavia,Cube - Laboratory,28,FALSE,,,,,Direct,3,4266,,,Horizontal,10,26.2,Cube,,,32,,,,19.51,19.5,16.19,Cube dimensions not reported. Assumed to be standard 150x150x150mm cube for normalization.
Mikulic et al. (1992),CU_L32,Yugoslavia,Cube - Laboratory,28,FALSE,,,,,Direct,3,4294,,,Horizontal,10,25.1,Cube,,,32,,,,19.59,19.6,16.26,Cube dimensions not reported. Assumed to be standard 150x150x150mm cube for normalization.
Mikulic et al. (1992),CU_L33,Yugoslavia,Cube - Laboratory,28,FALSE,,,,,Direct,3,4304,,,Horizontal,10,25.6,Cube,,,32,,,,19.59,19.6,16.26,Cube dimensions not reported. Assumed to be standard 150x150x150mm cube for normalization.
Mikulic et al. (1992),CU_L42,Yugoslavia,Cube - Laboratory,28,FALSE,,,,,Direct,3,4414,,,Horizontal,10,26.5,Cube,,,32,,,,19.59,19.6,16.26,Cube dimensions not reported. Assumed to be standard 150x150x150mm cube for normalization.
Mikulic et al. (1992),CU_L13,Yugoslavia,Cube - Laboratory,28,FALSE,,,,,Direct,3,4165,,,Horizontal,10,27.3,Cube,,,32,,,,19.75,19.8,16.39,Cube dimensions not reported. Assumed to be standard 150x150x150mm cube for normalization.
Mikulic et al. (1992),CU_L12,Yugoslavia,Cube - Laboratory,28,FALSE,,,,,Direct,3,4175,,,Horizontal,10,27.7,Cube,,,32,,,,19.75,19.8,16.39,Cube dimensions not reported. Assumed to be standard 150x150x150mm cube for normalization.
Mikulic et al. (1992),CU_L43,Yugoslavia,Cube - Laboratory,28,FALSE,,,,,Direct,3,4374,,,Horizontal,10,28.7,Cube,,,32,,,,19.84,19.8,16.46,Cube dimensions not reported. Assumed to be standard 150x150x150mm cube for normalization.
Mikulic et al. (1992),CU_L14,Yugoslavia,Cube - Laboratory,28,FALSE,,,,,Direct,3,4135,,,Horizontal,10,25.2,Cube,,,32,,,,19.92,19.9,16.53,Cube dimensions not reported. Assumed to be standard 150x150x150mm cube for normalization.
Mikulic et al. (1992),CU_L21,Yugoslavia,Cube - Laboratory,28,FALSE,,,,,Direct,3,4234,,,Horizontal,10,25.5,Cube,,,32,,,,19.92,19.9,16.53,Cube dimensions not reported. Assumed to be standard 150x150x150mm cube for normalization.
Mikulic et al. (1992),CU_L34,Yugoslavia,Cube - Laboratory,28,FALSE,,,,,Direct,3,4323,,,Horizontal,10,26.6,Cube,,,32,,,,19.92,19.9,16.53,Cube dimensions not reported. Assumed to be standard 150x150x150mm cube for normalization.
Mikulic et al. (1992),CU_L29,Yugoslavia,Cube - Laboratory,28,FALSE,,,,,Direct,3,4253,,,Horizontal,10,26.8,Cube,,,32,,,,19.92,19.9,16.53,Cube dimensions not reported. Assumed to be standard 150x150x150mm cube for normalization.
Mikulic et al. (1992),CU_L30,Yugoslavia,Cube - Laboratory,28,FALSE,,,,,Direct,3,4275,,,Horizontal,10,25.8,Cube,,,32,,,,20.00,20.0,16.60,Cube dimensions not reported. Assumed to be standard 150x150x150mm cube for normalization.
Mikulic et al. (1992),CU_L51,Yugoslavia,Cube - Laboratory,28,FALSE,,,,,Direct,3,4312,,,Horizontal,10,25.3,Cube,,,32,,,,20.16,20.2,16.74,Cube dimensions not reported. Assumed to be standard 150x150x150mm cube for normalization.
Mikulic et al. (1992),CU_L46,Yugoslavia,Cube - Laboratory,28,FALSE,,,,,Direct,3,4344,,,Horizontal,10,27.0,Cube,,,32,,,,20.49,20.5,17.01,Cube dimensions not reported. Assumed to be standard 150x150x150mm cube for normalization.
Mikulic et al. (1992),CU_L52,Yugoslavia,Cube - Laboratory,28,FALSE,,,,,Direct,3,4264,,,Horizontal,10,26.6,Cube,,,32,,,,20.74,20.7,17.22,Cube dimensions not reported. Assumed to be standard 150x150x150mm cube for normalization.
Mikulic et al. (1992),CU_L68,Yugoslavia,Cube - Laboratory,28,FALSE,,,,,Direct,3,4373,,,Horizontal,10,25.2,Cube,,,32,,,,20.91,20.9,17.35,Cube dimensions not reported. Assumed to be standard 150x150x150mm cube for normalization.
Mikulic et al. (1992),CU_L110,Yugoslavia,Cube - Laboratory,28,FALSE,,,,,Direct,3,4464,,,Horizontal,10,28.8,Cube,,,32,,,,20.99,21.0,17.42,Cube dimensions not reported. Assumed to be standard 150x150x150mm cube for normalization.
Mikulic et al. (1992),CU_L47,Yugoslavia,Cube - Laboratory,28,FALSE,,,,,Direct,3,4361,,,Horizontal,10,27.1,Cube,,,32,,,,21.07,21.1,17.49,Cube dimensions not reported. Assumed to be standard 150x150x150mm cube for normalization.
Mikulic et al. (1992),CU_L111,Yugoslavia,Cube - Laboratory,28,FALSE,,,,,Direct,3,4472,,,Horizontal,10,27.5,Cube,,,32,,,,21.15,21.2,17.56,Cube dimensions not reported. Assumed to be standard 150x150x150mm cube for normalization.
Mikulic et al. (1992),CU_L15,Yugoslavia,Cube - Laboratory,28,FALSE,,,,,Direct,3,4156,,,Horizontal,10,26.5,Cube,,,32,,,,21.32,21.3,17.70,Cube dimensions not reported. Assumed to be standard 150x150x150mm cube for normalization.
Mikulic et al. (1992),CU_L48,Yugoslavia,Cube - Laboratory,28,FALSE,,,,,Direct,3,4352,,,Horizontal,10,26.9,Cube,,,32,,,,21.32,21.3,17.70,Cube dimensions not reported. Assumed to be standard 150x150x150mm cube for normalization.
Mikulic et al. (1992),CU_L20,Yugoslavia,Cube - Laboratory,28,FALSE,,,,,Direct,3,4215,,,Horizontal,10,25.4,Cube,,,32,,,,21.40,21.4,17.76,Cube dimensions not reported. Assumed to be standard 150x150x150mm cube for normalization.
Mikulic et al. (1992),CU_L112,Yugoslavia,Cube - Laboratory,28,FALSE,,,,,Direct,3,4502,,,Horizontal,10,26.2,Cube,,,32,,,,21.40,21.4,17.76,Cube dimensions not reported. Assumed to be standard 150x150x150mm cube for normalization.
Mikulic et al. (1992),CU_L49,Yugoslavia,Cube - Laboratory,28,FALSE,,,,,Direct,3,4342,,,Horizontal,10,28.5,Cube,,,32,,,,21.57,21.6,17.90,Cube dimensions not reported. Assumed to be standard 150x150x150mm cube for normalization.
Mikulic et al. (1992),CU_L67,Yugoslavia,Cube - Laboratory,28,FALSE,,,,,Direct,3,4373,,,Horizontal,10,29.0,Cube,,,32,,,,21.57,21.6,17.90,Cube dimensions not reported. Assumed to be standard 150x150x150mm cube for normalization.
Mikulic et al. (1992),CU_L69,Yugoslavia,Cube - Laboratory,28,FALSE,,,,,Direct,3,4384,,,Horizontal,10,29.4,Cube,,,32,,,,21.57,21.6,17.90,Cube dimensions not reported. Assumed to be standard 150x150x150mm cube for normalization.
Mikulic et al. (1992),CU_L50,Yugoslavia,Cube - Laboratory,28,FALSE,,,,,Direct,3,4323,,,Horizontal,10,26.7,Cube,,,32,,,,21.65,21.6,17.97,Cube dimensions not reported. Assumed to be standard 150x150x150mm cube for normalization.
Mikulic et al. (1992),CU_L19,Yugoslavia,Cube - Laboratory,28,FALSE,,,,,Direct,3,4215,,,Horizontal,10,24.2,Cube,,,32,,,,21.73,21.7,18.04,Cube dimensions not reported. Assumed to be standard 150x150x150mm cube for normalization.
Mikulic et al. (1992),CU_L109,Yugoslavia,Cube - Laboratory,28,FALSE,,,,,Direct,3,4443,,,Horizontal,10,29.3,Cube,,,32,,,,21.73,21.7,18.04,Cube dimensions not reported. Assumed to be standard 150x150x150mm cube for normalization.
Mikulic et al. (1992),CU_L113,Yugoslavia,Cube - Laboratory,28,FALSE,,,,,Direct,3,4571,,,Horizontal,10,27.8,Cube,,,32,,,,21.90,21.9,18.17,Cube dimensions not reported. Assumed to be standard 150x150x150mm cube for normalization.
Mikulic et al. (1992),CU_L17,Yugoslavia,Cube - Laboratory,28,FALSE,,,,,Direct,3,4127,,,Horizontal,10,28.1,Cube,,,32,,,,21.90,21.9,18.17,Cube dimensions not reported. Assumed to be standard 150x150x150mm cube for normalization.
Mikulic et al. (1992),CU_L16,Yugoslavia,Cube - Laboratory,28,FALSE,,,,,Direct,3,4156,,,Horizontal,10,29.7,Cube,,,32,,,,21.90,21.9,18.17,Cube dimensions not reported. Assumed to be standard 150x150x150mm cube for normalization.
Mikulic et al. (1992),CU_L71,Yugoslavia,Cube - Laboratory,28,FALSE,,,,,Direct,3,4403,,,Horizontal,10,26.4,Cube,,,32,,,,21.98,22.0,18.24,Cube dimensions not reported. Assumed to be standard 150x150x150mm cube for normalization.
Mikulic et al. (1992),CU_L53,Yugoslavia,Cube - Laboratory,28,FALSE,,,,,Direct,3,4293,,,Horizontal,10,26.8,Cube,,,32,,,,22.14,22.1,18.38,Cube dimensions not reported. Assumed to be standard 150x150x150mm cube for normalization.
Mikulic et al. (1992),CU_L74,Yugoslavia,Cube - Laboratory,28,FALSE,,,,,Direct,3,4371,,,Horizontal,10,24.4,Cube,,,32,,,,22.23,22.2,18.45,Cube dimensions not reported. Assumed to be standard 150x150x150mm cube for normalization.
Mikulic et al. (1992),CU_L66,Yugoslavia,Cube - Laboratory,28,FALSE,,,,,Direct,3,4346,,,Horizontal,10,29.7,Cube,,,32,,,,22.31,22.3,18.52,Cube dimensions not reported. Assumed to be standard 150x150x150mm cube for normalization.
Mikulic et al. (1992),CU_L72,Yugoslavia,Cube - Laboratory,28,FALSE,,,,,Direct,3,4394,,,Horizontal,10,26.7,Cube,,,32,,,,22.39,22.4,18.59,Cube dimensions not reported. Assumed to be standard 150x150x150mm cube for normalization.
Mikulic et al. (1992),CU_L73,Yugoslavia,Cube - Laboratory,28,FALSE,,,,,Direct,3,4384,,,Horizontal,10,30.2,Cube,,,32,,,,22.39,22.4,18.59,Cube dimensions not reported. Assumed to be standard 150x150x150mm cube for normalization.
Mikulic et al. (1992),CU_L75,Yugoslavia,Cube - Laboratory,28,FALSE,,,,,Direct,3,4371,,,Horizontal,10,27.1,Cube,,,32,,,,22.56,22.6,18.72,Cube dimensions not reported. Assumed to be standard 150x150x150mm cube for normalization.
Mikulic et al. (1992),CU_L108,Yugoslavia,Cube - Laboratory,28,FALSE,,,,,Direct,3,4462,,,Horizontal,10,28.0,Cube,,,32,,,,22.72,22.7,18.86,Cube dimensions not reported. Assumed to be standard 150x150x150mm cube for normalization.
Mikulic et al. (1992),CU_L54,Yugoslavia,Cube - Laboratory,28,FALSE,,,,,Direct,3,4293,,,Horizontal,10,27.1,Cube,,,32,,,,22.80,22.8,18.93,Cube dimensions not reported. Assumed to be standard 150x150x150mm cube for normalization.
Mikulic et al. (1992),CU_L55,Yugoslavia,Cube - Laboratory,28,FALSE,,,,,Direct,3,4304,,,Horizontal,10,28.3,Cube,,,32,,,,22.80,22.8,18.93,Cube dimensions not reported. Assumed to be standard 150x150x150mm cube for normalization.
Mikulic et al. (1992),CU_L56,Yugoslavia,Cube - Laboratory,28,FALSE,,,,,Direct,3,4312,,,Horizontal,10,29.3,Cube,,,32,,,,22.97,23.0,19.06,Cube dimensions not reported. Assumed to be standard 150x150x150mm cube for normalization.
Mikulic et al. (1992),CU_L57,Yugoslavia,Cube - Laboratory,28,FALSE,,,,,Direct,3,4327,,,Horizontal,10,29.5,Cube,,,32,,,,22.97,23.0,19.06,Cube dimensions not reported. Assumed to be standard 150x150x150mm cube for normalization.
Mikulic et al. (1992),CU_L76,Yugoslavia,Cube - Laboratory,28,FALSE,,,,,Direct,3,4384,,,Horizontal,10,29.8,Cube,,,32,,,,22.97,23.0,19.06,Cube dimensions not reported. Assumed to be standard 150x150x150mm cube for normalization.
Mikulic et al. (1992),CU_L79,Yugoslavia,Cube - Laboratory,28,FALSE,,,,,Direct,3,4356,,,Horizontal,10,26.1,Cube,,,32,,,,23.05,23.1,19.13,Cube dimensions not reported. Assumed to be standard 150x150x150mm cube for normalization.
Mikulic et al. (1992),CU_L82,Yugoslavia,Cube - Laboratory,28,FALSE,,,,,Direct,3,4413,,,Horizontal,10,26.5,Cube,,,32,,,,23.13,23.1,19.20,Cube dimensions not reported. Assumed to be standard 150x150x150mm cube for normalization.
Mikulic et al. (1992),CU_L107,Yugoslavia,Cube - Laboratory,28,FALSE,,,,,Direct,3,4462,,,Horizontal,10,28.6,Cube,,,32,,,,23.13,23.1,19.20,Cube dimensions not reported. Assumed to be standard 150x150x150mm cube for normalization.
Mikulic et al. (1992),CU_L18,Yugoslavia,Cube - Laboratory,28,FALSE,,,,,Direct,3,4204,,,Horizontal,10,25.8,Cube,,,32,,,,23.22,23.2,19.27,Cube dimensions not reported. Assumed to be standard 150x150x150mm cube for normalization.
Mikulic et al. (1992),CU_L77,Yugoslavia,Cube - Laboratory,28,FALSE,,,,,Direct,3,4394,,,Horizontal,10,25.2,Cube,,,32,,,,23.30,23.3,19.34,Cube dimensions not reported. Assumed to be standard 150x150x150mm cube for normalization.
Mikulic et al. (1992),CU_L83,Yugoslavia,Cube - Laboratory,28,FALSE,,,,,Direct,3,4424,,,Horizontal,10,25.5,Cube,,,32,,,,23.55,23.5,19.54,Cube dimensions not reported. Assumed to be standard 150x150x150mm cube for normalization.
Mikulic et al. (1992),CU_L58,Yugoslavia,Cube - Laboratory,28,FALSE,,,,,Direct,3,4322,,,Horizontal,10,26.6,Cube,,,32,,,,23.79,23.8,19.75,Cube dimensions not reported. Assumed to be standard 150x150x150mm cube for normalization.
Mikulic et al. (1992),CU_L84,Yugoslavia,Cube - Laboratory,28,FALSE,,,,,Direct,3,4415,,,Horizontal,10,27.8,Cube,,,32,,,,23.79,23.8,19.75,Cube dimensions not reported. Assumed to be standard 150x150x150mm cube for normalization.
Mikulic et al. (1992),CU_L116,Yugoslavia,Cube - Laboratory,28,FALSE,,,,,Direct,3,4632,,,Horizontal,10,29.3,Cube,,,32,,,,23.79,23.8,19.75,Cube dimensions not reported. Assumed to be standard 150x150x150mm cube for normalization.
Mikulic et al. (1992),CU_L78,Yugoslavia,Cube - Laboratory,28,FALSE,,,,,Direct,3,4392,,,Horizontal,10,27.3,Cube,,,32,,,,23.88,23.9,19.82,Cube dimensions not reported. Assumed to be standard 150x150x150mm cube for normalization.
Mikulic et al. (1992),CU_L60,Yugoslavia,Cube - Laboratory,28,FALSE,,,,,Direct,3,4314,,,Horizontal,10,25.5,Cube,,,32,,,,23.96,24.0,19.89,Cube dimensions not reported. Assumed to be standard 150x150x150mm cube for normalization.
Mikulic et al. (1992),CU_L59,Yugoslavia,Cube - Laboratory,28,FALSE,,,,,Direct,3,4327,,,Horizontal,10,25.5,Cube,,,32,,,,24.21,24.2,20.09,Cube dimensions not reported. Assumed to be standard 150x150x150mm cube for normalization.
Mikulic et al. (1992),CU_L106,Yugoslavia,Cube - Laboratory,28,FALSE,,,,,Direct,3,4464,,,Horizontal,10,26.9,Cube,,,32,,,,24.21,24.2,20.09,Cube dimensions not reported. Assumed to be standard 150x150x150mm cube for normalization.
Mikulic et al. (1992),CU_L61,Yugoslavia,Cube - Laboratory,28,FALSE,,,,,Direct,3,4312,,,Horizontal,10,28.1,Cube,,,32,,,,24.29,24.3,20.16,Cube dimensions not reported. Assumed to be standard 150x150x150mm cube for normalization.
Mikulic et al. (1992),CU_L81,Yugoslavia,Cube - Laboratory,28,FALSE,,,,,Direct,3,4354,,,Horizontal,10,28.7,Cube,,,32,,,,24.29,24.3,20.16,Cube dimensions not reported. Assumed to be standard 150x150x150mm cube for normalization.
Mikulic et al. (1992),CU_L85,Yugoslavia,Cube - Laboratory,28,FALSE,,,,,Direct,3,4434,,,Horizontal,10,29.8,Cube,,,32,,,,24.37,24.4,20.23,Cube dimensions not reported. Assumed to be standard 150x150x150mm cube for normalization.
Mikulic et al. (1992),CU_L80,Yugoslavia,Cube - Laboratory,28,FALSE,,,,,Direct,3,4341,,,Horizontal,10,25.9,Cube,,,32,,,,24.62,24.6,20.43,Cube dimensions not reported. Assumed to be standard 150x150x150mm cube for normalization.
Mikulic et al. (1992),CU_L114,Yugoslavia,Cube - Laboratory,28,FALSE,,,,,Direct,3,4533,,,Horizontal,10,29.9,Cube,,,32,,,,24.62,24.6,20.43,Cube dimensions not reported. Assumed to be standard 150x150x150mm cube for normalization.
Mikulic et al. (1992),CU_L86,Yugoslavia,Cube - Laboratory,28,FALSE,,,,,Direct,3,4413,,,Horizontal,10,28.6,Cube,,,32,,,,24.78,24.8,20.57,Cube dimensions not reported. Assumed to be standard 150x150x150mm cube for normalization.
Mikulic et al. (1992),CU_L90,Yugoslavia,Cube - Laboratory,28,FALSE,,,,,Direct,3,4373,,,Horizontal,10,29.6,Cube,,,32,,,,24.78,24.8,20.57,Cube dimensions not reported. Assumed to be standard 150x150x150mm cube for normalization.
Mikulic et al. (1992),CU_L62,Yugoslavia,Cube - Laboratory,28,FALSE,,,,,Direct,3,4303,,,Horizontal,10,27.4,Cube,,,32,,,,24.95,24.9,20.71,Cube dimensions not reported. Assumed to be standard 150x150x150mm cube for normalization.
Mikulic et al. (1992),CU_L87,Yugoslavia,Cube - Laboratory,28,FALSE,,,,,Direct,3,4392,,,Horizontal,10,28.2,Cube,,,32,,,,24.95,24.9,20.71,Cube dimensions not reported. Assumed to be standard 150x150x150mm cube for normalization.
Mikulic et al. (1992),CU_L105,Yugoslavia,Cube - Laboratory,28,FALSE,,,,,Direct,3,4442,,,Horizontal,10,29.8,Cube,,,32,,,,25.03,25.0,20.78,Cube dimensions not reported. Assumed to be standard 150x150x150mm cube for normalization.
Mikulic et al. (1992),CU_L63,Yugoslavia,Cube - Laboratory,28,FALSE,,,,,Direct,3,4274,,,Horizontal,10,29.6,Cube,,,32,,,,25.20,25.2,20.91,Cube dimensions not reported. Assumed to be standard 150x150x150mm cube for normalization.
Mikulic et al. (1992),CU_L115,Yugoslavia,Cube - Laboratory,28,FALSE,,,,,Direct,3,4579,,,Horizontal,10,24.3,Cube,,,32,,,,25.36,25.4,21.05,Cube dimensions not reported. Assumed to be standard 150x150x150mm cube for normalization.
Mikulic et al. (1992),CU_L102,Yugoslavia,Cube - Laboratory,28,FALSE,,,,,Direct,3,4434,,,Horizontal,10,28.7,Cube,,,32,,,,25.44,25.4,21.12,Cube dimensions not reported. Assumed to be standard 150x150x150mm cube for normalization.
Mikulic et al. (1992),CU_L103,Yugoslavia,Cube - Laboratory,28,FALSE,,,,,Direct,3,4442,,,Horizontal,10,28.8,Cube,,,32,,,,25.44,25.4,21.12,Cube dimensions not reported. Assumed to be standard 150x150x150mm cube for normalization.
Mikulic et al. (1992),CU_L104,Yugoslavia,Cube - Laboratory,28,FALSE,,,,,Direct,3,4453,,,Horizontal,10,29.2,Cube,,,32,,,,25.44,25.4,21.12,Cube dimensions not reported. Assumed to be standard 150x150x150mm cube for normalization.
Mikulic et al. (1992),CU_L89,Yugoslavia,Cube - Laboratory,28,FALSE,,,,,Direct,3,4394,,,Horizontal,10,28.4,Cube,,,32,,,,25.86,25.9,21.46,Cube dimensions not reported. Assumed to be standard 150x150x150mm cube for normalization.
Mikulic et al. (1992),CU_L64,Yugoslavia,Cube - Laboratory,28,FALSE,,,,,Direct,3,4282,,,Horizontal,10,27.3,Cube,,,32,,,,26.10,26.1,21.67,Cube dimensions not reported. Assumed to be standard 150x150x150mm cube for normalization.
Mikulic et al. (1992),CU_L101,Yugoslavia,Cube - Laboratory,28,FALSE,,,,,Direct,3,4415,,,Horizontal,10,29.3,Cube,,,32,,,,26.10,26.1,21.67,Cube dimensions not reported. Assumed to be standard 150x150x150mm cube for normalization.
Mikulic et al. (1992),CU_L92,Yugoslavia,Cube - Laboratory,28,FALSE,,,,,Direct,3,4352,,,Horizontal,10,29.6,Cube,,,32,,,,26.19,26.2,21.73,Cube dimensions not reported. Assumed to be standard 150x150x150mm cube for normalization.
Mikulic et al. (1992),CU_L65,Yugoslavia,Cube - Laboratory,28,FALSE,,,,,Direct,3,4271,,,Horizontal,10,29.2,Cube,,,32,,,,26.35,26.4,21.87,Cube dimensions not reported. Assumed to be standard 150x150x150mm cube for normalization.
Mikulic et al. (1992),CU_L99,Yugoslavia,Cube - Laboratory,28,FALSE,,,,,Direct,3,4402,,,Horizontal,10,26.3,Cube,,,32,,,,26.43,26.4,21.94,Cube dimensions not reported. Assumed to be standard 150x150x150mm cube for normalization.
Mikulic et al. (1992),CU_L100,Yugoslavia,Cube - Laboratory,28,FALSE,,,,,Direct,3,4413,,,Horizontal,10,30.6,Cube,,,32,,,,26.43,26.4,21.94,Cube dimensions not reported. Assumed to be standard 150x150x150mm cube for normalization.
Mikulic et al. (1992),CU_L117,Yugoslavia,Cube - Laboratory,28,FALSE,,,,,Direct,3,4539,,,Horizontal,10,28.3,Cube,,,32,,,,26.60,26.6,22.08,Cube dimensions not reported. Assumed to be standard 150x150x150mm cube for normalization.
Mikulic et al. (1992),CU_L94,Yugoslavia,Cube - Laboratory,28,FALSE,,,,,Direct,3,4375,,,Horizontal,10,29.0,Cube,,,32,,,,26.60,26.6,22.08,Cube dimensions not reported. Assumed to be standard 150x150x150mm cube for normalization.
Mikulic et al. (1992),CU_L93,Yugoslavia,Cube - Laboratory,28,FALSE,,,,,Direct,3,4362,,,Horizontal,10,29.3,Cube,,,32,,,,26.68,26.7,22.14,Cube dimensions not reported. Assumed to be standard 150x150x150mm cube for normalization.
Mikulic et al. (1992),CU_L125,Yugoslavia,Cube - Laboratory,28,FALSE,,,,,Direct,3,4432,,,Horizontal,10,28.8,Cube,,,32,,,,26.76,26.8,22.21,Cube dimensions not reported. Assumed to be standard 150x150x150mm cube for normalization.
Mikulic et al. (1992),CU_L98,Yugoslavia,Cube - Laboratory,28,FALSE,,,,,Direct,3,4412,,,Horizontal,10,29.4,Cube,,,32,,,,27.01,27.0,22.42,Cube dimensions not reported. Assumed to be standard 150x150x150mm cube for normalization.
Mikulic et al. (1992),CU_L123,Yugoslavia,Cube - Laboratory,28,FALSE,,,,,Direct,3,4431,,,Horizontal,10,28.6,Cube,,,32,,,,27.09,27.1,22.49,Cube dimensions not reported. Assumed to be standard 150x150x150mm cube for normalization.
Mikulic et al. (1992),CU_L124,Yugoslavia,Cube - Laboratory,28,FALSE,,,,,Direct,3,4444,,,Horizontal,10,29.0,Cube,,,32,,,,27.26,27.3,22.62,Cube dimensions not reported. Assumed to be standard 150x150x150mm cube for normalization.
Mikulic et al. (1992),CU_L95,Yugoslavia,Cube - Laboratory,28,FALSE,,,,,Direct,3,4370,,,Horizontal,10,29.4,Cube,,,32,,,,27.34,27.3,22.69,Cube dimensions not reported. Assumed to be standard 150x150x150mm cube for normalization.
Mikulic et al. (1992),CU_L96,Yugoslavia,Cube - Laboratory,28,FALSE,,,,,Direct,3,4383,,,Horizontal,10,29.6,Cube,,,32,,,,27.34,27.3,22.69,Cube dimensions not reported. Assumed to be standard 150x150x150mm cube for normalization.
Mikulic et al. (1992),CU_L97,Yugoslavia,Cube - Laboratory,28,FALSE,,,,,Direct,3,4404,,,Horizontal,10,30.9,Cube,,,32,,,,27.34,27.3,22.69,Cube dimensions not reported. Assumed to be standard 150x150x150mm cube for normalization.
Mikulic et al. (1992),CU_L118,Yugoslavia,Cube - Laboratory,28,FALSE,,,,,Direct,3,4560,,,Horizontal,10,30.3,Cube,,,32,,,,27.67,27.7,22.97,Cube dimensions not reported. Assumed to be standard 150x150x150mm cube for normalization.
Mikulic et al. (1992),CU_L121,Yugoslavia,Cube - Laboratory,28,FALSE,,,,,Direct,3,4461,,,Horizontal,10,30.3,Cube,,,32,,,,28.25,28.2,23.45,Cube dimensions not reported. Assumed to be standard 150x150x150mm cube for normalization.
Mikulic et al. (1992),CU_L126,Yugoslavia,Cube - Laboratory,28,FALSE,,,,,Direct,3,4412,,,Horizontal,10,27.3,Cube,,,32,,,,28.33,28.3,23.51,Cube dimensions not reported. Assumed to be standard 150x150x150mm cube for normalization.
Mikulic et al. (1992),CU_L128,Yugoslavia,Cube - Laboratory,28,FALSE,,,,,Direct,3,4313,,,Horizontal,10,30.4,Cube,,,32,,,,28.33,28.3,23.51,Cube dimensions not reported. Assumed to be standard 150x150x150mm cube for normalization.
Mikulic et al. (1992),CU_L120,Yugoslavia,Cube - Laboratory,28,FALSE,,,,,Direct,3,4482,,,Horizontal,10,30.9,Cube,,,32,,,,28.33,28.3,23.51,Cube dimensions not reported. Assumed to be standard 150x150x150mm cube for normalization.
Mikulic et al. (1992),CU_L119,Yugoslavia,Cube - Laboratory,28,FALSE,,,,,Direct,3,4530,,,Horizontal,10,31.6,Cube,,,32,,,,28.33,28.3,23.51,Cube dimensions not reported. Assumed to be standard 150x150x150mm cube for normalization.
Mikulic et al. (1992),CU_L129,Yugoslavia,Cube - Laboratory,28,FALSE,,,,,Direct,3,4313,,,Horizontal,10,29.8,Cube,,,32,,,,28.99,29.0,24.06,Cube dimensions not reported. Assumed to be standard 150x150x150mm cube for normalization.
Mikulic et al. (1992),CU_L122,Yugoslavia,Cube - Laboratory,28,FALSE,,,,,Direct,3,4442,,,Horizontal,10,29.9,Cube,,,32,,,,28.99,29.0,24.06,Cube dimensions not reported. Assumed to be standard 150x150x150mm cube for normalization.
Mikulic et al. (1992),CU_L127,Yugoslavia,Cube - Laboratory,28,FALSE,,,,,Direct,3,4393,,,Horizontal,10,28.3,Cube,,,32,,,,29.15,29.2,24.20,Cube dimensions not reported. Assumed to be standard 150x150x150mm cube for normalization.
Mikulic et al. (1992),CU_L130,Yugoslavia,Cube - Laboratory,28,FALSE,,,,,Direct,3,4303,,,Horizontal,10,29.8,Cube,,,32,,,,29.32,29.3,24.34,Cube dimensions not reported. Assumed to be standard 150x150x150mm cube for normalization.
Mikulic et al. (1992),CU_L170,Yugoslavia,Cube - Laboratory,28,FALSE,,,,,Direct,3,4511,,,Horizontal,10,30.3,Cube,,,32,,,,29.32,29.3,24.34,Cube dimensions not reported. Assumed to be standard 150x150x150mm cube for normalization.
