Repository: bjhtud/MTL_in_MAT

# MTL_in_MAT

## 多任务情况

UHPC为核心数据集
测试集划分有两种方式：
1. 单任务测试集：针对每个任务，划分出该任务没有缺失标签的样本中的一部分作为测试集
   - 训练阶段：分任务训练，与其他任务(标签)的样本进行合并，这样就得到了一个训练集，这个训练集中特征和标签还是有缺失的
   - 训练出的模型：
     - 输入：特征 + 其他任务的标签
     - 输出：当前任务的标签
   - 测试阶段：使用该任务的测试集进行评估
   - 问题是：测试集中没有其他任务的标签，怎么办？

2. 多任务测试集：划分出所有任务都没有缺失标签的样本作为测试集
    - 训练阶段：使用其他样本作为训练集，这些样本中有缺失标签和缺失特征
    - 训练出的模型：
      - 输入：特征
      - 输出：所有任务的标签
    - 测试阶段：使用多任务测试集进行评估
    - 这样就能利用多个任务之间的关系进行预测
    - 缺点是：测试集会比较小，并且只能评估那些没有缺失标签的样本

##

File: data_set/Non_destructive/Complete SonReb Database.csv (part 3 of 16)
Literature,Specimen ID,Country,Specimen Type,Specimen Age (days),Rebar Present,UPV Device Brand & Model,Transducer Diameter (mm),Transducer Frequency (kHz),UPV Standard,Test Type,No. Tests,"Average Velocity, Vp (m/s)",RH Device Brand & Model,RH Standard,Orientation,No. Tests,"Median Rebound Number, RN",Core Specimen ,Height (mm),Width/Diameter (mm),Max Aggregate Size (mm),W/C Ratio,Strength Class,"Design Strength, fck (MPa)","fc,core (MPa)","fc,ref (MPa)","fc,cyl (MPa)",Notes
Mikulic et al. (1992),CU_L168,Yugoslavia,Cube - Laboratory,28,FALSE,,,,,Direct,3,4492,,,Horizontal,10,31.2,Cube,,,32,,,,29.32,29.3,24.34,Cube dimensions not reported. Assumed to be standard 150x150x150mm cube for normalization.
Mikulic et al. (1992),CU_L132,Yugoslavia,Cube - Laboratory,28,FALSE,,,,,Direct,3,4321,,,Horizontal,10,29.3,Cube,,,32,,,,29.65,29.6,24.61,Cube dimensions not reported. Assumed to be standard 150x150x150mm cube for normalization.
Mikulic et al. (1992),CU_L133,Yugoslavia,Cube - Laboratory,28,FALSE,,,,,Direct,3,4334,,,Horizontal,10,30.7,Cube,,,32,,,,29.73,29.7,24.68,Cube dimensions not reported. Assumed to be standard 150x150x150mm cube for normalization.
Mikulic et al. (1992),CU_L169,Yugoslavia,Cube - Laboratory,28,FALSE,,,,,Direct,3,4511,,,Horizontal,10,30.9,Cube,,,32,,,,29.81,29.8,24.75,Cube dimensions not reported. Assumed to be standard 150x150x150mm cube for normalization.
Mikulic et al. (1992),CU_L151,Yugoslavia,Cube - Laboratory,28,FALSE,,,,,Direct,3,4442,,,Horizontal,10,31.4,Cube,,,32,,,,29.81,29.8,24.75,Cube dimensions not reported. Assumed to be standard 150x150x150mm cube for normalization.
Mikulic et al. (1992),CU_L131,Yugoslavia,Cube - Laboratory,28,FALSE,,,,,Direct,3,4302,,,Horizontal,10,30.3,Cube,,,32,,,,29.98,30.0,24.88,Cube dimensions not reported. Assumed to be standard 150x150x150mm cube for normalization.
Mikulic et al. (1992),CU_L150,Yugoslavia,Cube - Laboratory,28,FALSE,,,,,Direct,3,4433,,,Horizontal,10,32.1,Cube,,,32,,,,30.06,30.1,24.95,Cube dimensions not reported. Assumed to be standard 150x150x150mm cube for normalization.
Mikulic et al. (1992),CU_L171,Yugoslavia,Cube - Laboratory,28,FALSE,,,,,Direct,3,4532,,,Horizontal,10,33.1,Cube,,,32,,,,30.14,30.1,25.02,Cube dimensions not reported. Assumed to be standard 150x150x150mm cube for normalization.
Mikulic et al. (1992),CU_L180,Yugoslavia,Cube - Laboratory,28,FALSE,,,,,Direct,3,4591,,,Horizontal,10,34.5,Cube,,,32,,,,30.23,30.2,25.09,Cube dimensions not reported. Assumed to be standard 150x150x150mm cube for normalization.
Mikulic et al. (1992),CU_L147,Yugoslavia,Cube - Laboratory,28,FALSE,,,,,Direct,3,4399,,,Horizontal,10,29.7,Cube,,,32,,,,30.47,30.5,25.29,Cube dimensions not reported. Assumed to be standard 150x150x150mm cube for normalization.
Mikulic et al. (1992),CU_L172,Yugoslavia,Cube - Laboratory,28,FALSE,,,,,Direct,3,4524,,,Horizontal,10,29.9,Cube,,,32,,,,30.47,30.5,25.29,Cube dimensions not reported. Assumed to be standard 150x150x150mm cube for normalization.
Mikulic et al. (1992),CU_L136,Yugoslavia,Cube - Laboratory,28,FALSE,,,,,Direct,3,4313,,,Horizontal,10,31.9,Cube,,,32,,,,30.64,30.6,25.43,Cube dimensions not reported. Assumed to be standard 150x150x150mm cube for normalization.
Mikulic et al. (1992),CU_L138,Yugoslavia,Cube - Laboratory,28,FALSE,,,,,Direct,3,4372,,,Horizontal,10,29.0,Cube,,,32,,,,30.80,30.8,25.57,Cube dimensions not reported. Assumed to be standard 150x150x150mm cube for normalization.
Mikulic et al. (1992),CU_L137,Yugoslavia,Cube - Laboratory,28,FALSE,,,,,Direct,3,4359,,,Horizontal,10,29.5,Cube,,,32,,,,30.80,30.8,25.57,Cube dimensions not reported. Assumed to be standard 150x150x150mm cube for normalization.
Mikulic et al. (1992),CU_L149,Yugoslavia,Cube - Laboratory,28,FALSE,,,,,Direct,3,4410,,,Horizontal,10,27.5,Cube,,,32,,,,30.89,30.9,25.64,Cube dimensions not reported. Assumed to be standard 150x150x150mm cube for normalization.
Mikulic et al. (1992),CU_L152,Yugoslavia,Cube - Laboratory,28,FALSE,,,,,Direct,3,4441,,,Horizontal,10,28.5,Cube,,,32,,,,30.89,30.9,25.64,Cube dimensions not reported. Assumed to be standard 150x150x150mm cube for normalization.
Mikulic et al. (1992),CU_L153,Yugoslavia,Cube - Laboratory,28,FALSE,,,,,Direct,3,4452,,,Horizontal,10,28.7,Cube,,,32,,,,30.89,30.9,25.64,Cube dimensions not reported. Assumed to be standard 150x150x150mm cube for normalization.
Mikulic et al. (1992),CU_L173,Yugoslavia,Cube - Laboratory,28,FALSE,,,,,Direct,3,4511,,,Horizontal,10,29.3,Cube,,,32,,,,30.89,30.9,25.64,Cube dimensions not reported. Assumed to be standard 150x150x150mm cube for normalization.
Mikulic et al. (1992),CU_L134,Yugoslavia,Cube - Laboratory,28,FALSE,,,,,Direct,3,4243,,,Horizontal,10,30.3,Cube,,,32,,,,30.89,30.9,25.64,Cube dimensions not reported. Assumed to be standard 150x150x150mm cube for normalization.
Mikulic et al. (1992),CU_L148,Yugoslavia,Cube - Laboratory,28,FALSE,,,,,Direct,3,4401,,,Horizontal,10,30.4,Cube,,,32,,,,30.89,30.9,25.64,Cube dimensions not reported. Assumed to be standard 150x150x150mm cube for normalization.
Mikulic et al. (1992),CU_L174,Yugoslavia,Cube - Laboratory,28,FALSE,,,,,Direct,3,4524,,,Horizontal,10,28.1,Cube,,,32,,,,31.22,31.2,25.91,Cube dimensions not reported. Assumed to be standard 150x150x150mm cube for normalization.
Mikulic et al. (1992),CU_L175,Yugoslavia,Cube - Laboratory,28,FALSE,,,,,Direct,3,4543,,,Horizontal,10,29.3,Cube,,,32,,,,31.22,31.2,25.91,Cube dimensions not reported. Assumed to be standard 150x150x150mm cube for normalization.
Mikulic et al. (1992),CU_L176,Yugoslavia,Cube - Laboratory,28,FALSE,,,,,Direct,3,4559,,,Horizontal,10,33.4,Cube,,,32,,,,31.22,31.2,25.91,Cube dimensions not reported. Assumed to be standard 150x150x150mm cube for normalization.
Mikulic et al. (1992),CU_L142,Yugoslavia,Cube - Laboratory,28,FALSE,,,,,Direct,3,4342,,,Horizontal,10,32.7,Cube,,,32,,,,31.46,31.5,26.12,Cube dimensions not reported. Assumed to be standard 150x150x150mm cube for normalization.
Mikulic et al. (1992),CU_L154,Yugoslavia,Cube - Laboratory,28,FALSE,,,,,Direct,3,4473,,,Horizontal,10,29.1,Cube,,,32,,,,31.55,31.5,26.18,Cube dimensions not reported. Assumed to be standard 150x150x150mm cube for normalization.
Mikulic et al. (1992),CU_L141,Yugoslavia,Cube - Laboratory,28,FALSE,,,,,Direct,3,4353,,,Horizontal,10,30.2,Cube,,,32,,,,31.79,31.8,26.39,Cube dimensions not reported. Assumed to be standard 150x150x150mm cube for normalization.
Mikulic et al. (1992),CU_L182,Yugoslavia,Cube - Laboratory,28,FALSE,,,,,Direct,3,4629,,,Horizontal,10,30.4,Cube,,,32,,,,31.79,31.8,26.39,Cube dimensions not reported. Assumed to be standard 150x150x150mm cube for normalization.
Mikulic et al. (1992),CU_L140,Yugoslavia,Cube - Laboratory,28,FALSE,,,,,Direct,3,4363,,,Horizontal,10,30.1,Cube,,,32,,,,31.96,32.0,26.53,Cube dimensions not reported. Assumed to be standard 150x150x150mm cube for normalization.
Mikulic et al. (1992),CU_L167,Yugoslavia,Cube - Laboratory,28,FALSE,,,,,Direct,3,4412,,,Horizontal,10,30.6,Cube,,,32,,,,31.96,32.0,26.53,Cube dimensions not reported. Assumed to be standard 150x150x150mm cube for normalization.
Mikulic et al. (1992),CU_L155,Yugoslavia,Cube - Laboratory,28,FALSE,,,,,Direct,3,4481,,,Horizontal,10,32.8,Cube,,,32,,,,31.96,32.0,26.53,Cube dimensions not reported. Assumed to be standard 150x150x150mm cube for normalization.
Mikulic et al. (1992),CU_L156,Yugoslavia,Cube - Laboratory,28,FALSE,,,,,Direct,3,4492,,,Horizontal,10,29.2,Cube,,,32,,,,32.04,32.0,26.59,Cube dimensions not reported. Assumed to be standard 150x150x150mm cube for normalization.
Mikulic et al. (1992),CU_L177,Yugoslavia,Cube - Laboratory,28,FALSE,,,,,Direct,3,4551,,,Horizontal,10,28.9,Cube,,,32,,,,32.12,32.1,26.66,Cube dimensions not reported. Assumed to be standard 150x150x150mm cube for normalization.
Mikulic et al. (1992),CU_L165,Yugoslavia,Cube - Laboratory,28,FALSE,,,,,Direct,3,4382,,,Horizontal,10,31.6,Cube,,,32,,,,32.29,32.3,26.80,Cube dimensions not reported. Assumed to be standard 150x150x150mm cube for normalization.
Mikulic et al. (1992),CU_L178,Yugoslavia,Cube - Laboratory,28,FALSE,,,,,Direct,3,4570,,,Horizontal,10,30.2,Cube,,,32,,,,32.37,32.4,26.87,Cube dimensions not reported. Assumed to be standard 150x150x150mm cube for normalization.
Mikulic et al. (1992),CU_L166,Yugoslavia,Cube - Laboratory,28,FALSE,,,,,Direct,3,4393,,,Horizontal,10,30.7,Cube,,,32,,,,32.37,32.4,26.87,Cube dimensions not reported. Assumed to be standard 150x150x150mm cube for normalization.
Mikulic et al. (1992),CU_L179,Yugoslavia,Cube - Laboratory,28,FALSE,,,,,Direct,3,4570,,,Horizontal,10,30.7,Cube,,,32,,,,32.62,32.6,27.07,Cube dimensions not reported. Assumed to be standard 150x150x150mm cube for normalization.
Mikulic et al. (1992),CU_L181,Yugoslavia,Cube - Laboratory,28,FALSE,,,,,Direct,3,4599,,,Horizontal,10,31.6,Cube,,,32,,,,32.70,32.7,27.14,Cube dimensions not reported. Assumed to be standard 150x150x150mm cube for normalization.
Mikulic et al. (1992),CU_L183,Yugoslavia,Cube - Laboratory,28,FALSE,,,,,Direct,3,4658,,,Horizontal,10,30.9,Cube,,,32,,,,32.78,32.8,27.21,Cube dimensions not reported. Assumed to be standard 150x150x150mm cube for normalization.
Mikulic et al. (1992),CU_L135,Yugoslavia,Cube - Laboratory,28,FALSE,,,,,Direct,3,4291,,,Horizontal,10,28.3,Cube,,,32,,,,32.95,32.9,27.35,Cube dimensions not reported. Assumed to be standard 150x150x150mm cube for normalization.
Mikulic et al. (1992),CU_L157,Yugoslavia,Cube - Laboratory,28,FALSE,,,,,Direct,3,4481,,,Horizontal,10,28.4,Cube,,,32,,,,32.95,32.9,27.35,Cube dimensions not reported. Assumed to be standard 150x150x150mm cube for normalization.
Mikulic et al. (1992),CU_L162,Yugoslavia,Cube - Laboratory,28,FALSE,,,,,Direct,3,4420,,,Horizontal,10,29.7,Cube,,,32,,,,32.95,32.9,27.35,Cube dimensions not reported. Assumed to be standard 150x150x150mm cube for normalization.
Mikulic et al. (1992),CU_L161,Yugoslavia,Cube - Laboratory,28,FALSE,,,,,Direct,3,4435,,,Horizontal,10,30.8,Cube,,,32,,,,33.11,33.1,27.48,Cube dimensions not reported. Assumed to be standard 150x150x150mm cube for normalization.
Mikulic et al. (1992),CU_L143,Yugoslavia,Cube - Laboratory,28,FALSE,,,,,Direct,3,4342,,,Horizontal,10,31.9,Cube,,,32,,,,33.20,33.2,27.55,Cube dimensions not reported. Assumed to be standard 150x150x150mm cube for normalization.
Mikulic et al. (1992),CU_L163,Yugoslavia,Cube - Laboratory,28,FALSE,,,,,Direct,3,4412,,,Horizontal,10,29.8,Cube,,,32,,,,33.36,33.4,27.69,Cube dimensions not reported. Assumed to be standard 150x150x150mm cube for normalization.
Mikulic et al. (1992),CU_L158,Yugoslavia,Cube - Laboratory,28,FALSE,,,,,Direct,3,4481,,,Horizontal,10,30.3,Cube,,,32,,,,33.44,33.4,27.76,Cube dimensions not reported. Assumed to be standard 150x150x150mm cube for normalization.
Mikulic et al. (1992),CU_L160,Yugoslavia,Cube - Laboratory,28,FALSE,,,,,Direct,3,4452,,,Horizontal,10,32.8,Cube,,,32,,,,33.44,33.4,27.76,Cube dimensions not reported. Assumed to be standard 150x150x150mm cube for normalization.
Mikulic et al. (1992),CU_L164,Yugoslavia,Cube - Laboratory,28,FALSE,,,,,Direct,3,4374,,,Horizontal,10,30.6,Cube,,,32,,,,33.61,33.6,27.89,Cube dimensions not reported. Assumed to be standard 150x150x150mm cube for normalization.
Mikulic et al. (1992),CU_L159,Yugoslavia,Cube - Laboratory,28,FALSE,,,,,Direct,3,4462,,,Horizontal,10,29.6,Cube,,,32,,,,33.77,33.8,28.03,Cube dimensions not reported. Assumed to be standard 150x150x150mm cube for normalization.
Mikulic et al. (1992),CU_L144,Yugoslavia,Cube - Laboratory,28,FALSE,,,,,Direct,3,4352,,,Horizontal,10,32.8,Cube,,,32,,,,33.77,33.8,28.03,Cube dimensions not reported. Assumed to be standard 150x150x150mm cube for normalization.
Mikulic et al. (1992),CU_L191,Yugoslavia,Cube - Laboratory,28,FALSE,,,,,Direct,3,4502,,,Horizontal,10,32.4,Cube,,,32,,,,33.86,33.9,28.10,Cube dimensions not reported. Assumed to be standard 150x150x150mm cube for normalization.
Mikulic et al. (1992),CU_L184,Yugoslavia,Cube - Laboratory,28,FALSE,,,,,Direct,3,4660,,,Horizontal,10,36.2,Cube,,,32,,,,33.94,33.9,28.17,Cube dimensions not reported. Assumed to be standard 150x150x150mm cube for normalization.
Mikulic et al. (1992),CU_L145,Yugoslavia,Cube - Laboratory,28,FALSE,,,,,Direct,3,4352,,,Horizontal,10,31.9,Cube,,,32,,,,34.43,34.4,28.58,Cube dimensions not reported. Assumed to be standard 150x150x150mm cube for normalization.
Mikulic et al. (1992),CU_L193,Yugoslavia,Cube - Laboratory,28,FALSE,,,,,Direct,3,4441,,,Horizontal,10,32.1,Cube,,,32,,,,34.43,34.4,28.58,Cube dimensions not reported. Assumed to be standard 150x150x150mm cube for normalization.
Mikulic et al. (1992),CU_L192,Yugoslavia,Cube - Laboratory,28,FALSE,,,,,Direct,3,4451,,,Horizontal,10,32.3,Cube,,,32,,,,34.43,34.4,28.58,Cube dimensions not reported. Assumed to be standard 150x150x150mm cube for normalization.
Mikulic et al. (1992),CU_L190,Yugoslavia,Cube - Laboratory,28,FALSE,,,,,Direct,3,4502,,,Horizontal,10,32.5,Cube,,,32,,,,34.43,34.4,28.58,Cube dimensions not reported. Assumed to be standard 150x150x150mm cube for normalization.
Mikulic et al. (1992),CU_L186,Yugoslavia,Cube - Laboratory,28,FALSE,,,,,Direct,3,4561,,,Horizontal,10,36.5,Cube,,,32,,,,34.43,34.4,28.58,Cube dimensions not reported. Assumed to be standard 150x150x150mm cube for normalization.
Mikulic et al. (1992),CU_L195,Yugoslavia,Cube - Laboratory,28,FALSE,,,,,Direct,3,4462,,,Horizontal,10,32.8,Cube,,,32,,,,34.60,34.6,28.72,Cube dimensions not reported. Assumed to be standard 150x150x150mm cube for normalization.
Mikulic et al. (1992),CU_L189,Yugoslavia,Cube - Laboratory,28,FALSE,,,,,Direct,3,4510,,,Horizontal,10,33.5,Cube,,,32,,,,34.60,34.6,28.72,Cube dimensions not reported. Assumed to be standard 150x150x150mm cube for normalization.
Mikulic et al. (1992),CU_L146,Yugoslavia,Cube - Laboratory,28,FALSE,,,,,Direct,3,4363,,,Horizontal,10,28.9,Cube,,,32,,,,34.85,34.8,28.92,Cube dimensions not reported. Assumed to be standard 150x150x150mm cube for normalization.
Mikulic et al. (1992),CU_L194,Yugoslavia,Cube - Laboratory,28,FALSE,,,,,Direct,3,4443,,,Horizontal,10,31.1,Cube,,,32,,,,34.85,34.8,28.92,Cube dimensions not reported. Assumed to be standard 150x150x150mm cube for normalization.
Mikulic et al. (1992),CU_L187,Yugoslavia,Cube - Laboratory,28,FALSE,,,,,Direct,3,4523,,,Horizontal,10,31.5,Cube,,,32,,,,35.09,35.1,29.13,Cube dimensions not reported. Assumed to be standard 150x150x150mm cube for normalization.
Mikulic et al. (1992),CU_L196,Yugoslavia,Cube - Laboratory,28,FALSE,,,,,Direct,3,4460,,,Horizontal,10,33.8,Cube,,,32,,,,35.26,35.3,29.26,Cube dimensions not reported. Assumed to be standard 150x150x150mm cube for normalization.
Mikulic et al. (1992),CU_L188,Yugoslavia,Cube - Laboratory,28,FALSE,,,,,Direct,3,4510,,,Horizontal,10,29.8,Cube,,,32,,,,35.51,35.5,29.47,Cube dimensions not reported. Assumed to be standard 150x150x150mm cube for normalization.
Mikulic et al. (1992),CU_L201,Yugoslavia,Cube - Laboratory,28,FALSE,,,,,Direct,3,4392,,,Horizontal,10,30.5,Cube,,,32,,,,35.51,35.5,29.47,Cube dimensions not reported. Assumed to be standard 150x150x150mm cube for normalization.
Mikulic et al. (1992),CU_L198,Yugoslavia,Cube - Laboratory,28,FALSE,,,,,Direct,3,4481,,,Horizontal,10,32.6,Cube,,,32,,,,35.51,35.5,29.47,Cube dimensions not reported. Assumed to be standard 150x150x150mm cube for normalization.
Mikulic et al. (1992),CU_L197,Yugoslavia,Cube - Laboratory,28,FALSE,,,,,Direct,3,4462,,,Horizontal,10,29.3,Cube,,,32,,,,35.59,35.6,29.54,Cube dimensions not reported. Assumed to be standard 150x150x150mm cube for normalization.
Mikulic et al. (1992),CU_L213,Yugoslavia,Cube - Laboratory,28,FALSE,,,,,Direct,3,4569,,,Horizontal,10,31.3,Cube,,,32,,,,35.75,35.8,29.67,Cube dimensions not reported. Assumed to be standard 150x150x150mm cube for normalization.
Mikulic et al. (1992),CU_L199,Yugoslavia,Cube - Laboratory,28,FALSE,,,,,Direct,3,4491,,,Horizontal,10,31.5,Cube,,,32,,,,35.84,35.8,29.74,Cube dimensions not reported. Assumed to be standard 150x150x150mm cube for normalization.
Mikulic et al. (1992),CU_L202,Yugoslavia,Cube - Laboratory,28,FALSE,,,,,Direct,3,4424,,,Horizontal,10,28.2,Cube,,,32,,,,36.08,36.1,29.95,Cube dimensions not reported. Assumed to be standard 150x150x150mm cube for normalization.
Mikulic et al. (1992),CU_L200,Yugoslavia,Cube - Laboratory,28,FALSE,,,,,Direct,3,4491,,,Horizontal,10,31.8,Cube,,,32,,,,36.16,36.2,30.02,Cube dimensions not reported. Assumed to be standard 150x150x150mm cube for normalization.
Mikulic et al. (1992),CU_L212,Yugoslavia,Cube - Laboratory,28,FALSE,,,,,Direct,3,4569,,,Horizontal,10,33.3,Cube,,,32,,,,36.16,36.2,30.02,Cube dimensions not reported. Assumed to be standard 150x150x150mm cube for normalization.
Mikulic et al. (1992),CU_L211,Yugoslavia,Cube - Laboratory,28,FALSE,,,,,Direct,3,4531,,,Horizontal,10,31.8,Cube,,,32,,,,36.99,37.0,30.70,Cube dimensions not reported. Assumed to be standard 150x150x150mm cube for normalization.
Mikulic et al. (1992),CU_L228,Yugoslavia,Cube - Laboratory,28,FALSE,,,,,Direct,3,4630,,,Horizontal,10,34.6,Cube,,,32,,,,36.99,37.0,30.70,Cube dimensions not reported. Assumed to be standard 150x150x150mm cube for normalization.
Mikulic et al. (1992),CU_L203,Yugoslavia,Cube - Laboratory,28,FALSE,,,,,Direct,3,4411,,,Horizontal,10,32.5,Cube,,,32,,,,37.24,37.2,30.91,Cube dimensions not reported. Assumed to be standard 150x150x150mm cube for normalization.
Mikulic et al. (1992),CU_L214,Yugoslavia,Cube - Laboratory,28,FALSE,,,,,Direct,3,4590,,,Horizontal,10,31.4,Cube,,,32,,,,37.32,37.3,30.98,Cube dimensions not reported. Assumed to be standard 150x150x150mm cube for normalization.
Mikulic et al. (1992),CU_L229,Yugoslavia,Cube - Laboratory,28,FALSE,,,,,Direct,3,4638,,,Horizontal,10,37.8,Cube,,,32,,,,37.48,37.5,31.11,Cube dimensions not reported. Assumed to be standard 150x150x150mm cube for normalization.
Mikulic et al. (1992),CU_L210,Yugoslavia,Cube - Laboratory,28,FALSE,,,,,Direct,3,4531,,,Horizontal,10,32.2,Cube,,,32,,,,37.73,37.7,31.32,Cube dimensions not reported. Assumed to be standard 150x150x150mm cube for normalization.
Mikulic et al. (1992),CU_L204,Yugoslavia,Cube - Laboratory,28,FALSE,,,,,Direct,3,4421,,,Horizontal,10,32.4,Cube,,,32,,,,37.73,37.7,31.32,Cube dimensions not reported. Assumed to be standard 150x150x150mm cube for normalization.
Mikulic et al. (1992),CU_L215,Yugoslavia,Cube - Laboratory,28,FALSE,,,,,Direct,3,4571,,,Horizontal,10,33.8,Cube,,,32,,,,37.73,37.7,31.32,Cube dimensions not reported. Assumed to be standard 150x150x150mm cube for normalization.
Mikulic et al. (1992),CU_L230,Yugoslavia,Cube - Laboratory,28,FALSE,,,,,Direct,3,4638,,,Horizontal,10,38.8,Cube,,,32,,,,37.73,37.7,31.32,Cube dimensions not reported. Assumed to be standard 150x150x150mm cube for normalization.
Mikulic et al. (1992),CU_L216,Yugoslavia,Cube - Laboratory,28,FALSE,,,,,Direct,3,4563,,,Horizontal,10,32.7,Cube,,,32,,,,38.06,38.1,31.59,Cube dimensions not reported. Assumed to be standard 150x150x150mm cube for normalization.
Mikulic et al. (1992),CU_L208,Yugoslavia,Cube - Laboratory,28,FALSE,,,,,Direct,3,4485,,,Horizontal,10,33.8,Cube,,,32,,,,38.06,38.1,31.59,Cube dimensions not reported. Assumed to be standard 150x150x150mm cube for normalization.
Mikulic et al. (1992),CU_L209,Yugoslavia,Cube - Laboratory,28,FALSE,,,,,Direct,3,4531,,,Horizontal,10,32.9,Cube,,,32,,,,38.14,38.1,31.66,Cube dimensions not reported. Assumed to be standard 150x150x150mm cube for normalization.
Mikulic et al. (1992),CU_L231,Yugoslavia,Cube - Laboratory,28,FALSE,,,,,Direct,3,4670,,,Horizontal,10,34.8,Cube,,,32,,,,38.14,38.1,31.66,Cube dimensions not reported. Assumed to be standard 150x150x150mm cube for normalization.
Mikulic et al. (1992),CU_L205,Yugoslavia,Cube - Laboratory,28,FALSE,,,,,Direct,3,4451,,,Horizontal,10,32.7,Cube,,,32,,,,38.39,38.4,31.87,Cube dimensions not reported. Assumed to be standard 150x150x150mm cube for normalization.
Mikulic et al. (1992),CU_L217,Yugoslavia,Cube - Laboratory,28,FALSE,,,,,Direct,3,4571,,,Horizontal,10,33.4,Cube,,,32,,,,38.39,38.4,31.87,Cube dimensions not reported. Assumed to be standard 150x150x150mm cube for normalization.
Mikulic et al. (1992),CU_L227,Yugoslavia,Cube - Laboratory,28,FALSE,,,,,Direct,3,4590,,,Horizontal,10,33.5,Cube,,,32,,,,38.56,38.6,32.00,Cube dimensions not reported. Assumed to be standard 150x150x150mm cube for normalization.
Mikulic et al. (1992),CU_L207,Yugoslavia,Cube - Laboratory,28,FALSE,,,,,Direct,3,4465,,,Horizontal,10,34.0,Cube,,,32,,,,38.64,38.6,32.07,Cube dimensions not reported. Assumed to be standard 150x150x150mm cube for normalization.
Mikulic et al. (1992),CU_L218,Yugoslavia,Cube - Laboratory,28,FALSE,,,,,Direct,3,4560,,,Horizontal,10,32.8,Cube,,,32,,,,38.80,38.8,32.21,Cube dimensions not reported. Assumed to be standard 150x150x150mm cube for normalization.
Mikulic et al. (1992),CU_L226,Yugoslavia,Cube - Laboratory,28,FALSE,,,,,Direct,3,4590,,,Horizontal,10,32.9,Cube,,,32,,,,38.80,38.8,32.21,Cube dimensions not reported. Assumed to be standard 150x150x150mm cube for normalization.
Mikulic et al. (1992),CU_L206,Yugoslavia,Cube - Laboratory,28,FALSE,,,,,Direct,3,4455,,,Horizontal,10,33.1,Cube,,,32,,,,38.80,38.8,32.21,Cube dimensions not reported. Assumed to be standard 150x150x150mm cube for normalization.
Mikulic et al. (1992),CU_L220,Yugoslavia,Cube - Laboratory,28,FALSE,,,,,Direct,3,4531,,,Horizontal,10,33.3,Cube,,,32,,,,38.80,38.8,32.21,Cube dimensions not reported. Assumed to be standard 150x150x150mm cube for normalization.
Mikulic et al. (1992),CU_L219,Yugoslavia,Cube - Laboratory,28,FALSE,,,,,Direct,3,4543,,,Horizontal,10,31.4,Cube,,,32,,,,38.89,38.9,32.28,Cube dimensions not reported. Assumed to be standard 150x150x150mm cube for normalization.
Mikulic et al. (1992),CU_L225,Yugoslavia,Cube - Laboratory,28,FALSE,,,,,Direct,3,4577,,,Horizontal,10,33.7,Cube,,,32,,,,38.89,38.9,32.28,Cube dimensions not reported. Assumed to be standard 150x150x150mm cube for normalization.
Mikulic et al. (1992),CU_L221,Yugoslavia,Cube - Laboratory,28,FALSE,,,,,Direct,3,4522,,,Horizontal,10,36.8,Cube,,,32,,,,39.30,39.3,32.62,Cube dimensions not reported. Assumed to be standard 150x150x150mm cube for normalization.
Mikulic et al. (1992),CU_L232,Yugoslavia,Cube - Laboratory,28,FALSE,,,,,Direct,3,4638,,,Horizontal,10,32.3,Cube,,,32,,,,39.38,39.4,32.69,Cube dimensions not reported. Assumed to be standard 150x150x150mm cube for normalization.
Mikulic et al. (1992),CU_L223,Yugoslavia,Cube - Laboratory,28,FALSE,,,,,Direct,3,4539,,,Horizontal,10,32.3,Cube,,,32,,,,39.88,39.9,33.10,Cube dimensions not reported. Assumed to be standard 150x150x150mm cube for normalization.
Mikulic et al. (1992),CU_L224,Yugoslavia,Cube - Laboratory,28,FALSE,,,,,Direct,3,4482,,,Horizontal,10,32.6,Cube,,,32,,,,39.88,39.9,33.10,Cube dimensions not reported. Assumed to be standard 150x150x150mm cube for normalization.
Mikulic et al. (1992),CU_L222,Yugoslavia,Cube - Laboratory,28,FALSE,,,,,Direct,3,4522,,,Horizontal,10,32.9,Cube,,,32,,,,39.88,39.9,33.10,Cube dimensions not reported. Assumed to be standard 150x150x150mm cube for normalization.
Mikulic et al. (1992),CU_L233,Yugoslavia,Cube - Laboratory,28,FALSE,,,,,Direct,3,4661,,,Horizontal,10,33.2,Cube,,,32,,,,39.88,39.9,33.10,Cube dimensions not reported. Assumed to be standard 150x150x150mm cube for normalization.
Mikulic et al. (1992),CU_L241,Yugoslavia,Cube - Laboratory,28,FALSE,,,,,Direct,3,4600,,,Horizontal,10,33.9,Cube,,,32,,,,40.12,40.1,33.30,Cube dimensions not reported. Assumed to be standard 150x150x150mm cube for normalization.
Mikulic et al. (1992),CU_L239,Yugoslavia,Cube - Laboratory,28,FALSE,,,,,Direct,3,4590,,,Horizontal,10,34.1,Cube,,,32,,,,40.12,40.1,33.30,Cube dimensions not reported. Assumed to be standard 150x150x150mm cube for normalization.
Mikulic et al. (1992),CU_L240,Yugoslavia,Cube - Laboratory,28,FALSE,,,,,Direct,3,4600,,,Horizontal,10,37.6,Cube,,,32,,,,40.37,40.4,33.51,Cube dimensions not reported. Assumed to be standard 150x150x150mm cube for normalization.
Mikulic et al. (1992),CU_L242,Yugoslavia,Cube - Laboratory,28,FALSE,,,,,Direct,3,4619,,,Horizontal,10,37.1,Cube,,,32,,,,40.62,40.6,33.71,Cube dimensions not reported. Assumed to be standard 150x150x150mm cube for normalization.
Mikulic et al. (1992),CU_L235,Yugoslavia,Cube - Laboratory,28,FALSE,,,,,Direct,3,4522,,,Horizontal,10,33.1,Cube,,,32,,,,40.87,40.9,33.92,Cube dimensions not reported. Assumed to be standard 150x150x150mm cube for normalization.
Mikulic et al. (1992),CU_L243,Yugoslavia,Cube - Laboratory,28,FALSE,,,,,Direct,3,4640,,,Horizontal,10,35.6,Cube,,,32,,,,41.03,41.0,34.06,Cube dimensions not reported. Assumed to be standard 150x150x150mm cube for normalization.
Mikulic et al. (1992),CU_L245,Yugoslavia,Cube - Laboratory,28,FALSE,,,,,Direct,3,4670,,,Horizontal,10,35.3,Cube,,,32,,,,41.11,41.1,34.12,Cube dimensions not reported. Assumed to be standard 150x150x150mm cube for normalization.
Mikulic et al. (1992),CU_L234,Yugoslavia,Cube - Laboratory,28,FALSE,,,,,Direct,3,4710,,,Horizontal,10,35.2,Cube,,,32,,,,41.36,41.4,34.33,Cube dimensions not reported. Assumed to be standard 150x150x150mm cube for normalization.
Mikulic et al. (1992),CU_L237,Yugoslavia,Cube - Laboratory,28,FALSE,,,,,Direct,3,4570,,,Horizontal,10,36.7,Cube,,,32,,,,41.36,41.4,34.33,Cube dimensions not reported. Assumed to be standard 150x150x150mm cube for normalization.
Mikulic et al. (1992),CU_L238,Yugoslavia,Cube - Laboratory,28,FALSE,,,,,Direct,3,4589,,,Horizontal,10,37.1,Cube,,,32,,,,41.36,41.4,34.33,Cube dimensions not reported. Assumed to be standard 150x150x150mm cube for normalization.
Mikulic et al. (1992),CU_L244,Yugoslavia,Cube - Laboratory,28,FALSE,,,,,Direct,3,4640,,,Horizontal,10,37.3,Cube,,,32,,,,41.36,41.4,34.33,Cube dimensions not reported. Assumed to be standard 150x150x150mm cube for normalization.
Mikulic et al. (1992),CU_L236,Yugoslavia,Cube - Laboratory,28,FALSE,,,,,Direct,3,4551,,,Horizontal,10,34.6,Cube,,,32,,,,41.77,41.8,34.67,Cube dimensions not reported. Assumed to be standard 150x150x150mm cube for normalization.
Mikulic et al. (1992),CU_L246,Yugoslavia,Cube - Laboratory,28,FALSE,,,,,Direct,3,4669,,,Horizontal,10,36.2,Cube,,,32,,,,41.94,41.9,34.81,Cube dimensions not reported. Assumed to be standard 150x150x150mm cube for normalization.
Mikulic et al. (1992),CU_L247,Yugoslavia,Cube - Laboratory,28,FALSE,,,,,Direct,3,4619,,,Horizontal,10,38.3,Cube,,,32,,,,42.52,42.5,35.29,Cube dimensions not reported. Assumed to be standard 150x150x150mm cube for normalization.
Mikulic et al. (1992),CU_L248,Yugoslavia,Cube - Laboratory,28,FALSE,,,,,Direct,3,4606,,,Horizontal,10,37.9,Cube,,,32,,,,42.68,42.7,35.42,Cube dimensions not reported. Assumed to be standard 150x150x150mm cube for normalization.
Mikulic et al. (1992),CU_L249,Yugoslavia,Cube - Laboratory,28,FALSE,,,,,Direct,3,4640,,,Horizontal,10,37.8,Cube,,,32,,,,43.01,43.0,35.70,Cube dimensions not reported. Assumed to be standard 150x150x150mm cube for normalization.
Mikulic et al. (1992),CU_L260,Yugoslavia,Cube - Laboratory,28,FALSE,,,,,Direct,3,4690,,,Horizontal,10,39.3,Cube,,,32,,,,43.34,43.3,35.97,Cube dimensions not reported. Assumed to be standard 150x150x150mm cube for normalization.
Mikulic et al. (1992),CU_L250,Yugoslavia,Cube - Laboratory,28,FALSE,,,,,Direct,3,4618,,,Horizontal,10,36.4,Cube,,,32,,,,43.92,43.9,36.45,Cube dimensions not reported. Assumed to be standard 150x150x150mm cube for normalization.
Mikulic et al. (1992),CU_L253,Yugoslavia,Cube - Laboratory,28,FALSE,,,,,Direct,3,4587,,,Horizontal,10,36.3,Cube,,,32,,,,44.08,44.1,36.59,Cube dimensions not reported. Assumed to be standard 150x150x150mm cube for normalization.
Mikulic et al. (1992),CU_L251,Yugoslavia,Cube - Laboratory,28,FALSE,,,,,Direct,3,4618,,,Horizontal,10,37.2,Cube,,,32,,,,44.16,44.2,36.66,Cube dimensions not reported. Assumed to be standard 150x150x150mm cube for normalization.
Mikulic et al. (1992),CU_L261,Yugoslavia,Cube - Laboratory,28,FALSE,,,,,Direct,3,4658,,,Horizontal,10,38.6,Cube,,,32,,,,44.33,44.3,36.79,Cube dimensions not reported. Assumed to be standard 150x150x150mm cube for normalization.
Mikulic et al. (1992),CU_L252,Yugoslavia,Cube - Laboratory,28,FALSE,,,,,Direct,3,4597,,,Horizontal,10,38.0,Cube,,,32,,,,44.82,44.8,37.20,Cube dimensions not reported. Assumed to be standard 150x150x150mm cube for normalization.
Mikulic et al. (1992),CU_L254,Yugoslavia,Cube - Laboratory,28,FALSE,,,,,Direct,3,4627,,,Horizontal,10,37.6,Cube,,,32,,,,45.07,45.1,37.41,Cube dimensions not reported. Assumed to be standard 150x150x150mm cube for normalization.
Mikulic et al. (1992),CU_L255,Yugoslavia,Cube - Laboratory,28,FALSE,,,,,Direct,3,4616,,,Horizontal,10,39.6,Cube,,,32,,,,45.57,45.6,37.82,Cube dimensions not reported. Assumed to be standard 150x150x150mm cube for normalization.
Mikulic et al. (1992),CU_L262,Yugoslavia,Cube - Laboratory,28,FALSE,,,,,Direct,3,4711,,,Horizontal,10,38.2,Cube,,,32,,,,45.90,45.9,38.09,Cube dimensions not reported. Assumed to be standard 150x150x150mm cube for normalization.
Mikulic et al. (1992),CU_L256,Yugoslavia,Cube - Laboratory,28,FALSE,,,,,Direct,3,4597,,,Horizontal,10,38.3,Cube,,,32,,,,46.06,46.1,38.23,Cube dimensions not reported. Assumed to be standard 150x150x150mm cube for normalization.
Mikulic et al. (1992),CU_L257,Yugoslavia,Cube - Laboratory,28,FALSE,,,,,Direct,3,4618,,,Horizontal,10,36.7,Cube,,,32,,,,46.47,46.5,38.57,Cube dimensions not reported. Assumed to be standard 150x150x150mm cube for normalization.
Mikulic et al. (1992),CU_L258,Yugoslavia,Cube - Laboratory,28,FALSE,,,,,Direct,3,4618,,,Horizontal,10,38.0,Cube,,,32,,,,47.05,47.1,39.05,Cube dimensions not reported. Assumed to be standard 150x150x150mm cube for normalization.
Mikulic et al. (1992),CU_L263,Yugoslavia,Cube - Laboratory,28,FALSE,,,,,Direct,3,4639,,,Horizontal,10,37.8,Cube,,,32,,,,47.38,47.4,39.33,Cube dimensions not reported. Assumed to be standard 150x150x150mm cube for normalization.
Mikulic et al. (1992),CU_L259,Yugoslavia,Cube - Laboratory,28,FALSE,,,,,Direct,3,4599,,,Horizontal,10,39.3,Cube,,,32,,,,47.55,47.5,39.46,Cube dimensions not reported. Assumed to be standard 150x150x150mm cube for normalization.
Mikulic et al. (1992),CU_L266,Yugoslavia,Cube - Laboratory,28,FALSE,,,,,Direct,3,4687,,,Horizontal,10,37.4,Cube,,,32,,,,47.71,47.7,39.60,Cube dimensions not reported. Assumed to be standard 150x150x150mm cube for normalization.
Mikulic et al. (1992),CU_L264,Yugoslavia,Cube - Laboratory,28,FALSE,,,,,Direct,3,4656,,,Horizontal,10,38.8,Cube,,,32,,,,48.21,48.2,40.01,Cube dimensions not reported. Assumed to be standard 150x150x150mm cube for normalization.
Mikulic et al. (1992),CU_L265,Yugoslavia,Cube - Laboratory,28,FALSE,,,,,Direct,3,4628,,,Horizontal,10,38.3,Cube,,,32,,,,48.54,48.5,40.28,Cube dimensions not reported. Assumed to be standard 150x150x150mm cube for normalization.
Mikulic et al. (1992),CU_L268,Yugoslavia,Cube - Laboratory,28,FALSE,,,,,Direct,3,4668,,,Horizontal,10,38.8,Cube,,,32,,,,49.28,49.3,40.90,Cube dimensions not reported. Assumed to be standard 150x150x150mm cube for normalization.
Mikulic et al. (1992),CU_L267,Yugoslavia,Cube - Laboratory,28,FALSE,,,,,Direct,3,4729,,,Horizontal,10,35.8,Cube,,,32,,,,49.69,49.7,41.24,Cube dimensions not reported. Assumed to be standard 150x150x150mm cube for normalization.
Mikulic et al. (1992),CU_L269,Yugoslavia,Cube - Laboratory,28,FALSE,,,,,Direct,3,4746,,,Horizontal,10,36.5,Cube,,,32,,,,52.58,52.6,43.64,Cube dimensions not reported. Assumed to be standard 150x150x150mm cube for normalization.
Oktar et al. (1996),MN_CU_1,Turkey,Cube - Laboratory,28,FALSE,,,,,Direct,,4970,,,,,34.5,Cube,200.0,200.0,30,0.61,,,30.40,31.92,26.49,
Oktar et al. (1996),MN_CU_2,Turkey,Cube - Laboratory,28,FALSE,,,,,Direct,,4890,,,,,34.9,Cube,200.0,200.0,30,0.54,,,32.80,34.44,28.59,
Oktar et al. (1996),MN_CU_3,Turkey,Cube - Laboratory,28,FALSE,,,,,Direct,,4680,,,,,29.9,Cube,200.0,200.0,30,0.62,,,26.50,27.83,23.09,
Oktar et al. (1996),MN_CU_4,Turkey,Cube - Laboratory,28,FALSE,,,,,Direct,,4850,,,,,30.3,Cube,200.0,200.0,30,0.58,,,26.50,27.83,23.09,
Oktar et al. (1996),MN_CU_5,Turkey,Cube - Laboratory,28,FALSE,,,,,Direct,,4940,,,,,31.9,Cube,200.0,200.0,30,0.53,,,26.80,28.14,23.36,
Oktar et al. (1996),MN_CU_6,Turkey,Cube - Laboratory,28,FALSE,,,,,Direct,,5110,,,,,34.0,Cube,200.0,200.0,30,0.51,,,30.50,32.03,26.58,
Oktar et al. (1996),MN_CU_7,Turkey,Cube - Laboratory,28,FALSE,,,,,Direct,,5510,,,,,36.8,Cube,200.0,200.0,30,0.47,,,42.20,44.31,36.78,
Oktar et al. (1996),MN_CU_8,Turkey,Cube - Laboratory,28,FALSE,,,,,Direct,,4550,,,,,35.6,Cube,200.0,200.0,30,0.59,,,36.70,38.54,31.98,
Oktar et al. (1996),MN_CU_9,Turkey,Cube - Laboratory,28,FALSE,,,,,Direct,,5050,,,,,32.5,Cube,200.0,200.0,30,0.57,,,29.90,31.40,26.06,
Oktar et al. (1996),MN_CU_10,Turkey,Cube - Laboratory,28,FALSE,,,,,Direct,,4840,,,,,36.0,Cube,200.0,200.0,30,0.44,,,35.00,36.75,30.50,
Oktar et al. (1996),MN_CU_11,Turkey,Cube - Laboratory,28,FALSE,,,,,Direct,,4610,,,,,35.0,Cube,200.0,200.0,30,0.57,,,29.00,30.45,25.27,
Oktar et al. (1996),MN_CU_12,Turkey,Cube - Laboratory,28,FALSE,,,,,Direct,,4800,,,,,31.4,Cube,200.0,200.0,30,0.59,,,23.20,24.36,20.22,
Oktar et al. (1996),MN_CU_13,Turkey,Cube - Laboratory,28,FALSE,,,,,Direct,,5040,,,,,32.1,Cube,200.0,200.0,30,0.03,,,25.60,26.88,22.31,
Oktar et al. (1996),MN_CU_14,Turkey,Cube - Laboratory,28,FALSE,,,,,Direct,,4650,,,,,24.9,Cube,200.0,200.0,30,0.60,,,21.40,22.47,18.65,
Oktar et al. (1996),MN_CU_15,Turkey,Cube - Laboratory,28,FALSE,,,,,Direct,,5040,,,,,31.4,Cube,200.0,200.0,30,0.46,,,36.10,37.91,31.46,
Oktar et al. (1996),MN_CU_16,Turkey,Cube - Laboratory,28,FALSE,,,,,Direct,,4660,,,,,33.1,Cube,200.0,200.0,30,0.45,,,33.30,34.97,29.02,
Oktar et al. (1996),MN_CU_17,Turkey,Cube - Laboratory,28,FALSE,,,,,Direct,,4400,,,,,26.0,Cube,200.0,200.0,30,0.66,,,15.10,15.86,13.16,
Oktar et al. (1996),MN_CU_18,Turkey,Cube - Laboratory,28,FALSE,,,,,Direct,,5000,,,,,34.6,Cube,200.0,200.0,30,0.40,,,33.30,34.97,29.02,
Oktar et al. (1996),MN_CU_19,Turkey,Cube - Laboratory,28,FALSE,,,,,Direct,,4920,,,,,33.2,Cube,200.0,200.0,30,0.48,,,29.30,30.77,25.53,
Oktar et al. (1996),MN_CU_20,Turkey,Cube - Laboratory,28,FALSE,,,,,Direct,,4710,,,,,28.4,Cube,200.0,200.0,30,0.48,,,28.60,30.03,24.92,
Oktar et al. (1996),MN_CU_21,Turkey,Cube - Laboratory,28,FALSE,,,,,Direct,,5060,,,,,38.0,Cube,200.0,200.0,30,0.43,,,40.60,42.63,35.38,
Oktar et al. (1996),MN_CU_22,Turkey,Cube - Laboratory,28,FALSE,,,,,Direct,,4540,,,,,26.9,Cube,200.0,200.0,30,0.63,,,17.10,17.96,14.90,
Oktar et al. (1996),MN_CU_23,Turkey,Cube - Laboratory,28,FALSE,,,,,Direct,,4280,,,,,33.9,Cube,200.0,200.0,30,0.68,,,17.10,17.96,14.90,
Oktar et al. (1996),MN_CU_24,Turkey,Cube - Laboratory,28,FALSE,,,,,Direct,,4760,,,,,42.8,Cube,200.0,200.0,30,0.40,,,35.90,37.70,31.29,
Oktar et al. (1996),MN_CU_25,Turkey,Cube - Laboratory,28,FALSE,,,,,Direct,,4740,,,,,34.6,Cube,200.0,200.0,30,0.05,,,26.90,28.25,23.44,
Oktar et al. (1996),MN_CU_26,Turkey,Cube - Laboratory,28,FALSE,,,,,Direct,,4670,,,,,31.2,Cube,200.0,200.0,30,0.53,,,19.00,19.95,16.56,
Oktar et al. (1996),MN_CU_27,Turkey,Cube - Laboratory,28,FALSE,,,,,Direct,,4430,,,,,32.2,Cube,200.0,200.0,30,0.65,,,25.30,26.57,22.05,
Oktar et al. (1996),MN_CU_28,Turkey,Cube - Laboratory,28,FALSE,,,,,Direct,,4410,,,,,30.1,Cube,200.0,200.0,30,0.65,,,21.80,22.89,19.00,
Oktar et al. (1996),MN_CU_29,Turkey,Cube - Laboratory,28,FALSE,,,,,Direct,,4880,,,,,38.4,Cube,200.0,200.0,30,0.45,,,32.90,34.55,28.67,
Oktar et al. (1996),MN_CU_30,Turkey,Cube - Laboratory,28,FALSE,,,,,Direct,,4420,,,,,25.2,Cube,200.0,200.0,30,0.60,,,22.00,23.10,19.17,
Oktar et al. (1996),MN_CU_31,Turkey,Cube - Laboratory,28,FALSE,,,,,Direct,,4460,,,,,35.3,Cube,200.0,200.0,30,0.50,,,28.10,29.51,24.49,
Oktar et al. (1996),MN_CU_32,Turkey,Cube - Laboratory,28,FALSE,,,,,Direct,,4340,,,,,30.6,Cube,200.0,200.0,30,0.60,,,16.90,17.75,14.73,
Oktar et al. (1996),MN_CU_33,Turkey,Cube - Laboratory,28,FALSE,,,,,Direct,,4640,,,,,33.4,Cube,200.0,200.0,30,0.55,,,23.30,24.47,20.31,
Oktar et al. (1996),MN_CU_34,Turkey,Cube - Laboratory,28,FALSE,,,,,Direct,,4330,,,,,30.8,Cube,200.0,200.0,30,0.65,,,18.40,19.32,16.04,
Oktar et al. (1996),MN_CU_35,Turkey,Cube - Laboratory,28,FALSE,,,,,Direct,,4260,,,,,29.2,Cube,200.0,200.0,30,0.71,,,13.10,13.76,11.42,
Oktar et al. (1996),MN_CU_36,Turkey,Cube - Laboratory,28,FALSE,,,,,Direct,,3840,,,,,25.8,Cube,200.0,200.0,30,0.75,,,12.80,13.44,11.16,
Oktar et al. (1996),MN_CU_37,Turkey,Cube - Laboratory,28,FALSE,,,,,Direct,,3880,,,,,29.6,Cube,200.0,200.0,30,0.68,,,16.30,17.12,14.21,
Oktar et al. (1996),MN_CU_38,Turkey,Cube - Laboratory,28,FALSE,,,,,Direct,,4340,,,,,30.4,Cube,200.0,200.0,30,0.62,,,24.30,25.52,21.18,
Oktar et al. (1996),MN_CU_39,Turkey,Cube - Laboratory,28,FALSE,,,,,Direct,,4300,,,,,31.4,Cube,200.0,200.0,30,0.53,,,24.50,25.73,21.35,
Oktar et al. (1996),MN_CU_40,Turkey,Cube - Laboratory,28,FALSE,,,,,Direct,,4290,,,,,24.8,Cube,200.0,200.0,30,0.50,,,17.90,18.80,15.60,
Oktar et al. (1996),MN_CU_41,Turkey,Cube - Laboratory,28,FALSE,,,,,Direct,,3820,,,,,22.2,Cube,200.0,200.0,30,0.75,,,14.20,14.91,12.38,
Oktar et al. (1996),MN_CU_42,Turkey,Cube - Laboratory,28,FALSE,,,,,Direct,,4440,,,,,29.4,Cube,200.0,200.0,30,0.62,,,24.70,25.94,21.53,
Oktar et al. (1996),MN_CU_43,Turkey,Cube - Laboratory,28,FALSE,,,,,Direct,,4020,,,,,28.4,Cube,200.0,200.0,30,0.67,,,15.50,16.28,13.51,
Oktar et al. (1996),MN_CU_44,Turkey,Cube - Laboratory,28,FALSE,,,,,Direct,,4480,,,,,33.1,Cube,200.0,200.0,30,0.54,,,22.80,23.94,19.87,
Oktar et al. (1996),MN_CU_45,Turkey,Cube - Laboratory,28,FALSE,,,,,Direct,,4090,,,,,26.7,Cube,200.0,200.0,30,0.66,,,18.10,19.01,15.77,
Oktar et al. (1996),MN_CU_46,Turkey,Cube - Laboratory,28,FALSE,,,,,Direct,,3640,,,,,22.2,Cube,200.0,200.0,30,0.70,,,13.20,13.86,11.50,
Oktar et al. (1996),MN_CU_47,Turkey,Cube - Laboratory,28,FALSE,,,,,Direct,,4180,,,,,26.9,Cube,200.0,200.0,30,0.55,,,16.90,17.75,14.73,
Oktar et al. (1996),MN_CU_48,Turkey,Cube - Laboratory,28,FALSE,,,,,Direct,,4070,,,,,27.2,Cube,200.0,200.0,30,0.65,,,17.70,18.59,15.43,
Oktar et al. (1996),MN_CU_49,Turkey,Cube - Laboratory,28,FALSE,,,,,Direct,,4210,,,,,28.4,Cube,200.0,200.0,30,0.60,,,21.70,22.79,18.91,
Oktar et al. (1996),MN_CU_50,Turkey,Cube - Laboratory,28,FALSE,,,,,Direct,,4160,,,,,28.6,Cube,200.0,200.0,30,0.75,,,18.20,19.11,15.86,
Oktar et al. (1996),MN_CU_51,Turkey,Cube - Laboratory,28,FALSE,,,,,Direct,,4280,,,,,29.2,Cube,200.0,200.0,30,0.62,,,23.70,24.89,20.65,
Oktar et al. (1996),MN_CU_52,Turkey,Cube - Laboratory,28,FALSE,,,,,Direct,,4560,,,,,32.7,Cube,200.0,200.0,30,0.55,,,32.70,34.34,28.50,
Oktar et al. (1996),MN_CU_53,Turkey,Cube - Laboratory,28,FALSE,,,,,Direct,,4250,,,,,29.4,Cube,200.0,200.0,30,0.68,,,21.40,22.47,18.65,
Oktar et al. (1996),MN_CU_54,Turkey,Cube - Laboratory,28,FALSE,,,,,Direct,,3980,,,,,29.5,Cube,200.0,200.0,30,0.65,,,18.80,19.74,16.38,
Oktar et al. (1996),MN_CU_55,Turkey,Cube - Laboratory,28,FALSE,,,,,Direct,,3750,,,,,29.2,Cube,200.0,200.0,30,0.75,,,14.30,15.02,12.46,
Oktar et al. (1996),MN_CU_56,Turkey,Cube - Laboratory,28,FALSE,,,,,Direct,,3980,,,,,27.5,Cube,200.0,200.0,30,0.62,,,13.90,14.60,12.11,
Oktar et al. (1996),MN_CU_57,Turkey,Cube - Laboratory,28,FALSE,,,,,Direct,,4100,,,,,29.0,Cube,200.0,200.0,30,0.58,,,21.60,22.68,18.82,
Oktar et al. (1996),MN_CU_58,Turkey,Cube - Laboratory,28,FALSE,,,,,Direct,,3820,,,,,27.2,Cube,200.0,200.0,30,0.68,,,15.70,16.49,13.68,
Oktar et al. (1996),MN_CU_59,Turkey,Cube - Laboratory,28,FALSE,,,,,Direct,,4070,,,,,29.2,Cube,200.0,200.0,30,0.71,,,17.60,18.48,15.34,
Oktar et al. (1996),MN_CU_60,Turkey,Cube - Laboratory,28,FALSE,,,,,Direct,,3680,,,,,14.4,Cube,200.0,200.0,30,0.90,,,7.50,7.88,6.54,
Nash't et al. (2005),C1,Iraq,Cube - Laboratory,,FALSE,CNS - PUNDIT,,54,,Direct,2,3889,Original Schmidt Type N,,Horizontal,10,15.0,Cube,150.0,150.0,,0.45,,,11.14,11.14,9.24,
Nash't et al. (2005),C2,Iraq,Cube - Laboratory,,FALSE,CNS - PUNDIT,,54,,Direct,2,4399,Original Schmidt Type N,,Horizontal,10,17.0,Cube,150.0,150.0,,0.45,,,17.17,17.17,14.25,
Nash't et al. (2005),C3,Iraq,Cube - Laboratory,,FALSE,CNS - PUNDIT,,54,,Direct,2,4029,Original Schmidt Type N,,Horizontal,10,18.0,Cube,150.0,150.0,,0.45,,,11.64,11.64,9.66,
Nash't et al. (2005),C4,Iraq,Cube - Laboratory,,FALSE,CNS - PUNDIT,,54,,Direct,2,3959,Original Schmidt Type N,,Horizontal,10,18.0,Cube,150.0,150.0,,0.45,,,13.45,13.45,11.16,
Nash't et al. (2005),C5,Iraq,Cube - Laboratory,,FALSE,CNS - PUNDIT,,54,,Direct,2,3910,Original Schmidt Type N,,Horizontal,10,19.0,Cube,150.0,150.0,,0.45,,,12.44,12.44,10.33,
