Repository: bjhtud/MTL_in_MAT

# MTL_in_MAT

## 多任务情况

UHPC为核心数据集
测试集划分有两种方式：
1. 单任务测试集：针对每个任务，划分出该任务没有缺失标签的样本中的一部分作为测试集
   - 训练阶段：分任务训练，与其他任务(标签)的样本进行合并，这样就得到了一个训练集，这个训练集中特征和标签还是有缺失的
   - 训练出的模型：
     - 输入：特征 + 其他任务的标签
     - 输出：当前任务的标签
   - 测试阶段：使用该任务的测试集进行评估
   - 问题是：测试集中没有其他任务的标签，怎么办？

2. 多任务测试集：划分出所有任务都没有缺失标签的样本作为测试集
    - 训练阶段：使用其他样本作为训练集，这些样本中有缺失标签和缺失特征
    - 训练出的模型：
      - 输入：特征
      - 输出：所有任务的标签
    - 测试阶段：使用多任务测试集进行评估
    - 这样就能利用多个任务之间的关系进行预测
    - 缺点是：测试集会比较小，并且只能评估那些没有缺失标签的样本

##

File: data_set/Non_destructive/Complete SonReb Database.csv (part 4 of 16)
Literature,Specimen ID,Country,Specimen Type,Specimen Age (days),Rebar Present,UPV Device Brand & Model,Transducer Diameter (mm),Transducer Frequency (kHz),UPV Standard,Test Type,No. Tests,"Average Velocity, Vp (m/s)",RH Device Brand & Model,RH Standard,Orientation,No. Tests,"Median Rebound Number, RN",Core Specimen ,Height (mm),Width/Diameter (mm),Max Aggregate Size (mm),W/C Ratio,Strength Class,"Design Strength, fck (MPa)","fc,core (MPa)","fc,ref (MPa)","fc,cyl (MPa)",Notes
Nash't et al. (2005),C7,Iraq,Cube - Laboratory,,FALSE,CNS - PUNDIT,,54,,Direct,2,4458,Original Schmidt Type N,,Horizontal,10,19.0,Cube,150.0,150.0,,0.45,,,19.29,19.29,16.01,
Nash't et al. (2005),C8,Iraq,Cube - Laboratory,,FALSE,CNS - PUNDIT,,54,,Direct,2,4407,Original Schmidt Type N,,Horizontal,10,20.0,Cube,150.0,150.0,,0.45,,,16.97,16.97,14.09,
Nash't et al. (2005),C9,Iraq,Cube - Laboratory,,FALSE,CNS - PUNDIT,,54,,Direct,2,3929,Original Schmidt Type N,,Horizontal,10,20.0,Cube,150.0,150.0,,0.45,,,13.75,13.75,11.41,
Nash't et al. (2005),C10,Iraq,Cube - Laboratory,,FALSE,CNS - PUNDIT,,54,,Direct,2,4549,Original Schmidt Type N,,Horizontal,10,22.0,Cube,150.0,150.0,,0.45,,,15.56,15.56,12.92,
Nash't et al. (2005),C11,Iraq,Cube - Laboratory,,FALSE,CNS - PUNDIT,,54,,Direct,2,4339,Original Schmidt Type N,,Horizontal,10,24.0,Cube,150.0,150.0,,0.45,,,18.88,18.88,15.67,
Nash't et al. (2005),C12,Iraq,Cube - Laboratory,,FALSE,CNS - PUNDIT,,54,,Direct,2,4599,Original Schmidt Type N,,Horizontal,10,23.0,Cube,150.0,150.0,,0.45,,,23.21,23.21,19.26,
Nash't et al. (2005),C13,Iraq,Cube - Laboratory,,FALSE,CNS - PUNDIT,,54,,Direct,2,4570,Original Schmidt Type N,,Horizontal,10,23.0,Cube,150.0,150.0,,0.45,,,24.32,24.32,20.18,
Nash't et al. (2005),C14,Iraq,Cube - Laboratory,,FALSE,CNS - PUNDIT,,54,,Direct,2,4719,Original Schmidt Type N,,Horizontal,10,23.0,Cube,150.0,150.0,,0.45,,,24.92,24.92,20.68,
Nash't et al. (2005),C15,Iraq,Cube - Laboratory,,FALSE,CNS - PUNDIT,,54,,Direct,2,4518,Original Schmidt Type N,,Horizontal,10,23.0,Cube,150.0,150.0,,0.45,,,25.52,25.52,21.18,
Nash't et al. (2005),C16,Iraq,Cube - Laboratory,,FALSE,CNS - PUNDIT,,54,,Direct,2,4478,Original Schmidt Type N,,Horizontal,10,24.0,Cube,150.0,150.0,,0.45,,,25.62,25.62,21.27,
Nash't et al. (2005),C17,Iraq,Cube - Laboratory,,FALSE,CNS - PUNDIT,,54,,Direct,2,4549,Original Schmidt Type N,,Horizontal,10,25.0,Cube,150.0,150.0,,0.45,,,26.63,26.63,22.10,
Nash't et al. (2005),C18,Iraq,Cube - Laboratory,,FALSE,CNS - PUNDIT,,54,,Direct,2,4439,Original Schmidt Type N,,Horizontal,10,25.0,Cube,150.0,150.0,,0.45,,,25.52,25.52,21.18,
Nash't et al. (2005),C19,Iraq,Cube - Laboratory,,FALSE,CNS - PUNDIT,,54,,Direct,2,4219,Original Schmidt Type N,,Horizontal,10,25.0,Cube,150.0,150.0,,0.45,,,22.20,22.20,18.43,
Nash't et al. (2005),C20,Iraq,Cube - Laboratory,,FALSE,CNS - PUNDIT,,54,,Direct,2,4399,Original Schmidt Type N,,Horizontal,10,27.0,Cube,150.0,150.0,,0.45,,,21.60,21.60,17.93,
Nash't et al. (2005),C21,Iraq,Cube - Laboratory,,FALSE,CNS - PUNDIT,,54,,Direct,2,4599,Original Schmidt Type N,,Horizontal,10,28.0,Cube,150.0,150.0,,0.45,,,18.28,18.28,15.17,
Nash't et al. (2005),C23,Iraq,Cube - Laboratory,,FALSE,CNS - PUNDIT,,54,,Direct,2,4380,Original Schmidt Type N,,Horizontal,10,29.0,Cube,150.0,150.0,,0.45,,,30.35,30.35,25.19,
Nash't et al. (2005),C24,Iraq,Cube - Laboratory,,FALSE,CNS - PUNDIT,,54,,Direct,2,4539,Original Schmidt Type N,,Horizontal,10,30.0,Cube,150.0,150.0,,0.45,,,36.99,36.99,30.70,
Nash't et al. (2005),C25,Iraq,Cube - Laboratory,,FALSE,CNS - PUNDIT,,54,,Direct,2,4459,Original Schmidt Type N,,Horizontal,10,30.0,Cube,150.0,150.0,,0.45,,,25.42,25.42,21.10,
Nash't et al. (2005),C26,Iraq,Cube - Laboratory,,FALSE,CNS - PUNDIT,,54,,Direct,2,4439,Original Schmidt Type N,,Horizontal,10,30.0,Cube,150.0,150.0,,0.45,,,22.20,22.20,18.43,
Nash't et al. (2005),C27,Iraq,Cube - Laboratory,,FALSE,CNS - PUNDIT,,54,,Direct,2,4449,Original Schmidt Type N,,Horizontal,10,32.0,Cube,150.0,150.0,,0.45,,,25.42,25.42,21.10,
Nash't et al. (2005),C28,Iraq,Cube - Laboratory,,FALSE,CNS - PUNDIT,,54,,Direct,2,4329,Original Schmidt Type N,,Horizontal,10,32.0,Cube,150.0,150.0,,0.45,,,25.72,25.72,21.35,
Nash't et al. (2005),C29,Iraq,Cube - Laboratory,,FALSE,CNS - PUNDIT,,54,,Direct,2,4408,Original Schmidt Type N,,Horizontal,10,31.0,Cube,150.0,150.0,,0.45,,,29.35,29.35,24.36,
Nash't et al. (2005),C30,Iraq,Cube - Laboratory,,FALSE,CNS - PUNDIT,,54,,Direct,2,4839,Original Schmidt Type N,,Horizontal,10,32.0,Cube,150.0,150.0,,0.45,,,38.30,38.30,31.79,
Nash't et al. (2005),C31,Iraq,Cube - Laboratory,,FALSE,CNS - PUNDIT,,54,,Direct,2,4408,Original Schmidt Type N,,Horizontal,10,32.9,Cube,150.0,150.0,,0.45,,,22.20,22.20,18.43,
Nash't et al. (2005),C32,Iraq,Cube - Laboratory,,FALSE,CNS - PUNDIT,,54,,Direct,2,4329,Original Schmidt Type N,,Horizontal,10,32.9,Cube,150.0,150.0,,0.45,,,22.81,22.81,18.93,
Nash't et al. (2005),C33,Iraq,Cube - Laboratory,,FALSE,CNS - PUNDIT,,54,,Direct,2,4649,Original Schmidt Type N,,Horizontal,10,32.9,Cube,150.0,150.0,,0.45,,,25.72,25.72,21.35,
Nash't et al. (2005),C35,Iraq,Cube - Laboratory,,FALSE,CNS - PUNDIT,,54,,Direct,2,4309,Original Schmidt Type N,,Horizontal,10,32.9,Cube,150.0,150.0,,0.45,,,28.44,28.44,23.61,
Nash't et al. (2005),C36,Iraq,Cube - Laboratory,,FALSE,CNS - PUNDIT,,54,,Direct,2,4399,Original Schmidt Type N,,Horizontal,10,32.0,Cube,150.0,150.0,,0.45,,,29.04,29.04,24.11,
Nash't et al. (2005),C37,Iraq,Cube - Laboratory,,FALSE,CNS - PUNDIT,,54,,Direct,2,4747,Original Schmidt Type N,,Horizontal,10,32.0,Cube,150.0,150.0,,0.45,,,29.95,29.95,24.86,
Nash't et al. (2005),C38,Iraq,Cube - Laboratory,,FALSE,CNS - PUNDIT,,54,,Direct,2,4380,Original Schmidt Type N,,Horizontal,10,32.0,Cube,150.0,150.0,,0.45,,,31.06,31.06,25.78,
Nash't et al. (2005),C39,Iraq,Cube - Laboratory,,FALSE,CNS - PUNDIT,,54,,Direct,2,4429,Original Schmidt Type N,,Horizontal,10,32.9,Cube,150.0,150.0,,0.45,,,31.66,31.66,26.28,
Nash't et al. (2005),C40,Iraq,Cube - Laboratory,,FALSE,CNS - PUNDIT,,54,,Direct,2,4269,Original Schmidt Type N,,Horizontal,10,32.9,Cube,150.0,150.0,,0.45,,,32.97,32.97,27.36,
Nash't et al. (2005),C41,Iraq,Cube - Laboratory,,FALSE,CNS - PUNDIT,,54,,Direct,2,4619,Original Schmidt Type N,,Horizontal,10,32.9,Cube,150.0,150.0,,0.45,,,37.39,37.39,31.04,
Nash't et al. (2005),C42,Iraq,Cube - Laboratory,,FALSE,CNS - PUNDIT,,54,,Direct,2,4559,Original Schmidt Type N,,Horizontal,10,35.0,Cube,150.0,150.0,,0.45,,,44.84,44.84,37.22,
Nash't et al. (2005),C43,Iraq,Cube - Laboratory,,FALSE,CNS - PUNDIT,,54,,Direct,2,4478,Original Schmidt Type N,,Horizontal,10,35.0,Cube,150.0,150.0,,0.45,,,35.28,35.28,29.28,
Nash't et al. (2005),C44,Iraq,Cube - Laboratory,,FALSE,CNS - PUNDIT,,54,,Direct,2,4390,Original Schmidt Type N,,Horizontal,10,35.0,Cube,150.0,150.0,,0.45,,,33.87,33.87,28.11,
Nash't et al. (2005),C45,Iraq,Cube - Laboratory,,FALSE,CNS - PUNDIT,,54,,Direct,2,4570,Original Schmidt Type N,,Horizontal,10,35.0,Cube,150.0,150.0,,0.45,,,31.96,31.96,26.53,
Nash't et al. (2005),C46,Iraq,Cube - Laboratory,,FALSE,CNS - PUNDIT,,54,,Direct,2,4499,Original Schmidt Type N,,Horizontal,10,35.0,Cube,150.0,150.0,,0.45,,,31.06,31.06,25.78,
Nash't et al. (2005),C47,Iraq,Cube - Laboratory,,FALSE,CNS - PUNDIT,,54,,Direct,2,4269,Original Schmidt Type N,,Horizontal,10,35.0,Cube,150.0,150.0,,0.45,,,30.25,30.25,25.11,
Nash't et al. (2005),C48,Iraq,Cube - Laboratory,,FALSE,CNS - PUNDIT,,54,,Direct,2,4280,Original Schmidt Type N,,Horizontal,10,35.0,Cube,150.0,150.0,,0.45,,,27.13,27.13,22.52,
Nash't et al. (2005),C49,Iraq,Cube - Laboratory,,FALSE,CNS - PUNDIT,,54,,Direct,2,4559,Original Schmidt Type N,,Horizontal,10,35.0,Cube,150.0,150.0,,0.45,,,26.63,26.63,22.10,
Nash't et al. (2005),C50,Iraq,Cube - Laboratory,,FALSE,CNS - PUNDIT,,54,,Direct,2,4380,Original Schmidt Type N,,Horizontal,10,33.9,Cube,150.0,150.0,,0.45,,,31.66,31.66,26.28,
Nash't et al. (2005),C51,Iraq,Cube - Laboratory,,FALSE,CNS - PUNDIT,,54,,Direct,2,4759,Original Schmidt Type N,,Horizontal,10,33.9,Cube,150.0,150.0,,0.45,,,29.85,29.85,24.77,
Nash't et al. (2005),C52,Iraq,Cube - Laboratory,,FALSE,CNS - PUNDIT,,54,,Direct,2,4708,Original Schmidt Type N,,Horizontal,10,33.9,Cube,150.0,150.0,,0.45,,,24.52,24.52,20.35,
Nash't et al. (2005),C53,Iraq,Cube - Laboratory,,FALSE,CNS - PUNDIT,,54,,Direct,2,4499,Original Schmidt Type N,,Horizontal,10,35.0,Cube,150.0,150.0,,0.45,,,24.82,24.82,20.60,
Nash't et al. (2005),C54,Iraq,Cube - Laboratory,,FALSE,CNS - PUNDIT,,54,,Direct,2,4619,Original Schmidt Type N,,Horizontal,10,35.0,Cube,150.0,150.0,,0.45,,,23.11,23.11,19.18,
Nash't et al. (2005),C55,Iraq,Cube - Laboratory,,FALSE,CNS - PUNDIT,,54,,Direct,2,4050,Original Schmidt Type N,,Horizontal,10,35.9,Cube,150.0,150.0,,0.45,,,22.71,22.71,18.85,
Nash't et al. (2005),C56,Iraq,Cube - Laboratory,,FALSE,CNS - PUNDIT,,54,,Direct,2,4358,Original Schmidt Type N,,Horizontal,10,35.9,Cube,150.0,150.0,,0.45,,,27.13,27.13,22.52,
Nash't et al. (2005),C57,Iraq,Cube - Laboratory,,FALSE,CNS - PUNDIT,,54,,Direct,2,4329,Original Schmidt Type N,,Horizontal,10,35.9,Cube,150.0,150.0,,0.45,,,28.44,28.44,23.61,
Nash't et al. (2005),C58,Iraq,Cube - Laboratory,,FALSE,CNS - PUNDIT,,54,,Direct,2,4469,Original Schmidt Type N,,Horizontal,10,35.9,Cube,150.0,150.0,,0.45,,,30.75,30.75,25.53,
Nash't et al. (2005),C59,Iraq,Cube - Laboratory,,FALSE,CNS - PUNDIT,,54,,Direct,2,4539,Original Schmidt Type N,,Horizontal,10,35.9,Cube,150.0,150.0,,0.45,,,33.87,33.87,28.11,
Nash't et al. (2005),C60,Iraq,Cube - Laboratory,,FALSE,CNS - PUNDIT,,54,,Direct,2,4209,Original Schmidt Type N,,Horizontal,10,35.9,Cube,150.0,150.0,,0.45,,,34.28,34.28,28.45,
Nash't et al. (2005),C61,Iraq,Cube - Laboratory,,FALSE,CNS - PUNDIT,,54,,Direct,2,4468,Original Schmidt Type N,,Horizontal,10,35.9,Cube,150.0,150.0,,0.45,,,35.68,35.68,29.62,
Nash't et al. (2005),C62,Iraq,Cube - Laboratory,,FALSE,CNS - PUNDIT,,54,,Direct,2,4458,Original Schmidt Type N,,Horizontal,10,35.9,Cube,150.0,150.0,,0.45,,,36.49,36.49,30.29,
Nash't et al. (2005),C63,Iraq,Cube - Laboratory,,FALSE,CNS - PUNDIT,,54,,Direct,2,4599,Original Schmidt Type N,,Horizontal,10,35.9,Cube,150.0,150.0,,0.45,,,36.99,36.99,30.70,
Nash't et al. (2005),C64,Iraq,Cube - Laboratory,,FALSE,CNS - PUNDIT,,54,,Direct,2,4468,Original Schmidt Type N,,Horizontal,10,35.9,Cube,150.0,150.0,,0.45,,,37.90,37.90,31.45,
Nash't et al. (2005),C65,Iraq,Cube - Laboratory,,FALSE,CNS - PUNDIT,,54,,Direct,2,4680,Original Schmidt Type N,,Horizontal,10,35.9,Cube,150.0,150.0,,0.45,,,40.21,40.21,33.38,
Nash't et al. (2005),C66,Iraq,Cube - Laboratory,,FALSE,CNS - PUNDIT,,54,,Direct,2,4588,Original Schmidt Type N,,Horizontal,10,37.0,Cube,150.0,150.0,,0.45,,,41.02,41.02,34.04,
Nash't et al. (2005),C67,Iraq,Cube - Laboratory,,FALSE,CNS - PUNDIT,,54,,Direct,2,4478,Original Schmidt Type N,,Horizontal,10,37.0,Cube,150.0,150.0,,0.45,,,39.51,39.51,32.79,
Nash't et al. (2005),C68,Iraq,Cube - Laboratory,,FALSE,CNS - PUNDIT,,54,,Direct,2,4499,Original Schmidt Type N,,Horizontal,10,36.9,Cube,150.0,150.0,,0.45,,,35.68,35.68,29.62,
Nash't et al. (2005),C69,Iraq,Cube - Laboratory,,FALSE,CNS - PUNDIT,,54,,Direct,2,4428,Original Schmidt Type N,,Horizontal,10,36.9,Cube,150.0,150.0,,0.45,,,35.18,35.18,29.20,
Nash't et al. (2005),C70,Iraq,Cube - Laboratory,,FALSE,CNS - PUNDIT,,54,,Direct,2,4619,Original Schmidt Type N,,Horizontal,10,37.0,Cube,150.0,150.0,,0.45,,,33.87,33.87,28.11,
Nash't et al. (2005),C71,Iraq,Cube - Laboratory,,FALSE,CNS - PUNDIT,,54,,Direct,2,4468,Original Schmidt Type N,,Horizontal,10,37.0,Cube,150.0,150.0,,0.45,,,33.37,33.37,27.70,
Nash't et al. (2005),C72,Iraq,Cube - Laboratory,,FALSE,CNS - PUNDIT,,54,,Direct,2,4609,Original Schmidt Type N,,Horizontal,10,37.0,Cube,150.0,150.0,,0.45,,,32.97,32.97,27.36,
Nash't et al. (2005),C73,Iraq,Cube - Laboratory,,FALSE,CNS - PUNDIT,,54,,Direct,2,4688,Original Schmidt Type N,,Horizontal,10,37.0,Cube,150.0,150.0,,0.45,,,31.56,31.56,26.19,
Nash't et al. (2005),C74,Iraq,Cube - Laboratory,,FALSE,CNS - PUNDIT,,54,,Direct,2,4649,Original Schmidt Type N,,Horizontal,10,37.0,Cube,150.0,150.0,,0.45,,,30.35,30.35,25.19,
Nash't et al. (2005),C75,Iraq,Cube - Laboratory,,FALSE,CNS - PUNDIT,,54,,Direct,2,4390,Original Schmidt Type N,,Horizontal,10,37.0,Cube,150.0,150.0,,0.45,,,27.64,27.64,22.94,
Nash't et al. (2005),C76,Iraq,Cube - Laboratory,,FALSE,CNS - PUNDIT,,54,,Direct,2,4489,Original Schmidt Type N,,Horizontal,10,37.0,Cube,150.0,150.0,,0.45,,,27.23,27.23,22.60,
Nash't et al. (2005),C77,Iraq,Cube - Laboratory,,FALSE,CNS - PUNDIT,,54,,Direct,2,4560,Original Schmidt Type N,,Horizontal,10,37.0,Cube,150.0,150.0,,0.45,,,22.71,22.71,18.85,
Nash't et al. (2005),C78,Iraq,Cube - Laboratory,,FALSE,CNS - PUNDIT,,54,,Direct,2,4369,Original Schmidt Type N,,Horizontal,10,37.0,Cube,150.0,150.0,,0.45,,,22.10,22.10,18.35,
Nash't et al. (2005),C79,Iraq,Cube - Laboratory,,FALSE,CNS - PUNDIT,,54,,Direct,2,3999,Original Schmidt Type N,,Horizontal,10,37.0,Cube,150.0,150.0,,0.45,,,20.39,20.39,16.93,
Nash't et al. (2005),C80,Iraq,Cube - Laboratory,,FALSE,CNS - PUNDIT,,54,,Direct,2,4658,Original Schmidt Type N,,Horizontal,10,37.9,Cube,150.0,150.0,,0.45,,,22.20,22.20,18.43,
Nash't et al. (2005),C81,Iraq,Cube - Laboratory,,FALSE,CNS - PUNDIT,,54,,Direct,2,4858,Original Schmidt Type N,,Horizontal,10,37.9,Cube,150.0,150.0,,0.45,,,26.73,26.73,22.19,
Nash't et al. (2005),C82,Iraq,Cube - Laboratory,,FALSE,CNS - PUNDIT,,54,,Direct,2,4658,Original Schmidt Type N,,Horizontal,10,37.9,Cube,150.0,150.0,,0.45,,,28.94,28.94,24.02,
Nash't et al. (2005),C83,Iraq,Cube - Laboratory,,FALSE,CNS - PUNDIT,,54,,Direct,2,4478,Original Schmidt Type N,,Horizontal,10,37.9,Cube,150.0,150.0,,0.45,,,29.45,29.45,24.44,
Nash't et al. (2005),C84,Iraq,Cube - Laboratory,,FALSE,CNS - PUNDIT,,54,,Direct,2,4309,Original Schmidt Type N,,Horizontal,10,37.9,Cube,150.0,150.0,,0.45,,,31.16,31.16,25.86,
Nash't et al. (2005),C85,Iraq,Cube - Laboratory,,FALSE,CNS - PUNDIT,,54,,Direct,2,4719,Original Schmidt Type N,,Horizontal,10,37.9,Cube,150.0,150.0,,0.45,,,31.66,31.66,26.28,
Nash't et al. (2005),C86,Iraq,Cube - Laboratory,,FALSE,CNS - PUNDIT,,54,,Direct,2,4469,Original Schmidt Type N,,Horizontal,10,37.9,Cube,150.0,150.0,,0.45,,,32.06,32.06,26.61,
Nash't et al. (2005),C87,Iraq,Cube - Laboratory,,FALSE,CNS - PUNDIT,,54,,Direct,2,4639,Original Schmidt Type N,,Horizontal,10,37.9,Cube,150.0,150.0,,0.45,,,32.57,32.57,27.03,
Nash't et al. (2005),C88,Iraq,Cube - Laboratory,,FALSE,CNS - PUNDIT,,54,,Direct,2,4489,Original Schmidt Type N,,Horizontal,10,37.9,Cube,150.0,150.0,,0.45,,,33.57,33.57,27.86,
Nash't et al. (2005),C89,Iraq,Cube - Laboratory,,FALSE,CNS - PUNDIT,,54,,Direct,2,4699,Original Schmidt Type N,,Horizontal,10,37.9,Cube,150.0,150.0,,0.45,,,34.28,34.28,28.45,
Nash't et al. (2005),C90,Iraq,Cube - Laboratory,,FALSE,CNS - PUNDIT,,54,,Direct,2,4528,Original Schmidt Type N,,Horizontal,10,37.9,Cube,150.0,150.0,,0.45,,,35.48,35.48,29.45,
Nash't et al. (2005),C91,Iraq,Cube - Laboratory,,FALSE,CNS - PUNDIT,,54,,Direct,2,4609,Original Schmidt Type N,,Horizontal,10,37.9,Cube,150.0,150.0,,0.45,,,36.19,36.19,30.04,
Nash't et al. (2005),C92,Iraq,Cube - Laboratory,,FALSE,CNS - PUNDIT,,54,,Direct,2,4439,Original Schmidt Type N,,Horizontal,10,37.9,Cube,150.0,150.0,,0.45,,,36.69,36.69,30.45,
Nash't et al. (2005),C93,Iraq,Cube - Laboratory,,FALSE,CNS - PUNDIT,,54,,Direct,2,4628,Original Schmidt Type N,,Horizontal,10,37.9,Cube,150.0,150.0,,0.45,,,39.81,39.81,33.04,
Nash't et al. (2005),C94,Iraq,Cube - Laboratory,,FALSE,CNS - PUNDIT,,54,,Direct,2,4658,Original Schmidt Type N,,Horizontal,10,39.0,Cube,150.0,150.0,,0.45,,,40.92,40.92,33.96,
Nash't et al. (2005),C95,Iraq,Cube - Laboratory,,FALSE,CNS - PUNDIT,,54,,Direct,2,4628,Original Schmidt Type N,,Horizontal,10,39.0,Cube,150.0,150.0,,0.45,,,37.90,37.90,31.45,
Nash't et al. (2005),C96,Iraq,Cube - Laboratory,,FALSE,CNS - PUNDIT,,54,,Direct,2,4468,Original Schmidt Type N,,Horizontal,10,39.0,Cube,150.0,150.0,,0.45,,,36.59,36.59,30.37,
Nash't et al. (2005),C97,Iraq,Cube - Laboratory,,FALSE,CNS - PUNDIT,,54,,Direct,2,4559,Original Schmidt Type N,,Horizontal,10,39.0,Cube,150.0,150.0,,0.45,,,36.19,36.19,30.04,
Nash't et al. (2005),C98,Iraq,Cube - Laboratory,,FALSE,CNS - PUNDIT,,54,,Direct,2,4550,Original Schmidt Type N,,Horizontal,10,39.0,Cube,150.0,150.0,,0.45,,,35.58,35.58,29.53,
Nash't et al. (2005),C99,Iraq,Cube - Laboratory,,FALSE,CNS - PUNDIT,,54,,Direct,2,4768,Original Schmidt Type N,,Horizontal,10,39.0,Cube,150.0,150.0,,0.45,,,34.78,34.78,28.87,
Nash't et al. (2005),C100,Iraq,Cube - Laboratory,,FALSE,CNS - PUNDIT,,54,,Direct,2,4708,Original Schmidt Type N,,Horizontal,10,39.0,Cube,150.0,150.0,,0.45,,,34.38,34.38,28.53,
Nash't et al. (2005),C101,Iraq,Cube - Laboratory,,FALSE,CNS - PUNDIT,,54,,Direct,2,4649,Original Schmidt Type N,,Horizontal,10,39.0,Cube,150.0,150.0,,0.45,,,33.77,33.77,28.03,
Nash't et al. (2005),C102,Iraq,Cube - Laboratory,,FALSE,CNS - PUNDIT,,54,,Direct,2,4539,Original Schmidt Type N,,Horizontal,10,39.0,Cube,150.0,150.0,,0.45,,,33.07,33.07,27.45,
Nash't et al. (2005),C103,Iraq,Cube - Laboratory,,FALSE,CNS - PUNDIT,,54,,Direct,2,4458,Original Schmidt Type N,,Horizontal,10,39.0,Cube,150.0,150.0,,0.45,,,32.67,32.67,27.11,
Nash't et al. (2005),C104,Iraq,Cube - Laboratory,,FALSE,CNS - PUNDIT,,54,,Direct,2,4739,Original Schmidt Type N,,Horizontal,10,39.0,Cube,150.0,150.0,,0.45,,,31.76,31.76,26.36,
Nash't et al. (2005),C105,Iraq,Cube - Laboratory,,FALSE,CNS - PUNDIT,,54,,Direct,2,4699,Original Schmidt Type N,,Horizontal,10,39.0,Cube,150.0,150.0,,0.45,,,30.15,30.15,25.03,
Nash't et al. (2005),C106,Iraq,Cube - Laboratory,,FALSE,CNS - PUNDIT,,54,,Direct,2,4679,Original Schmidt Type N,,Horizontal,10,39.0,Cube,150.0,150.0,,0.45,,,29.04,29.04,24.11,
Nash't et al. (2005),C107,Iraq,Cube - Laboratory,,FALSE,CNS - PUNDIT,,54,,Direct,2,4620,Original Schmidt Type N,,Horizontal,10,39.0,Cube,150.0,150.0,,0.45,,,28.54,28.54,23.69,
Nash't et al. (2005),C108,Iraq,Cube - Laboratory,,FALSE,CNS - PUNDIT,,54,,Direct,2,4418,Original Schmidt Type N,,Horizontal,10,39.0,Cube,150.0,150.0,,0.45,,,28.04,28.04,23.27,
Nash't et al. (2005),C109,Iraq,Cube - Laboratory,,FALSE,CNS - PUNDIT,,54,,Direct,2,4479,Original Schmidt Type N,,Horizontal,10,39.0,Cube,150.0,150.0,,0.45,,,23.61,23.61,19.60,
Nash't et al. (2005),C110,Iraq,Cube - Laboratory,,FALSE,CNS - PUNDIT,,54,,Direct,2,4798,Original Schmidt Type N,,Horizontal,10,39.9,Cube,150.0,150.0,,0.45,,,27.54,27.54,22.85,
Nash't et al. (2005),C111,Iraq,Cube - Laboratory,,FALSE,CNS - PUNDIT,,54,,Direct,2,4619,Original Schmidt Type N,,Horizontal,10,39.9,Cube,150.0,150.0,,0.45,,,31.16,31.16,25.86,
Nash't et al. (2005),C112,Iraq,Cube - Laboratory,,FALSE,CNS - PUNDIT,,54,,Direct,2,4619,Original Schmidt Type N,,Horizontal,10,39.9,Cube,150.0,150.0,,0.45,,,32.87,32.87,27.28,
Nash't et al. (2005),C113,Iraq,Cube - Laboratory,,FALSE,CNS - PUNDIT,,54,,Direct,2,4609,Original Schmidt Type N,,Horizontal,10,39.9,Cube,150.0,150.0,,0.45,,,33.47,33.47,27.78,
Nash't et al. (2005),C114,Iraq,Cube - Laboratory,,FALSE,CNS - PUNDIT,,54,,Direct,2,4559,Original Schmidt Type N,,Horizontal,10,39.9,Cube,150.0,150.0,,0.45,,,35.48,35.48,29.45,
Nash't et al. (2005),C115,Iraq,Cube - Laboratory,,FALSE,CNS - PUNDIT,,54,,Direct,2,4708,Original Schmidt Type N,,Horizontal,10,39.9,Cube,150.0,150.0,,0.45,,,36.59,36.59,30.37,
Nash't et al. (2005),C116,Iraq,Cube - Laboratory,,FALSE,CNS - PUNDIT,,54,,Direct,2,4680,Original Schmidt Type N,,Horizontal,10,39.9,Cube,150.0,150.0,,0.45,,,37.49,37.49,31.12,
Nash't et al. (2005),C117,Iraq,Cube - Laboratory,,FALSE,CNS - PUNDIT,,54,,Direct,2,4619,Original Schmidt Type N,,Horizontal,10,39.9,Cube,150.0,150.0,,0.45,,,39.31,39.31,32.62,
Nash't et al. (2005),C118,Iraq,Cube - Laboratory,,FALSE,CNS - PUNDIT,,54,,Direct,2,4649,Original Schmidt Type N,,Horizontal,10,39.9,Cube,150.0,150.0,,0.45,,,39.71,39.71,32.96,
Nash't et al. (2005),C119,Iraq,Cube - Laboratory,,FALSE,CNS - PUNDIT,,54,,Direct,2,4698,Original Schmidt Type N,,Horizontal,10,39.9,Cube,150.0,150.0,,0.45,,,40.31,40.31,33.46,
Nash't et al. (2005),C120,Iraq,Cube - Laboratory,,FALSE,CNS - PUNDIT,,54,,Direct,2,4849,Original Schmidt Type N,,Horizontal,10,41.0,Cube,150.0,150.0,,0.45,,,45.44,45.44,37.72,
Nash't et al. (2005),C121,Iraq,Cube - Laboratory,,FALSE,CNS - PUNDIT,,54,,Direct,2,4619,Original Schmidt Type N,,Horizontal,10,41.0,Cube,150.0,150.0,,0.45,,,44.03,44.03,36.55,
Nash't et al. (2005),C122,Iraq,Cube - Laboratory,,FALSE,CNS - PUNDIT,,54,,Direct,2,4829,Original Schmidt Type N,,Horizontal,10,41.0,Cube,150.0,150.0,,0.45,,,40.01,40.01,33.21,
Nash't et al. (2005),C123,Iraq,Cube - Laboratory,,FALSE,CNS - PUNDIT,,54,,Direct,2,4698,Original Schmidt Type N,,Horizontal,10,41.0,Cube,150.0,150.0,,0.45,,,38.00,38.00,31.54,
Nash't et al. (2005),C124,Iraq,Cube - Laboratory,,FALSE,CNS - PUNDIT,,54,,Direct,2,4759,Original Schmidt Type N,,Horizontal,10,41.0,Cube,150.0,150.0,,0.45,,,37.29,37.29,30.95,
Nash't et al. (2005),C125,Iraq,Cube - Laboratory,,FALSE,CNS - PUNDIT,,54,,Direct,2,4729,Original Schmidt Type N,,Horizontal,10,41.0,Cube,150.0,150.0,,0.45,,,36.19,36.19,30.04,
Nash't et al. (2005),C126,Iraq,Cube - Laboratory,,FALSE,CNS - PUNDIT,,54,,Direct,2,4719,Original Schmidt Type N,,Horizontal,10,41.0,Cube,150.0,150.0,,0.45,,,35.89,35.89,29.78,
Nash't et al. (2005),C127,Iraq,Cube - Laboratory,,FALSE,CNS - PUNDIT,,54,,Direct,2,4729,Original Schmidt Type N,,Horizontal,10,41.0,Cube,150.0,150.0,,0.45,,,35.28,35.28,29.28,
Nash't et al. (2005),C128,Iraq,Cube - Laboratory,,FALSE,CNS - PUNDIT,,54,,Direct,2,4449,Original Schmidt Type N,,Horizontal,10,41.0,Cube,150.0,150.0,,0.45,,,32.06,32.06,26.61,
Nash't et al. (2005),C129,Iraq,Cube - Laboratory,,FALSE,CNS - PUNDIT,,54,,Direct,2,4638,Original Schmidt Type N,,Horizontal,10,41.0,Cube,150.0,150.0,,0.45,,,31.66,31.66,26.28,
Nash't et al. (2005),C130,Iraq,Cube - Laboratory,,FALSE,CNS - PUNDIT,,54,,Direct,2,4539,Original Schmidt Type N,,Horizontal,10,41.9,Cube,150.0,150.0,,0.45,,,32.06,32.06,26.61,
Nash't et al. (2005),C131,Iraq,Cube - Laboratory,,FALSE,CNS - PUNDIT,,54,,Direct,2,4658,Original Schmidt Type N,,Horizontal,10,42.0,Cube,150.0,150.0,,0.45,,,33.47,33.47,27.78,
Nash't et al. (2005),C132,Iraq,Cube - Laboratory,,FALSE,CNS - PUNDIT,,54,,Direct,2,4729,Original Schmidt Type N,,Horizontal,10,42.0,Cube,150.0,150.0,,0.45,,,34.28,34.28,28.45,
Nash't et al. (2005),C133,Iraq,Cube - Laboratory,,FALSE,CNS - PUNDIT,,54,,Direct,2,4798,Original Schmidt Type N,,Horizontal,10,42.0,Cube,150.0,150.0,,0.45,,,37.39,37.39,31.04,
Nash't et al. (2005),C134,Iraq,Cube - Laboratory,,FALSE,CNS - PUNDIT,,54,,Direct,2,4739,Original Schmidt Type N,,Horizontal,10,42.0,Cube,150.0,150.0,,0.45,,,38.00,38.00,31.54,
Nash't et al. (2005),C135,Iraq,Cube - Laboratory,,FALSE,CNS - PUNDIT,,54,,Direct,2,4669,Original Schmidt Type N,,Horizontal,10,41.9,Cube,150.0,150.0,,0.45,,,39.71,39.71,32.96,
Nash't et al. (2005),C136,Iraq,Cube - Laboratory,,FALSE,CNS - PUNDIT,,54,,Direct,2,4619,Original Schmidt Type N,,Horizontal,10,42.0,Cube,150.0,150.0,,0.45,,,42.12,42.12,34.96,
Nash't et al. (2005),C137,Iraq,Cube - Laboratory,,FALSE,CNS - PUNDIT,,54,,Direct,2,4818,Original Schmidt Type N,,Horizontal,10,43.0,Cube,150.0,150.0,,0.45,,,48.46,48.46,40.22,
Nash't et al. (2005),C138,Iraq,Cube - Laboratory,,FALSE,CNS - PUNDIT,,54,,Direct,2,4858,Original Schmidt Type N,,Horizontal,10,43.0,Cube,150.0,150.0,,0.45,,,40.11,40.11,33.29,
Nash't et al. (2005),C139,Iraq,Cube - Laboratory,,FALSE,CNS - PUNDIT,,54,,Direct,2,4729,Original Schmidt Type N,,Horizontal,10,43.0,Cube,150.0,150.0,,0.45,,,39.61,39.61,32.87,
Nash't et al. (2005),C140,Iraq,Cube - Laboratory,,FALSE,CNS - PUNDIT,,54,,Direct,2,4829,Original Schmidt Type N,,Horizontal,10,43.0,Cube,150.0,150.0,,0.45,,,36.59,36.59,30.37,
Nash't et al. (2005),C141,Iraq,Cube - Laboratory,,FALSE,CNS - PUNDIT,,54,,Direct,2,4758,Original Schmidt Type N,,Horizontal,10,43.0,Cube,150.0,150.0,,0.45,,,33.47,33.47,27.78,
Nash't et al. (2005),C142,Iraq,Cube - Laboratory,,FALSE,CNS - PUNDIT,,54,,Direct,2,4739,Original Schmidt Type N,,Horizontal,10,43.0,Cube,150.0,150.0,,0.45,,,31.06,31.06,25.78,
Nash't et al. (2005),C143,Iraq,Cube - Laboratory,,FALSE,CNS - PUNDIT,,54,,Direct,2,4768,Original Schmidt Type N,,Horizontal,10,43.9,Cube,150.0,150.0,,0.45,,,35.18,35.18,29.20,
Nash't et al. (2005),C144,Iraq,Cube - Laboratory,,FALSE,CNS - PUNDIT,,54,,Direct,2,4758,Original Schmidt Type N,,Horizontal,10,46.0,Cube,150.0,150.0,,0.45,,,34.68,34.68,28.78,
Nash't et al. (2005),C145,Iraq,Cube - Laboratory,,FALSE,CNS - PUNDIT,,54,,Direct,2,4699,Original Schmidt Type N,,Horizontal,10,45.0,Cube,150.0,150.0,,0.45,,,44.54,44.54,36.97,
Nash't et al. (2005),C146,Iraq,Cube - Laboratory,,FALSE,CNS - PUNDIT,,54,,Direct,2,4768,Original Schmidt Type N,,Horizontal,10,47.0,Cube,150.0,150.0,,0.45,,,49.06,49.06,40.72,
Nash't et al. (2005),C147,Iraq,Cube - Laboratory,,FALSE,CNS - PUNDIT,,54,,Direct,2,4818,Original Schmidt Type N,,Horizontal,10,47.9,Cube,150.0,150.0,,0.45,,,53.59,53.59,44.48,
Hobbs & Kebir (2006),PC_1,Algeria,Cube - Laboratory,,FALSE,,,,BS EN 12504-4 (2004),Direct,3,3949,PROCEQ Original Schmidt Type N,,Vertical,3,23.0,Cube,150.0,150.0,20,,,,19.88,19.88,16.50,"W/C ratio, strength grade and age varied but not relation to results not reported. Vertical measurements were corrected when reported."
Hobbs & Kebir (2006),PC_2,Algeria,Cube - Laboratory,,FALSE,,,,BS EN 12504-4 (2004),Direct,3,4010,PROCEQ Original Schmidt Type N,,Vertical,3,25.0,Cube,150.0,150.0,20,,,,21.59,21.59,17.92,"W/C ratio, strength grade and age varied but not relation to results not reported. Vertical measurements were corrected when reported."
Hobbs & Kebir (2006),PC_3,Algeria,Cube - Laboratory,,FALSE,,,,BS EN 12504-4 (2004),Direct,3,4010,PROCEQ Original Schmidt Type N,,Vertical,3,23.7,Cube,150.0,150.0,20,,,,24.82,24.82,20.60,"W/C ratio, strength grade and age varied but not relation to results not reported. Vertical measurements were corrected when reported."
Hobbs & Kebir (2006),PC_4,Algeria,Cube - Laboratory,,FALSE,,,,BS EN 12504-4 (2004),Direct,3,3969,PROCEQ Original Schmidt Type N,,Vertical,3,24.9,Cube,150.0,150.0,20,,,,26.37,26.37,21.88,"W/C ratio, strength grade and age varied but not relation to results not reported. Vertical measurements were corrected when reported."
Hobbs & Kebir (2006),PC_5,Algeria,Cube - Laboratory,,FALSE,,,,BS EN 12504-4 (2004),Direct,3,4029,PROCEQ Original Schmidt Type N,,Vertical,3,24.9,Cube,150.0,150.0,20,,,,28.26,28.26,23.46,"W/C ratio, strength grade and age varied but not relation to results not reported. Vertical measurements were corrected when reported."
Hobbs & Kebir (2006),PC_8,Algeria,Cube - Laboratory,,FALSE,,,,BS EN 12504-4 (2004),Direct,3,4090,PROCEQ Original Schmidt Type N,,Vertical,3,26.3,Cube,150.0,150.0,20,,,,27.34,27.34,22.69,"W/C ratio, strength grade and age varied but not relation to results not reported. Vertical measurements were corrected when reported."
Hobbs & Kebir (2006),PC_12,Algeria,Cube - Laboratory,,FALSE,,,,BS EN 12504-4 (2004),Direct,3,4079,PROCEQ Original Schmidt Type N,,Vertical,3,27.0,Cube,150.0,150.0,20,,,,31.70,31.70,26.31,"W/C ratio, strength grade and age varied but not relation to results not reported. Vertical measurements were corrected when reported."
Hobbs & Kebir (2006),PC_6,Algeria,Cube - Laboratory,,FALSE,,,,BS EN 12504-4 (2004),Direct,3,4050,PROCEQ Original Schmidt Type N,,Vertical,3,26.9,Cube,150.0,150.0,20,,,,27.74,27.74,23.02,"W/C ratio, strength grade and age varied but not relation to results not reported. Vertical measurements were corrected when reported."
Hobbs & Kebir (2006),PC_10,Algeria,Cube - Laboratory,,FALSE,,,,BS EN 12504-4 (2004),Direct,3,4090,PROCEQ Original Schmidt Type N,,Vertical,3,28.4,Cube,150.0,150.0,20,,,,29.46,29.46,24.45,"W/C ratio, strength grade and age varied but not relation to results not reported. Vertical measurements were corrected when reported."
Hobbs & Kebir (2006),PC_17,Algeria,Cube - Laboratory,,FALSE,,,,BS EN 12504-4 (2004),Direct,3,4229,PROCEQ Original Schmidt Type N,,Vertical,3,27.8,Cube,150.0,150.0,20,,,,33.60,33.60,27.89,"W/C ratio, strength grade and age varied but not relation to results not reported. Vertical measurements were corrected when reported."
Hobbs & Kebir (2006),PC_16,Algeria,Cube - Laboratory,,FALSE,,,,BS EN 12504-4 (2004),Direct,3,4190,PROCEQ Original Schmidt Type N,,Vertical,3,27.7,Cube,150.0,150.0,20,,,,34.75,34.75,28.84,"W/C ratio, strength grade and age varied but not relation to results not reported. Vertical measurements were corrected when reported."
Hobbs & Kebir (2006),PC_14,Algeria,Cube - Laboratory,,FALSE,,,,BS EN 12504-4 (2004),Direct,3,4120,PROCEQ Original Schmidt Type N,,Vertical,3,29.5,Cube,150.0,150.0,20,,,,35.95,35.95,29.84,"W/C ratio, strength grade and age varied but not relation to results not reported. Vertical measurements were corrected when reported."
Hobbs & Kebir (2006),PC_13,Algeria,Cube - Laboratory,,FALSE,,,,BS EN 12504-4 (2004),Direct,3,4099,PROCEQ Original Schmidt Type N,,Vertical,3,29.9,Cube,150.0,150.0,20,,,,33.88,33.88,28.12,"W/C ratio, strength grade and age varied but not relation to results not reported. Vertical measurements were corrected when reported."
Hobbs & Kebir (2006),PC_18,Algeria,Cube - Laboratory,,FALSE,,,,BS EN 12504-4 (2004),Direct,3,4229,PROCEQ Original Schmidt Type N,,Vertical,3,30.3,Cube,150.0,150.0,20,,,,36.46,36.46,30.27,"W/C ratio, strength grade and age varied but not relation to results not reported. Vertical measurements were corrected when reported."
Hobbs & Kebir (2006),PC_20,Algeria,Cube - Laboratory,,FALSE,,,,BS EN 12504-4 (2004),Direct,3,4270,PROCEQ Original Schmidt Type N,,Vertical,3,31.7,Cube,150.0,150.0,20,,,,38.36,38.36,31.84,"W/C ratio, strength grade and age varied but not relation to results not reported. Vertical measurements were corrected when reported."
Hobbs & Kebir (2006),PC_19,Algeria,Cube - Laboratory,,FALSE,,,,BS EN 12504-4 (2004),Direct,3,4259,PROCEQ Original Schmidt Type N,,Vertical,3,32.7,Cube,150.0,150.0,20,,,,38.76,38.76,32.17,"W/C ratio, strength grade and age varied but not relation to results not reported. Vertical measurements were corrected when reported."
Hobbs & Kebir (2006),PC_22,Algeria,Cube - Laboratory,,FALSE,,,,BS EN 12504-4 (2004),Direct,3,4400,PROCEQ Original Schmidt Type N,,Vertical,3,33.6,Cube,150.0,150.0,20,,,,42.95,42.95,35.65,"W/C ratio, strength grade and age varied but not relation to results not reported. Vertical measurements were corrected when reported."
Hobbs & Kebir (2006),PC_23,Algeria,Cube - Laboratory,,FALSE,,,,BS EN 12504-4 (2004),Direct,3,4400,PROCEQ Original Schmidt Type N,,Vertical,3,35.9,Cube,150.0,150.0,20,,,,48.29,48.29,40.08,"W/C ratio, strength grade and age varied but not relation to results not reported. Vertical measurements were corrected when reported."
Hobbs & Kebir (2006),PC_24,Algeria,Cube - Laboratory,,FALSE,,,,BS EN 12504-4 (2004),Direct,3,4389,PROCEQ Original Schmidt Type N,,Vertical,3,37.4,Cube,150.0,150.0,20,,,,49.26,49.26,40.89,"W/C ratio, strength grade and age varied but not relation to results not reported. Vertical measurements were corrected when reported."
Hobbs & Kebir (2006),PC_25,Algeria,Cube - Laboratory,,FALSE,,,,BS EN 12504-4 (2004),Direct,3,4430,PROCEQ Original Schmidt Type N,,Vertical,3,38.1,Cube,150.0,150.0,20,,,,49.43,49.43,41.03,"W/C ratio, strength grade and age varied but not relation to results not reported. Vertical measurements were corrected when reported."
Hobbs & Kebir (2006),PC_9,Algeria,Cube - Laboratory,,FALSE,,,,BS EN 12504-4 (2004),Direct,3,4090,PROCEQ Original Schmidt Type N,,Vertical,3,26.9,Cube,150.0,150.0,20,,,,24.35,24.35,20.21,"W/C ratio, strength grade and age varied but not relation to results not reported. Vertical measurements were corrected when reported."
Hobbs & Kebir (2006),PC_11,Algeria,Cube - Laboratory,,FALSE,,,,BS EN 12504-4 (2004),Direct,3,4090,PROCEQ Original Schmidt Type N,,Vertical,3,29.2,Cube,150.0,150.0,20,,,,29.92,29.92,24.83,"W/C ratio, strength grade and age varied but not relation to results not reported. Vertical measurements were corrected when reported."
Hobbs & Kebir (2006),PC_7,Algeria,Cube - Laboratory,,FALSE,,,,BS EN 12504-4 (2004),Direct,3,4069,PROCEQ Original Schmidt Type N,,Vertical,3,26.9,Cube,150.0,150.0,20,,,,28.83,28.83,23.93,"W/C ratio, strength grade and age varied but not relation to results not reported. Vertical measurements were corrected when reported."
Hobbs & Kebir (2006),PC_15,Algeria,Cube - Laboratory,,FALSE,,,,BS EN 12504-4 (2004),Direct,3,4125,PROCEQ Original Schmidt Type N,,Vertical,3,27.1,Cube,150.0,150.0,20,,,,29.46,29.46,24.45,"W/C ratio, strength grade and age varied but not relation to results not reported. Vertical measurements were corrected when reported."
Hobbs & Kebir (2006),PC_21,Algeria,Cube - Laboratory,,FALSE,,,,BS EN 12504-4 (2004),Direct,3,4375,PROCEQ Original Schmidt Type N,,Vertical,3,32.6,Cube,150.0,150.0,20,,,,42.32,42.32,35.13,"W/C ratio, strength grade and age varied but not relation to results not reported. Vertical measurements were corrected when reported."
Masi & Vona (2008),A_P1_1,Italy,Element - In-situ,12053,TRUE,,,,,Direct,3,4180,,,Horizontal,3,44.0,Core,200.0,100.0,,,Rck250,20,32.60,31.57,26.20,
Masi & Vona (2008),A_P1_2,Italy,Element - In-situ,12053,TRUE,,,,,Direct,3,4290,,,Horizontal,3,40.0,Core,200.0,100.0,,,Rck250,20,33.60,32.54,27.01,
Masi & Vona (2008),A_P1_3,Italy,Element - In-situ,12053,TRUE,,,,,Direct,3,3990,,,Horizontal,3,38.0,Core,200.0,100.0,,,Rck250,20,30.00,29.05,24.11,
Masi & Vona (2008),A_P2_1,Italy,Element - In-situ,12053,TRUE,,,,,Direct,3,1750,,,Horizontal,3,19.0,Core,200.0,100.0,,,Rck250,20,4.20,4.07,3.38,
Masi & Vona (2008),A_P2_2,Italy,Element - In-situ,12053,TRUE,,,,,Direct,3,1925,,,Horizontal,3,21.0,Core,200.0,100.0,,,Rck250,20,5.80,5.62,4.66,
Masi & Vona (2008),A_P2_3,Italy,Element - In-situ,12053,TRUE,,,,,Direct,3,2800,,,Horizontal,3,24.0,Core,200.0,100.0,,,Rck250,20,9.30,9.01,7.48,
Masi & Vona (2008),A_P3_1,Italy,Element - In-situ,12053,TRUE,,,,,Direct,3,2635,,,Horizontal,3,22.0,Core,200.0,100.0,,,Rck250,20,13.90,13.46,11.17,
Masi & Vona (2008),A_P3_2,Italy,Element - In-situ,12053,TRUE,,,,,Direct,3,3785,,,Horizontal,3,29.0,Core,200.0,100.0,,,Rck250,20,23.30,22.56,18.73,
Masi & Vona (2008),A_P3_3,Italy,Element - In-situ,12053,TRUE,,,,,Direct,3,2620,,,Horizontal,3,25.0,Core,200.0,100.0,,,Rck250,20,16.60,16.08,13.34,
Masi & Vona (2008),A_P3_4,Italy,Element - In-situ,12053,TRUE,,,,,Direct,3,3500,,,Horizontal,3,29.0,Core,200.0,100.0,,,Rck250,20,18.80,18.21,15.11,
Masi & Vona (2008),A_P3_5,Italy,Element - In-situ,12053,TRUE,,,,,Direct,3,2610,,,Horizontal,3,21.0,Core,200.0,100.0,,,Rck250,20,12.20,11.81,9.81,
Masi & Vona (2008),A_P3_6,Italy,Element - In-situ,12053,TRUE,,,,,Direct,3,3790,,,Horizontal,3,28.0,Core,200.0,100.0,,,Rck250,20,18.30,17.72,14.71,
Masi & Vona (2008),A_T1_1,Italy,Element - In-situ,12053,TRUE,,,,,Direct,3,1835,,,Horizontal,3,20.0,Core,200.0,100.0,,,Rck250,20,15.70,15.20,12.62,
Masi & Vona (2008),A_T1_2,Italy,Element - In-situ,12053,TRUE,,,,,Direct,3,1650,,,Horizontal,3,19.0,Core,200.0,100.0,,,Rck250,20,12.40,12.01,9.97,
Masi & Vona (2008),A_T1_3,Italy,Element - In-situ,12053,TRUE,,,,,Direct,3,1510,,,Horizontal,3,19.0,Core,200.0,100.0,,,Rck250,20,11.90,11.52,9.57,
Masi & Vona (2008),A_T2_1,Italy,Element - In-situ,12053,TRUE,,,,,Direct,3,2380,,,Horizontal,3,25.0,Core,200.0,100.0,,,Rck250,20,22.60,21.89,18.17,
Masi & Vona (2008),A_T2_2,Italy,Element - In-situ,12053,TRUE,,,,,Direct,3,2410,,,Horizontal,3,27.0,Core,200.0,100.0,,,Rck250,20,23.50,22.76,18.89,
Masi & Vona (2008),A_T2_3,Italy,Element - In-situ,12053,TRUE,,,,,Direct,3,2105,,,Horizontal,3,24.0,Core,200.0,100.0,,,Rck250,20,20.50,19.85,16.48,
Ariöz et al. (2009),MA_1,Turkey,Element - Laboratory,7,FALSE,,,,ASTM C597 (1994),Direct,9,3879,,ASTM C805 (1994),Horizontal,12,22.8,Cube,150.0,150.0,10,0.60,,,23.63,23.63,19.62,Crushed limestone aggregate was used in the mixture.
Ariöz et al. (2009),MA_2,Turkey,Element - Laboratory,28,FALSE,,,,ASTM C597 (1994),Direct,9,4222,,ASTM C805 (1994),Horizontal,12,25.7,Cube,150.0,150.0,10,0.60,,,28.46,28.46,23.62,Crushed limestone aggregate was used in the mixture.
Ariöz et al. (2009),MA_3,Turkey,Element - Laboratory,90,FALSE,,,,ASTM C597 (1994),Direct,9,4307,,ASTM C805 (1994),Horizontal,12,27.3,Cube,150.0,150.0,10,0.60,,,32.83,32.83,27.25,Crushed limestone aggregate was used in the mixture.
Ariöz et al. (2009),MB_1,Turkey,Element - Laboratory,7,FALSE,,,,ASTM C597 (1994),Direct,9,4008,,ASTM C805 (1994),Horizontal,12,23.6,Cube,150.0,150.0,15,0.60,,,22.76,22.76,18.89,Crushed limestone aggregate was used in the mixture.
Ariöz et al. (2009),MB_2,Turkey,Element - Laboratory,28,FALSE,,,,ASTM C597 (1994),Direct,9,4264,,ASTM C805 (1994),Horizontal,12,26.5,Cube,150.0,150.0,15,0.60,,,28.11,28.11,23.33,Crushed limestone aggregate was used in the mixture.
Ariöz et al. (2009),MB_3,Turkey,Element - Laboratory,90,FALSE,,,,ASTM C597 (1994),Direct,9,4350,,ASTM C805 (1994),Horizontal,12,28.0,Cube,150.0,150.0,15,0.60,,,32.66,32.66,27.11,Crushed limestone aggregate was used in the mixture.
Ariöz et al. (2009),MC_1,Turkey,Element - Laboratory,7,FALSE,,,,ASTM C597 (1994),Direct,9,4241,,ASTM C805 (1994),Horizontal,12,23.9,Cube,150.0,150.0,22,0.60,,,21.95,21.95,18.22,Crushed limestone aggregate was used in the mixture.
Ariöz et al. (2009),MC_2,Turkey,Element - Laboratory,28,FALSE,,,,ASTM C597 (1994),Direct,9,4441,,ASTM C805 (1994),Horizontal,12,26.9,Cube,150.0,150.0,22,0.60,,,27.30,27.30,22.66,Crushed limestone aggregate was used in the mixture.
Ariöz et al. (2009),MC_3,Turkey,Element - Laboratory,90,FALSE,,,,ASTM C597 (1994),Direct,9,4506,,ASTM C805 (1994),Horizontal,12,28.7,Cube,150.0,150.0,22,0.60,,,32.40,32.40,26.89,Crushed limestone aggregate was used in the mixture.
Ariöz et al. (2009),MD_1,Turkey,Element - Laboratory,7,FALSE,,,,ASTM C597 (1994),Direct,9,4369,,ASTM C805 (1994),Horizontal,12,24.2,Cube,150.0,150.0,30,0.60,,,21.58,21.58,17.91,Crushed limestone aggregate was used in the mixture.
Ariöz et al. (2009),MD_2,Turkey,Element - Laboratory,28,FALSE,,,,ASTM C597 (1994),Direct,9,4542,,ASTM C805 (1994),Horizontal,12,27.6,Cube,150.0,150.0,30,0.60,,,27.86,27.86,23.12,Crushed limestone aggregate was used in the mixture.
Ariöz et al. (2009),MD_3,Turkey,Element - Laboratory,90,FALSE,,,,ASTM C597 (1994),Direct,9,4604,,ASTM C805 (1994),Horizontal,12,29.3,Cube,150.0,150.0,30,0.60,,,32.64,32.64,27.09,Crushed limestone aggregate was used in the mixture.
Ariöz et al. (2009),ME_1,Turkey,Element - Laboratory,7,FALSE,,,,ASTM C597 (1994),Direct,9,3847,,ASTM C805 (1994),Horizontal,12,23.1,Cube,150.0,150.0,10,0.55,,,20.51,20.51,17.02,Natural aggregate was used in the mixture.
Ariöz et al. (2009),ME_2,Turkey,Element - Laboratory,28,FALSE,,,,ASTM C597 (1994),Direct,9,4134,,ASTM C805 (1994),Horizontal,12,25.4,Cube,150.0,150.0,10,0.55,,,26.55,26.55,22.03,Natural aggregate was used in the mixture.
Ariöz et al. (2009),ME_3,Turkey,Element - Laboratory,90,FALSE,,,,ASTM C597 (1994),Direct,9,4216,,ASTM C805 (1994),Horizontal,12,27.8,Cube,150.0,150.0,10,0.55,,,30.52,30.52,25.33,Natural aggregate was used in the mixture.
Ariöz et al. (2009),MF_1,Turkey,Element - Laboratory,7,FALSE,,,,ASTM C597 (1994),Direct,9,4039,,ASTM C805 (1994),Horizontal,12,23.8,Cube,150.0,150.0,15,0.55,,,20.04,20.04,16.63,Natural aggregate was used in the mixture.
Ariöz et al. (2009),MF_2,Turkey,Element - Laboratory,28,FALSE,,,,ASTM C597 (1994),Direct,9,4272,,ASTM C805 (1994),Horizontal,12,26.1,Cube,150.0,150.0,15,0.55,,,26.22,26.22,21.76,Natural aggregate was used in the mixture.
Ariöz et al. (2009),MF_3,Turkey,Element - Laboratory,90,FALSE,,,,ASTM C597 (1994),Direct,9,4341,,ASTM C805 (1994),Horizontal,12,28.5,Cube,150.0,150.0,15,0.55,,,30.17,30.17,25.04,Natural aggregate was used in the mixture.
Ariöz et al. (2009),MG_1,Turkey,Element - Laboratory,7,FALSE,,,,ASTM C597 (1994),Direct,9,4169,,ASTM C805 (1994),Horizontal,12,24.2,Cube,150.0,150.0,22,0.55,,,19.33,19.33,16.04,Natural aggregate was used in the mixture.
Ariöz et al. (2009),MG_2,Turkey,Element - Laboratory,28,FALSE,,,,ASTM C597 (1994),Direct,9,4325,,ASTM C805 (1994),Horizontal,12,26.5,Cube,150.0,150.0,22,0.55,,,25.52,25.52,21.18,Natural aggregate was used in the mixture.
Ariöz et al. (2009),MG_3,Turkey,Element - Laboratory,90,FALSE,,,,ASTM C597 (1994),Direct,9,4390,,ASTM C805 (1994),Horizontal,12,28.8,Cube,150.0,150.0,22,0.55,,,29.82,29.82,24.75,Natural aggregate was used in the mixture.
