Repository: bjhtud/MTL_in_MAT

# MTL_in_MAT

## 多任务情况

UHPC为核心数据集
测试集划分有两种方式：
1. 单任务测试集：针对每个任务，划分出该任务没有缺失标签的样本中的一部分作为测试集
   - 训练阶段：分任务训练，与其他任务(标签)的样本进行合并，这样就得到了一个训练集，这个训练集中特征和标签还是有缺失的
   - 训练出的模型：
     - 输入：特征 + 其他任务的标签
     - 输出：当前任务的标签
   - 测试阶段：使用该任务的测试集进行评估
   - 问题是：测试集中没有其他任务的标签，怎么办？

2. 多任务测试集：划分出所有任务都没有缺失标签的样本作为测试集
    - 训练阶段：使用其他样本作为训练集，这些样本中有缺失标签和缺失特征
    - 训练出的模型：
      - 输入：特征
      - 输出：所有任务的标签
    - 测试阶段：使用多任务测试集进行评估
    - 这样就能利用多个任务之间的关系进行预测
    - 缺点是：测试集会比较小，并且只能评估那些没有缺失标签的样本

##

File: data_set/Non_destructive/Complete SonReb Database.csv (part 5 of 16)
Literature,Specimen ID,Country,Specimen Type,Specimen Age (days),Rebar Present,UPV Device Brand & Model,Transducer Diameter (mm),Transducer Frequency (kHz),UPV Standard,Test Type,No. Tests,"Average Velocity, Vp (m/s)",RH Device Brand & Model,RH Standard,Orientation,No. Tests,"Median Rebound Number, RN",Core Specimen ,Height (mm),Width/Diameter (mm),Max Aggregate Size (mm),W/C Ratio,Strength Class,"Design Strength, fck (MPa)","fc,core (MPa)","fc,ref (MPa)","fc,cyl (MPa)",Notes
Ariöz et al. (2009),MH_1,Turkey,Element - Laboratory,7,FALSE,,,,ASTM C597 (1994),Direct,9,4316,,ASTM C805 (1994),Horizontal,12,24.2,Cube,150.0,150.0,30,0.55,,,18.30,18.30,15.19,Natural aggregate was used in the mixture.
Ariöz et al. (2009),MH_2,Turkey,Element - Laboratory,28,FALSE,,,,ASTM C597 (1994),Direct,9,4446,,ASTM C805 (1994),Horizontal,12,27.5,Cube,150.0,150.0,30,0.55,,,25.16,25.16,20.88,Natural aggregate was used in the mixture.
Ariöz et al. (2009),MH_3,Turkey,Element - Laboratory,90,FALSE,,,,ASTM C597 (1994),Direct,9,4505,,ASTM C805 (1994),Horizontal,12,28.7,Cube,150.0,150.0,30,0.55,,,29.67,29.67,24.62,Natural aggregate was used in the mixture.
Domingo & Hirose (2009),MD1_1,Japan,Element - Laboratory,1,FALSE,,,,ASTM C597 (2002),Direct,,3821,,ASTM C805 (2002),,,19.0,Cylinder,,,19,0.49,,,12.82,12.82,12.82,Cylinder dimensions not reported. Assumed to be 150 x 300 mm for normalization.
Domingo & Hirose (2009),MD2_1,Japan,Element - Laboratory,1,FALSE,,,,ASTM C597 (2002),Direct,,4000,,ASTM C805 (2002),,,22.0,Cylinder,,,19,0.45,,,14.80,14.80,14.80,Cylinder dimensions not reported. Assumed to be 150 x 300 mm for normalization.
Domingo & Hirose (2009),MD3_1,Japan,Element - Laboratory,1,FALSE,,,,ASTM C597 (2002),Direct,,4200,,ASTM C805 (2002),,,29.0,Cylinder,,,19,0.41,,,21.83,21.83,21.83,Cylinder dimensions not reported. Assumed to be 150 x 300 mm for normalization.
Domingo & Hirose (2009),MD1_3,Japan,Element - Laboratory,3,FALSE,,,,ASTM C597 (2002),Direct,,3963,,ASTM C805 (2002),,,25.0,Cylinder,,,19,0.49,,,20.30,20.30,20.30,Cylinder dimensions not reported. Assumed to be 150 x 300 mm for normalization.
Domingo & Hirose (2009),MD2_3,Japan,Element - Laboratory,3,FALSE,,,,ASTM C597 (2002),Direct,,4154,,ASTM C805 (2002),,,31.0,Cylinder,,,19,0.45,,,23.90,23.90,23.90,Cylinder dimensions not reported. Assumed to be 150 x 300 mm for normalization.
Domingo & Hirose (2009),MD3_3,Japan,Element - Laboratory,3,FALSE,,,,ASTM C597 (2002),Direct,,4375,,ASTM C805 (2002),,,35.0,Cylinder,,,19,0.41,,,28.20,28.20,28.20,Cylinder dimensions not reported. Assumed to be 150 x 300 mm for normalization.
Domingo & Hirose (2009),MD1_7,Japan,Element - Laboratory,7,FALSE,,,,ASTM C597 (2002),Direct,,4385,,ASTM C805 (2002),,,32.0,Cylinder,,,19,0.49,,,30.60,30.60,30.60,Cylinder dimensions not reported. Assumed to be 150 x 300 mm for normalization.
Domingo & Hirose (2009),MD2_7,Japan,Element - Laboratory,7,FALSE,,,,ASTM C597 (2002),Direct,,4500,,ASTM C805 (2002),,,38.0,Cylinder,,,19,0.45,,,33.60,33.60,33.60,Cylinder dimensions not reported. Assumed to be 150 x 300 mm for normalization.
Domingo & Hirose (2009),MD3_7,Japan,Element - Laboratory,7,FALSE,,,,ASTM C597 (2002),Direct,,4667,,ASTM C805 (2002),,,42.0,Cylinder,,,19,0.41,,,39.80,39.80,39.80,Cylinder dimensions not reported. Assumed to be 150 x 300 mm for normalization.
Domingo & Hirose (2009),MD1_14,Japan,Element - Laboratory,14,FALSE,,,,ASTM C597 (2002),Direct,,4458,,ASTM C805 (2002),,,37.0,Cylinder,,,19,0.49,,,33.20,33.20,33.20,Cylinder dimensions not reported. Assumed to be 150 x 300 mm for normalization.
Domingo & Hirose (2009),MD2_14,Japan,Element - Laboratory,14,FALSE,,,,ASTM C597 (2002),Direct,,4596,,ASTM C805 (2002),,,42.0,Cylinder,,,19,0.45,,,38.40,38.40,38.40,Cylinder dimensions not reported. Assumed to be 150 x 300 mm for normalization.
Domingo & Hirose (2009),MD3_14,Japan,Element - Laboratory,14,FALSE,,,,ASTM C597 (2002),Direct,,4773,,ASTM C805 (2002),,,45.0,Cylinder,,,19,0.41,,,48.70,48.70,48.70,Cylinder dimensions not reported. Assumed to be 150 x 300 mm for normalization.
Na et al. (2009),MP1_C1,USA,Cube - Laboratory,3,FALSE,,,,,Direct,8,4310,,,Horizontal,32,36.9,Cylinder,200.0,100.0,,0.30,,,39.60,38.35,38.35,NDT performed on cube specimens while destructive tests performed on equivalent cylindrical specimens.
Na et al. (2009),MP1_C2,USA,Cube - Laboratory,7,FALSE,,,,,Direct,8,4400,,,Horizontal,32,38.3,Cylinder,200.0,100.0,,0.30,,,43.60,42.22,42.22,NDT performed on cube specimens while destructive tests performed on equivalent cylindrical specimens.
Na et al. (2009),MP1_C3,USA,Cube - Laboratory,14,FALSE,,,,,Direct,8,4450,,,Horizontal,32,47.8,Cylinder,200.0,100.0,,0.30,,,52.60,50.94,50.94,NDT performed on cube specimens while destructive tests performed on equivalent cylindrical specimens.
Na et al. (2009),MP1_C4,USA,Cube - Laboratory,28,FALSE,,,,,Direct,8,4660,,,Horizontal,32,49.3,Cylinder,200.0,100.0,,0.30,,,54.10,52.39,52.39,NDT performed on cube specimens while destructive tests performed on equivalent cylindrical specimens.
Na et al. (2009),MP1_C5,USA,Cube - Laboratory,90,FALSE,,,,,Direct,8,4710,,,Horizontal,32,55.2,Cylinder,200.0,100.0,,0.30,,,56.10,54.33,54.33,NDT performed on cube specimens while destructive tests performed on equivalent cylindrical specimens.
Na et al. (2009),MP1_C6,USA,Cube - Laboratory,180,FALSE,,,,,Direct,8,4710,,,Horizontal,32,55.5,Cylinder,200.0,100.0,,0.30,,,56.50,54.72,54.72,NDT performed on cube specimens while destructive tests performed on equivalent cylindrical specimens.
Na et al. (2009),MP1_C7,USA,Cube - Laboratory,365,FALSE,,,,,Direct,8,4800,,,Horizontal,32,55.5,Cylinder,200.0,100.0,,0.30,,,56.90,55.10,55.10,NDT performed on cube specimens while destructive tests performed on equivalent cylindrical specimens.
Na et al. (2009),MP2_C1,USA,Cube - Laboratory,3,FALSE,,,,,Direct,8,3890,,,Horizontal,32,27.2,Cylinder,200.0,100.0,,0.40,,,19.50,18.88,18.88,NDT performed on cube specimens while destructive tests performed on equivalent cylindrical specimens.
Na et al. (2009),MP2_C2,USA,Cube - Laboratory,7,FALSE,,,,,Direct,8,4140,,,Horizontal,32,33.8,Cylinder,200.0,100.0,,0.40,,,33.00,31.96,31.96,NDT performed on cube specimens while destructive tests performed on equivalent cylindrical specimens.
Na et al. (2009),MP2_C3,USA,Cube - Laboratory,14,FALSE,,,,,Direct,8,4350,,,Horizontal,32,36.4,Cylinder,200.0,100.0,,0.40,,,39.90,38.64,38.64,NDT performed on cube specimens while destructive tests performed on equivalent cylindrical specimens.
Na et al. (2009),MP2_C4,USA,Cube - Laboratory,28,FALSE,,,,,Direct,8,4500,,,Horizontal,32,39.5,Cylinder,200.0,100.0,,0.40,,,40.60,39.32,39.32,NDT performed on cube specimens while destructive tests performed on equivalent cylindrical specimens.
Na et al. (2009),MP2_C5,USA,Cube - Laboratory,90,FALSE,,,,,Direct,8,4720,,,Horizontal,32,45.7,Cylinder,200.0,100.0,,0.40,,,47.60,46.10,46.10,NDT performed on cube specimens while destructive tests performed on equivalent cylindrical specimens.
Na et al. (2009),MP2_C6,USA,Cube - Laboratory,180,FALSE,,,,,Direct,8,4650,,,Horizontal,32,45.9,Cylinder,200.0,100.0,,0.40,,,48.30,46.77,46.77,NDT performed on cube specimens while destructive tests performed on equivalent cylindrical specimens.
Na et al. (2009),MP2_C7,USA,Cube - Laboratory,365,FALSE,,,,,Direct,8,4700,,,Horizontal,32,46.9,Cylinder,200.0,100.0,,0.40,,,49.20,47.65,47.65,NDT performed on cube specimens while destructive tests performed on equivalent cylindrical specimens.
Na et al. (2009),MP3_C1,USA,Cube - Laboratory,3,FALSE,,,,,Direct,8,3960,,,Horizontal,32,32.6,Cylinder,200.0,100.0,,0.50,,,16.70,16.17,16.17,NDT performed on cube specimens while destructive tests performed on equivalent cylindrical specimens.
Na et al. (2009),MP3_C2,USA,Cube - Laboratory,7,FALSE,,,,,Direct,8,4250,,,Horizontal,32,34.2,Cylinder,200.0,100.0,,0.50,,,19.50,18.88,18.88,NDT performed on cube specimens while destructive tests performed on equivalent cylindrical specimens.
Na et al. (2009),MP3_C3,USA,Cube - Laboratory,14,FALSE,,,,,Direct,8,4200,,,Horizontal,32,35.5,Cylinder,200.0,100.0,,0.50,,,30.10,29.15,29.15,NDT performed on cube specimens while destructive tests performed on equivalent cylindrical specimens.
Na et al. (2009),MP3_C4,USA,Cube - Laboratory,28,FALSE,,,,,Direct,8,4350,,,Horizontal,32,37.9,Cylinder,200.0,100.0,,0.50,,,39.40,38.16,38.16,NDT performed on cube specimens while destructive tests performed on equivalent cylindrical specimens.
Na et al. (2009),MP3_C5,USA,Cube - Laboratory,90,FALSE,,,,,Direct,8,4490,,,Horizontal,32,43.5,Cylinder,200.0,100.0,,0.50,,,41.50,40.19,40.19,NDT performed on cube specimens while destructive tests performed on equivalent cylindrical specimens.
Na et al. (2009),MP3_C6,USA,Cube - Laboratory,180,FALSE,,,,,Direct,8,4750,,,Horizontal,32,42.1,Cylinder,200.0,100.0,,0.50,,,41.90,40.58,40.58,NDT performed on cube specimens while destructive tests performed on equivalent cylindrical specimens.
Na et al. (2009),MP3_C7,USA,Cube - Laboratory,365,FALSE,,,,,Direct,8,4600,,,Horizontal,32,46.4,Cylinder,200.0,100.0,,0.50,,,43.20,41.84,41.84,NDT performed on cube specimens while destructive tests performed on equivalent cylindrical specimens.
Na et al. (2009),MP4_C1,USA,Cube - Laboratory,3,FALSE,,,,,Direct,8,3740,,,Horizontal,32,20.4,Cylinder,200.0,100.0,,0.60,,,8.90,8.62,8.62,NDT performed on cube specimens while destructive tests performed on equivalent cylindrical specimens.
Na et al. (2009),MP4_C2,USA,Cube - Laboratory,7,FALSE,,,,,Direct,8,4170,,,Horizontal,32,21.0,Cylinder,200.0,100.0,,0.60,,,14.00,13.56,13.56,NDT performed on cube specimens while destructive tests performed on equivalent cylindrical specimens.
Na et al. (2009),MP4_C3,USA,Cube - Laboratory,14,FALSE,,,,,Direct,8,4400,,,Horizontal,32,25.3,Cylinder,200.0,100.0,,0.60,,,31.00,30.02,30.02,NDT performed on cube specimens while destructive tests performed on equivalent cylindrical specimens.
Na et al. (2009),MP4_C4,USA,Cube - Laboratory,28,FALSE,,,,,Direct,8,4410,,,Horizontal,32,29.6,Cylinder,200.0,100.0,,0.60,,,32.90,31.86,31.86,NDT performed on cube specimens while destructive tests performed on equivalent cylindrical specimens.
Na et al. (2009),MP4_C5,USA,Cube - Laboratory,90,FALSE,,,,,Direct,8,4500,,,Horizontal,32,30.0,Cylinder,200.0,100.0,,0.60,,,33.00,31.96,31.96,NDT performed on cube specimens while destructive tests performed on equivalent cylindrical specimens.
Na et al. (2009),MP4_C6,USA,Cube - Laboratory,180,FALSE,,,,,Direct,8,4500,,,Horizontal,32,32.4,Cylinder,200.0,100.0,,0.60,,,33.70,32.64,32.64,NDT performed on cube specimens while destructive tests performed on equivalent cylindrical specimens.
Na et al. (2009),MP4_C7,USA,Cube - Laboratory,365,FALSE,,,,,Direct,8,4600,,,Horizontal,32,36.6,Cylinder,200.0,100.0,,0.60,,,34.70,33.60,33.60,NDT performed on cube specimens while destructive tests performed on equivalent cylindrical specimens.
Na et al. (2009),MP5_C1,USA,Cube - Laboratory,3,FALSE,,,,,Direct,8,3480,,,Horizontal,32,14.0,Cylinder,200.0,100.0,,0.70,,,5.20,5.04,5.04,NDT performed on cube specimens while destructive tests performed on equivalent cylindrical specimens.
Na et al. (2009),MP5_C2,USA,Cube - Laboratory,7,FALSE,,,,,Direct,8,3510,,,Horizontal,32,15.7,Cylinder,200.0,100.0,,0.70,,,6.10,5.91,5.91,NDT performed on cube specimens while destructive tests performed on equivalent cylindrical specimens.
Na et al. (2009),MP5_C3,USA,Cube - Laboratory,14,FALSE,,,,,Direct,8,3840,,,Horizontal,32,17.1,Cylinder,200.0,100.0,,0.70,,,16.00,15.49,15.49,NDT performed on cube specimens while destructive tests performed on equivalent cylindrical specimens.
Na et al. (2009),MP5_C4,USA,Cube - Laboratory,28,FALSE,,,,,Direct,8,4130,,,Horizontal,32,20.7,Cylinder,200.0,100.0,,0.70,,,20.40,19.76,19.76,NDT performed on cube specimens while destructive tests performed on equivalent cylindrical specimens.
Na et al. (2009),MP5_C5,USA,Cube - Laboratory,90,FALSE,,,,,Direct,8,4250,,,Horizontal,32,23.1,Cylinder,200.0,100.0,,0.70,,,23.30,22.56,22.56,NDT performed on cube specimens while destructive tests performed on equivalent cylindrical specimens.
Na et al. (2009),MP5_C6,USA,Cube - Laboratory,180,FALSE,,,,,Direct,8,4300,,,Horizontal,32,22.6,Cylinder,200.0,100.0,,0.70,,,24.20,23.44,23.44,NDT performed on cube specimens while destructive tests performed on equivalent cylindrical specimens.
Na et al. (2009),MP5_C7,USA,Cube - Laboratory,365,FALSE,,,,,Direct,8,4300,,,Horizontal,32,26.3,Cylinder,200.0,100.0,,0.70,,,27.00,26.15,26.15,NDT performed on cube specimens while destructive tests performed on equivalent cylindrical specimens.
Agunwamba & Adagba (2012),M1_CU1,Nigeria,Cube - Laboratory,,FALSE,,,,,Direct,,3668,Original Schmidt Type N,ASTM C805 (2002),,10,12.0,Cube,150.0,150.0,,0.45,,,9.66,9.66,8.02,
Agunwamba & Adagba (2012),M1_CU2,Nigeria,Cube - Laboratory,,FALSE,,,,,Direct,,3828,Original Schmidt Type N,ASTM C805 (2002),,10,12.0,Cube,150.0,150.0,,0.45,,,11.03,11.03,9.15,
Agunwamba & Adagba (2012),M1_CU3,Nigeria,Cube - Laboratory,,FALSE,,,,,Direct,,4003,Original Schmidt Type N,ASTM C805 (2002),,10,12.6,Cube,150.0,150.0,,0.45,,,12.33,12.33,10.23,
Agunwamba & Adagba (2012),M1_CU4,Nigeria,Cube - Laboratory,,FALSE,,,,,Direct,,3508,Original Schmidt Type N,ASTM C805 (2002),,10,11.4,Cube,150.0,150.0,,0.45,,,13.90,13.90,11.54,
Agunwamba & Adagba (2012),M1_CU5,Nigeria,Cube - Laboratory,,FALSE,,,,,Direct,,3960,Original Schmidt Type N,ASTM C805 (2002),,10,12.2,Cube,150.0,150.0,,0.45,,,15.55,15.55,12.90,
Agunwamba & Adagba (2012),M1_CU6,Nigeria,Cube - Laboratory,,FALSE,,,,,Direct,,3839,Original Schmidt Type N,ASTM C805 (2002),,10,14.2,Cube,150.0,150.0,,0.45,,,15.07,15.07,12.51,
Agunwamba & Adagba (2012),M1_CU7,Nigeria,Cube - Laboratory,,FALSE,,,,,Direct,,3839,Original Schmidt Type N,ASTM C805 (2002),,10,15.2,Cube,150.0,150.0,,0.45,,,12.88,12.88,10.69,
Agunwamba & Adagba (2012),M1_CU8,Nigeria,Cube - Laboratory,,FALSE,,,,,Direct,,4003,Original Schmidt Type N,ASTM C805 (2002),,10,14.8,Cube,150.0,150.0,,0.45,,,17.19,17.19,14.27,
Agunwamba & Adagba (2012),M1_CU9,Nigeria,Cube - Laboratory,,FALSE,,,,,Direct,,3978,Original Schmidt Type N,ASTM C805 (2002),,10,14.6,Cube,150.0,150.0,,0.45,,,17.40,17.40,14.44,
Agunwamba & Adagba (2012),M1_CU10,Nigeria,Cube - Laboratory,,FALSE,,,,,Direct,,4215,Original Schmidt Type N,ASTM C805 (2002),,10,13.8,Cube,150.0,150.0,,0.45,,,19.73,19.73,16.37,
Agunwamba & Adagba (2012),M1_CU11,Nigeria,Cube - Laboratory,,FALSE,,,,,Direct,,4134,Original Schmidt Type N,ASTM C805 (2002),,10,16.0,Cube,150.0,150.0,,0.45,,,20.48,20.48,17.00,
Agunwamba & Adagba (2012),M1_CU12,Nigeria,Cube - Laboratory,,FALSE,,,,,Direct,,4113,Original Schmidt Type N,ASTM C805 (2002),,10,16.2,Cube,150.0,150.0,,0.45,,,19.11,19.11,15.86,
Agunwamba & Adagba (2012),M1_CU13,Nigeria,Cube - Laboratory,,FALSE,,,,,Direct,,3848,Original Schmidt Type N,ASTM C805 (2002),,10,16.4,Cube,150.0,150.0,,0.45,,,17.47,17.47,14.50,
Agunwamba & Adagba (2012),M1_CU14,Nigeria,Cube - Laboratory,,FALSE,,,,,Direct,,3988,Original Schmidt Type N,ASTM C805 (2002),,10,15.8,Cube,150.0,150.0,,0.45,,,16.10,16.10,13.36,
Agunwamba & Adagba (2012),M1_CU15,Nigeria,Cube - Laboratory,,FALSE,,,,,Direct,,4287,Original Schmidt Type N,ASTM C805 (2002),,10,18.4,Cube,150.0,150.0,,0.45,,,18.56,18.56,15.41,
Agunwamba & Adagba (2012),M1_CU16,Nigeria,Cube - Laboratory,,FALSE,,,,,Direct,,4251,Original Schmidt Type N,ASTM C805 (2002),,10,19.8,Cube,150.0,150.0,,0.45,,,22.12,22.12,18.36,
Agunwamba & Adagba (2012),M1_CU17,Nigeria,Cube - Laboratory,,FALSE,,,,,Direct,,4170,Original Schmidt Type N,ASTM C805 (2002),,10,21.4,Cube,150.0,150.0,,0.45,,,21.64,21.64,17.96,
Agunwamba & Adagba (2012),M1_CU18,Nigeria,Cube - Laboratory,,FALSE,,,,,Direct,,4534,Original Schmidt Type N,ASTM C805 (2002),,10,22.6,Cube,150.0,150.0,,0.45,,,25.48,25.48,21.15,
Agunwamba & Adagba (2012),M1_CU19,Nigeria,Cube - Laboratory,,FALSE,,,,,Direct,,4550,Original Schmidt Type N,ASTM C805 (2002),,10,24.4,Cube,150.0,150.0,,0.45,,,26.23,26.23,21.77,
Agunwamba & Adagba (2012),M1_CU20,Nigeria,Cube - Laboratory,,FALSE,,,,,Direct,,4509,Original Schmidt Type N,ASTM C805 (2002),,10,24.8,Cube,150.0,150.0,,0.45,,,24.73,24.73,20.52,
Agunwamba & Adagba (2012),M2_CU1,Nigeria,Cube - Laboratory,,FALSE,,,,,Direct,,3409,Original Schmidt Type N,ASTM C805 (2002),,10,8.0,Cube,150.0,150.0,,0.45,,,5.84,5.84,4.84,
Agunwamba & Adagba (2012),M2_CU2,Nigeria,Cube - Laboratory,,FALSE,,,,,Direct,,3361,Original Schmidt Type N,ASTM C805 (2002),,10,8.2,Cube,150.0,150.0,,0.45,,,6.41,6.41,5.32,
Agunwamba & Adagba (2012),M2_CU3,Nigeria,Cube - Laboratory,,FALSE,,,,,Direct,,3749,Original Schmidt Type N,ASTM C805 (2002),,10,9.0,Cube,150.0,150.0,,0.45,,,8.65,8.65,7.18,
Agunwamba & Adagba (2012),M2_CU4,Nigeria,Cube - Laboratory,,FALSE,,,,,Direct,,3766,Original Schmidt Type N,ASTM C805 (2002),,10,9.0,Cube,150.0,150.0,,0.45,,,10.82,10.82,8.98,
Agunwamba & Adagba (2012),M2_CU5,Nigeria,Cube - Laboratory,,FALSE,,,,,Direct,,3459,Original Schmidt Type N,ASTM C805 (2002),,10,10.0,Cube,150.0,150.0,,0.45,,,9.06,9.06,7.52,
Agunwamba & Adagba (2012),M2_CU6,Nigeria,Cube - Laboratory,,FALSE,,,,,Direct,,3847,Original Schmidt Type N,ASTM C805 (2002),,10,11.8,Cube,150.0,150.0,,0.45,,,8.24,8.24,6.84,
Agunwamba & Adagba (2012),M2_CU7,Nigeria,Cube - Laboratory,,FALSE,,,,,Direct,,3565,Original Schmidt Type N,ASTM C805 (2002),,10,12.0,Cube,150.0,150.0,,0.45,,,7.35,7.35,6.10,
Agunwamba & Adagba (2012),M2_CU8,Nigeria,Cube - Laboratory,,FALSE,,,,,Direct,,3789,Original Schmidt Type N,ASTM C805 (2002),,10,12.0,Cube,150.0,150.0,,0.45,,,10.29,10.29,8.54,
Agunwamba & Adagba (2012),M2_CU9,Nigeria,Cube - Laboratory,,FALSE,,,,,Direct,,3596,Original Schmidt Type N,ASTM C805 (2002),,10,12.0,Cube,150.0,150.0,,0.45,,,11.47,11.47,9.52,
Agunwamba & Adagba (2012),M2_CU10,Nigeria,Cube - Laboratory,,FALSE,,,,,Direct,,3777,Original Schmidt Type N,ASTM C805 (2002),,10,12.8,Cube,150.0,150.0,,0.45,,,10.12,10.12,8.40,
Agunwamba & Adagba (2012),M2_CU11,Nigeria,Cube - Laboratory,,FALSE,,,,,Direct,,3567,Original Schmidt Type N,ASTM C805 (2002),,10,13.0,Cube,150.0,150.0,,0.45,,,11.02,11.02,9.15,
Agunwamba & Adagba (2012),M2_CU12,Nigeria,Cube - Laboratory,,FALSE,,,,,Direct,,3798,Original Schmidt Type N,ASTM C805 (2002),,10,13.6,Cube,150.0,150.0,,0.45,,,13.63,13.63,11.32,
Agunwamba & Adagba (2012),M2_CU13,Nigeria,Cube - Laboratory,,FALSE,,,,,Direct,,3886,Original Schmidt Type N,ASTM C805 (2002),,10,13.2,Cube,150.0,150.0,,0.45,,,13.51,13.51,11.21,
Agunwamba & Adagba (2012),M2_CU14,Nigeria,Cube - Laboratory,,FALSE,,,,,Direct,,3988,Original Schmidt Type N,ASTM C805 (2002),,10,14.4,Cube,150.0,150.0,,0.45,,,13.10,13.10,10.87,
Agunwamba & Adagba (2012),M2_CU15,Nigeria,Cube - Laboratory,,FALSE,,,,,Direct,,3749,Original Schmidt Type N,ASTM C805 (2002),,10,14.8,Cube,150.0,150.0,,0.45,,,12.08,12.08,10.03,
Agunwamba & Adagba (2012),M2_CU16,Nigeria,Cube - Laboratory,,FALSE,,,,,Direct,,4155,Original Schmidt Type N,ASTM C805 (2002),,10,14.8,Cube,150.0,150.0,,0.45,,,17.35,17.35,14.40,
Agunwamba & Adagba (2012),M2_CU17,Nigeria,Cube - Laboratory,,FALSE,,,,,Direct,,3947,Original Schmidt Type N,ASTM C805 (2002),,10,15.6,Cube,150.0,150.0,,0.45,,,17.55,17.55,14.57,
Agunwamba & Adagba (2012),M2_CU18,Nigeria,Cube - Laboratory,,FALSE,,,,,Direct,,4177,Original Schmidt Type N,ASTM C805 (2002),,10,16.0,Cube,150.0,150.0,,0.45,,,18.61,18.61,15.45,
Agunwamba & Adagba (2012),M2_CU19,Nigeria,Cube - Laboratory,,FALSE,,,,,Direct,,4123,Original Schmidt Type N,ASTM C805 (2002),,10,16.8,Cube,150.0,150.0,,0.45,,,18.98,18.98,15.75,
Agunwamba & Adagba (2012),M2_CU20,Nigeria,Cube - Laboratory,,FALSE,,,,,Direct,,4190,Original Schmidt Type N,ASTM C805 (2002),,10,16.6,Cube,150.0,150.0,,0.45,,,18.04,18.04,14.97,
Hannachi & Guetteche (2012),EC_GF_1,Algeria,Cylinder - On-site,28,FALSE,,,,EN 12504-4 (2004),Direct,,3980,,EN 12504-2 (2001),,,29.0,Cylinder,320.0,160.0,,,,,34.50,34.85,34.85,
Hannachi & Guetteche (2012),EC_RDC_1,Algeria,Cylinder - On-site,28,FALSE,,,,EN 12504-4 (2004),Direct,,4100,,EN 12504-2 (2001),,,30.0,Cylinder,320.0,160.0,,,,,34.00,34.34,34.34,
Hannachi & Guetteche (2012),EC_RDC_2,Algeria,Cylinder - On-site,28,FALSE,,,,EN 12504-4 (2004),Direct,,3870,,EN 12504-2 (2001),,,26.0,Cylinder,320.0,160.0,,,,,34.00,34.34,34.34,
Hannachi & Guetteche (2012),EC_RDC_3,Algeria,Cylinder - On-site,28,FALSE,,,,EN 12504-4 (2004),Direct,,3950,,EN 12504-2 (2001),,,28.0,Cylinder,320.0,160.0,,,,,36.00,36.36,36.36,
Hannachi & Guetteche (2012),EC_RDC_4,Algeria,Cylinder - On-site,28,FALSE,,,,EN 12504-4 (2004),Direct,,4180,,EN 12504-2 (2001),,,30.0,Cylinder,320.0,160.0,,,,,36.00,36.36,36.36,
Hannachi & Guetteche (2012),EC_RDC_5,Algeria,Cylinder - On-site,28,FALSE,,,,EN 12504-4 (2004),Direct,,4090,,EN 12504-2 (2001),,,30.0,Cylinder,320.0,160.0,,,,,33.00,33.33,33.33,
Hannachi & Guetteche (2012),EC_1F_1,Algeria,Cylinder - On-site,28,FALSE,,,,EN 12504-4 (2004),Direct,,3730,,EN 12504-2 (2001),,,22.0,Cylinder,320.0,160.0,,,,,37.00,37.37,37.37,
Hannachi & Guetteche (2012),EC_1F_2,Algeria,Cylinder - On-site,28,FALSE,,,,EN 12504-4 (2004),Direct,,3890,,EN 12504-2 (2001),,,27.0,Cylinder,320.0,160.0,,,,,35.50,35.86,35.86,
Hannachi & Guetteche (2012),EC_1F_3,Algeria,Cylinder - On-site,28,FALSE,,,,EN 12504-4 (2004),Direct,,3850,,EN 12504-2 (2001),,,26.0,Cylinder,320.0,160.0,,,,,34.00,34.34,34.34,
Hannachi & Guetteche (2012),EC_2F_1,Algeria,Cylinder - On-site,28,FALSE,,,,EN 12504-4 (2004),Direct,,3780,,EN 12504-2 (2001),,,23.0,Cylinder,320.0,160.0,,,,,38.50,38.89,38.89,
Hannachi & Guetteche (2012),EC_2F_2,Algeria,Cylinder - On-site,28,FALSE,,,,EN 12504-4 (2004),Direct,,3810,,EN 12504-2 (2001),,,26.0,Cylinder,320.0,160.0,,,,,37.50,37.88,37.88,
Hannachi & Guetteche (2012),EC_2F_3,Algeria,Cylinder - On-site,28,FALSE,,,,EN 12504-4 (2004),Direct,,3800,,EN 12504-2 (2001),,,26.0,Cylinder,320.0,160.0,,,,,36.50,36.87,36.87,
Hannachi & Guetteche (2012),EC_3F_1,Algeria,Cylinder - On-site,28,FALSE,,,,EN 12504-4 (2004),Direct,,3720,,EN 12504-2 (2001),,,22.0,Cylinder,320.0,160.0,,,,,35.00,35.35,35.35,
Hannachi & Guetteche (2012),EC_3F_2,Algeria,Cylinder - On-site,28,FALSE,,,,EN 12504-4 (2004),Direct,,3710,,EN 12504-2 (2001),,,22.0,Cylinder,320.0,160.0,,,,,37.00,37.37,37.37,
Hannachi & Guetteche (2012),EC_3F_3,Algeria,Cylinder - On-site,28,FALSE,,,,EN 12504-4 (2004),Direct,,3780,,EN 12504-2 (2001),,,23.0,Cylinder,320.0,160.0,,,,,36.00,36.36,36.36,
Hannachi & Guetteche (2012),EC_3F_4,Algeria,Cylinder - On-site,28,FALSE,,,,EN 12504-4 (2004),Direct,,4130,,EN 12504-2 (2001),,,30.0,Cylinder,320.0,160.0,,,,,25.50,25.76,25.76,
Hannachi & Guetteche (2012),EC_3F_5,Algeria,Cylinder - On-site,28,FALSE,,,,EN 12504-4 (2004),Direct,,4190,,EN 12504-2 (2001),,,30.0,Cylinder,320.0,160.0,,,,,27.00,27.27,27.27,
Hannachi & Guetteche (2012),EC_3F_6,Algeria,Cylinder - On-site,28,FALSE,,,,EN 12504-4 (2004),Direct,,4160,,EN 12504-2 (2001),,,30.0,Cylinder,320.0,160.0,,,,,26.50,26.77,26.77,
Hannachi & Guetteche (2012),C_GF_1,Algeria,Cylinder - In-situ,28,FALSE,,,,EN 12504-4 (2004),Direct,,3860,,EN 12504-2 (2001),,,26.0,Core,130.0,65.0,,,,,13.00,12.26,10.18,
Hannachi & Guetteche (2012),C_RDC_1,Algeria,Cylinder - In-situ,28,FALSE,,,,EN 12504-4 (2004),Direct,,3830,,EN 12504-2 (2001),,,25.0,Core,130.0,65.0,,,,,12.50,11.79,9.79,
Hannachi & Guetteche (2012),C_RDC_2,Algeria,Cylinder - In-situ,28,FALSE,,,,EN 12504-4 (2004),Direct,,3890,,EN 12504-2 (2001),,,27.0,Core,130.0,65.0,,,,,14.60,13.77,11.43,
Hannachi & Guetteche (2012),C_RDC_3,Algeria,Cylinder - In-situ,28,FALSE,,,,EN 12504-4 (2004),Direct,,3920,,EN 12504-2 (2001),,,28.0,Core,130.0,65.0,,,,,15.80,14.91,12.37,
Hannachi & Guetteche (2012),C_RDC_4,Algeria,Cylinder - In-situ,28,FALSE,,,,EN 12504-4 (2004),Direct,,3790,,EN 12504-2 (2001),,,24.0,Core,130.0,65.0,,,,,12.70,11.98,9.94,
Hannachi & Guetteche (2012),C_RDC_5,Algeria,Cylinder - In-situ,28,FALSE,,,,EN 12504-4 (2004),Direct,,3870,,EN 12504-2 (2001),,,26.0,Core,130.0,65.0,,,,,13.50,12.74,10.57,
Hannachi & Guetteche (2012),C_1F_1,Algeria,Cylinder - In-situ,28,FALSE,,,,EN 12504-4 (2004),Direct,,3890,,EN 12504-2 (2001),,,27.0,Core,130.0,65.0,,,,,9.20,8.68,7.20,
Hannachi & Guetteche (2012),C_1F_2,Algeria,Cylinder - In-situ,28,FALSE,,,,EN 12504-4 (2004),Direct,,3730,,EN 12504-2 (2001),,,22.0,Core,130.0,65.0,,,,,9.60,9.06,7.52,
Hannachi & Guetteche (2012),C_1F_3,Algeria,Cylinder - In-situ,28,FALSE,,,,EN 12504-4 (2004),Direct,,3850,,EN 12504-2 (2001),,,26.0,Core,130.0,65.0,,,,,14.70,13.87,11.51,
Hannachi & Guetteche (2012),C_2F_1,Algeria,Cylinder - In-situ,28,FALSE,,,,EN 12504-4 (2004),Direct,,3780,,EN 12504-2 (2001),,,24.0,Core,130.0,65.0,,,,,16.50,15.57,12.92,
Hannachi & Guetteche (2012),C_2F_2,Algeria,Cylinder - In-situ,28,FALSE,,,,EN 12504-4 (2004),Direct,,3840,,EN 12504-2 (2001),,,25.0,Core,130.0,65.0,,,,,17.60,16.60,13.78,
Hannachi & Guetteche (2012),C_2F_3,Algeria,Cylinder - In-situ,28,FALSE,,,,EN 12504-4 (2004),Direct,,3890,,EN 12504-2 (2001),,,26.0,Core,130.0,65.0,,,,,13.00,12.26,10.18,
Hannachi & Guetteche (2012),C_3F_1,Algeria,Cylinder - In-situ,28,FALSE,,,,EN 12504-4 (2004),Direct,,3780,,EN 12504-2 (2001),,,23.0,Core,130.0,65.0,,,,,12.50,11.79,9.79,
Hannachi & Guetteche (2012),C_3F_2,Algeria,Cylinder - In-situ,28,FALSE,,,,EN 12504-4 (2004),Direct,,3710,,EN 12504-2 (2001),,,25.0,Core,130.0,65.0,,,,,12.40,11.70,9.71,
Hannachi & Guetteche (2012),C_3F_3,Algeria,Cylinder - In-situ,28,FALSE,,,,EN 12504-4 (2004),Direct,,3720,,EN 12504-2 (2001),,,24.0,Core,130.0,65.0,,,,,11.80,11.13,9.24,
Hannachi & Guetteche (2012),C_3F_4,Algeria,Cylinder - In-situ,28,FALSE,,,,EN 12504-4 (2004),Direct,,3900,,EN 12504-2 (2001),,,27.0,Core,130.0,65.0,,,,,13.00,12.26,10.18,
Hannachi & Guetteche (2012),C_3F_5,Algeria,Cylinder - In-situ,28,FALSE,,,,EN 12504-4 (2004),Direct,,3930,,EN 12504-2 (2001),,,28.0,Core,130.0,65.0,,,,,15.20,14.34,11.90,
Hannachi & Guetteche (2012),C_3F_6,Algeria,Cylinder - In-situ,28,FALSE,,,,EN 12504-4 (2004),Direct,,3940,,EN 12504-2 (2001),,,28.0,Core,130.0,65.0,,,,,13.70,12.92,10.73,
Fawzi et al. (2013),B15_S1,Iraq,Element - Laboratory,28,FALSE,PROCEQ PUNDIT Lab+,,,ASTM C597 (2002),Direct,3,3963,PROCEQ Schmidt Hammer,ASTM C805 (2002),Vertical,3,25.0,Cube,150.0,150.0,20,0.79,C15,15,16.05,16.05,13.32,No steel reinforcement intercepting the pulse path.
Fawzi et al. (2013),B15_S2,Iraq,Element - Laboratory,28,FALSE,PROCEQ PUNDIT Lab+,,,ASTM C597 (2002),Direct,3,3982,PROCEQ Schmidt Hammer,ASTM C805 (2002),Vertical,3,25.0,Cube,150.0,150.0,20,0.79,C15,15,16.54,16.54,13.73,No steel reinforcement intercepting the pulse path.
Fawzi et al. (2013),B25_S1,Iraq,Element - Laboratory,28,FALSE,PROCEQ PUNDIT Lab+,,,ASTM C597 (2002),Direct,3,4395,PROCEQ Schmidt Hammer,ASTM C805 (2002),Vertical,3,30.0,Cube,150.0,150.0,20,0.53,C25,25,27.00,27.00,22.41,No steel reinforcement intercepting the pulse path.
Fawzi et al. (2013),B25_S2,Iraq,Element - Laboratory,28,FALSE,PROCEQ PUNDIT Lab+,,,ASTM C597 (2002),Direct,3,4408,PROCEQ Schmidt Hammer,ASTM C805 (2002),Vertical,3,31.0,Cube,150.0,150.0,20,0.53,C25,25,27.07,27.07,22.47,No steel reinforcement intercepting the pulse path.
Fawzi et al. (2013),B35_S1,Iraq,Element - Laboratory,28,FALSE,PROCEQ PUNDIT Lab+,,,ASTM C597 (2002),Direct,3,4582,PROCEQ Schmidt Hammer,ASTM C805 (2002),Vertical,3,37.0,Cube,150.0,150.0,20,0.42,C35,35,36.56,36.56,30.34,No steel reinforcement intercepting the pulse path.
Fawzi et al. (2013),B35_S2,Iraq,Element - Laboratory,28,FALSE,PROCEQ PUNDIT Lab+,,,ASTM C597 (2002),Direct,3,4613,PROCEQ Schmidt Hammer,ASTM C805 (2002),Vertical,3,37.0,Cube,150.0,150.0,20,0.42,C35,35,36.62,36.62,30.39,No steel reinforcement intercepting the pulse path.
Fawzi et al. (2013),B40_S1,Iraq,Element - Laboratory,28,FALSE,PROCEQ PUNDIT Lab+,,,ASTM C597 (2002),Direct,3,4656,PROCEQ Schmidt Hammer,ASTM C805 (2002),Vertical,3,44.0,Cube,150.0,150.0,20,0.40,C40,40,42.27,42.27,35.08,No steel reinforcement intercepting the pulse path.
Fawzi et al. (2013),B40_S2,Iraq,Element - Laboratory,28,FALSE,PROCEQ PUNDIT Lab+,,,ASTM C597 (2002),Direct,3,4673,PROCEQ Schmidt Hammer,ASTM C805 (2002),Vertical,3,44.0,Cube,150.0,150.0,20,0.40,C40,40,42.28,42.28,35.09,No steel reinforcement intercepting the pulse path.
Fawzi et al. (2013),B15_S3,Iraq,Element - Laboratory,28,TRUE,PROCEQ PUNDIT Lab+,,,ASTM C597 (2002),Direct,3,4013,PROCEQ Schmidt Hammer,ASTM C805 (2002),Vertical,3,25.0,Cube,150.0,150.0,20,0.79,C15,15,16.05,16.05,13.32,Steel reinforcement perpendicular to the pulse path.
Fawzi et al. (2013),B15_S4,Iraq,Element - Laboratory,28,TRUE,PROCEQ PUNDIT Lab+,,,ASTM C597 (2002),Direct,3,4063,PROCEQ Schmidt Hammer,ASTM C805 (2002),Vertical,3,25.0,Cube,150.0,150.0,20,0.79,C15,15,16.54,16.54,13.73,Steel reinforcement perpendicular to the pulse path.
Fawzi et al. (2013),B25_S3,Iraq,Element - Laboratory,28,TRUE,PROCEQ PUNDIT Lab+,,,ASTM C597 (2002),Direct,3,4448,PROCEQ Schmidt Hammer,ASTM C805 (2002),Vertical,3,30.0,Cube,150.0,150.0,20,0.53,C25,25,27.00,27.00,22.41,Steel reinforcement perpendicular to the pulse path.
Fawzi et al. (2013),B25_S4,Iraq,Element - Laboratory,28,TRUE,PROCEQ PUNDIT Lab+,,,ASTM C597 (2002),Direct,3,4525,PROCEQ Schmidt Hammer,ASTM C805 (2002),Vertical,3,31.0,Cube,150.0,150.0,20,0.53,C25,25,27.07,27.07,22.47,Steel reinforcement perpendicular to the pulse path.
Fawzi et al. (2013),B35_S3,Iraq,Element - Laboratory,28,TRUE,PROCEQ PUNDIT Lab+,,,ASTM C597 (2002),Direct,3,4789,PROCEQ Schmidt Hammer,ASTM C805 (2002),Vertical,3,37.0,Cube,150.0,150.0,20,0.42,C35,35,36.56,36.56,30.34,Steel reinforcement perpendicular to the pulse path.
Fawzi et al. (2013),B35_S4,Iraq,Element - Laboratory,28,TRUE,PROCEQ PUNDIT Lab+,,,ASTM C597 (2002),Direct,3,4836,PROCEQ Schmidt Hammer,ASTM C805 (2002),Vertical,3,37.0,Cube,150.0,150.0,20,0.42,C35,35,36.62,36.62,30.39,Steel reinforcement perpendicular to the pulse path.
Fawzi et al. (2013),B40_S3,Iraq,Element - Laboratory,28,TRUE,PROCEQ PUNDIT Lab+,,,ASTM C597 (2002),Direct,3,4959,PROCEQ Schmidt Hammer,ASTM C805 (2002),Vertical,3,44.0,Cube,150.0,150.0,20,0.40,C40,40,42.27,42.27,35.08,Steel reinforcement perpendicular to the pulse path.
Fawzi et al. (2013),B40_S4,Iraq,Element - Laboratory,28,TRUE,PROCEQ PUNDIT Lab+,,,ASTM C597 (2002),Direct,3,4984,PROCEQ Schmidt Hammer,ASTM C805 (2002),Vertical,3,44.0,Cube,150.0,150.0,20,0.40,C40,40,42.28,42.28,35.09,Steel reinforcement perpendicular to the pulse path.
Fawzi et al. (2013),B15_S5,Iraq,Element - Laboratory,28,FALSE,PROCEQ PUNDIT Lab+,,,ASTM C597 (2002),Direct,3,3984,PROCEQ Schmidt Hammer,ASTM C805 (2002),Vertical,3,25.0,Cube,150.0,150.0,20,0.79,C15,15,16.05,16.05,13.32,No steel reinforcement intercepting the pulse path.
Fawzi et al. (2013),B15_S6,Iraq,Element - Laboratory,28,FALSE,PROCEQ PUNDIT Lab+,,,ASTM C597 (2002),Direct,3,3996,PROCEQ Schmidt Hammer,ASTM C805 (2002),Vertical,3,25.0,Cube,150.0,150.0,20,0.79,C15,15,16.54,16.54,13.73,No steel reinforcement intercepting the pulse path.
Fawzi et al. (2013),B25_S5,Iraq,Element - Laboratory,28,FALSE,PROCEQ PUNDIT Lab+,,,ASTM C597 (2002),Direct,3,4427,PROCEQ Schmidt Hammer,ASTM C805 (2002),Vertical,3,30.0,Cube,150.0,150.0,20,0.53,C25,25,27.00,27.00,22.41,No steel reinforcement intercepting the pulse path.
Fawzi et al. (2013),B25_S6,Iraq,Element - Laboratory,28,FALSE,PROCEQ PUNDIT Lab+,,,ASTM C597 (2002),Direct,3,4441,PROCEQ Schmidt Hammer,ASTM C805 (2002),Vertical,3,31.0,Cube,150.0,150.0,20,0.53,C25,25,27.07,27.07,22.47,No steel reinforcement intercepting the pulse path.
Fawzi et al. (2013),B35_S5,Iraq,Element - Laboratory,28,FALSE,PROCEQ PUNDIT Lab+,,,ASTM C597 (2002),Direct,3,4562,PROCEQ Schmidt Hammer,ASTM C805 (2002),Vertical,3,37.0,Cube,150.0,150.0,20,0.42,C35,35,36.56,36.56,30.34,No steel reinforcement intercepting the pulse path.
Fawzi et al. (2013),B35_S6,Iraq,Element - Laboratory,28,FALSE,PROCEQ PUNDIT Lab+,,,ASTM C597 (2002),Direct,3,4579,PROCEQ Schmidt Hammer,ASTM C805 (2002),Vertical,3,37.0,Cube,150.0,150.0,20,0.42,C35,35,36.62,36.62,30.39,No steel reinforcement intercepting the pulse path.
Fawzi et al. (2013),B40_S5,Iraq,Element - Laboratory,28,FALSE,PROCEQ PUNDIT Lab+,,,ASTM C597 (2002),Direct,3,4723,PROCEQ Schmidt Hammer,ASTM C805 (2002),Vertical,3,44.0,Cube,150.0,150.0,20,0.40,C40,40,42.27,42.27,35.08,No steel reinforcement intercepting the pulse path.
Fawzi et al. (2013),B40_S6,Iraq,Element - Laboratory,28,FALSE,PROCEQ PUNDIT Lab+,,,ASTM C597 (2002),Direct,3,4740,PROCEQ Schmidt Hammer,ASTM C805 (2002),Vertical,3,44.0,Cube,150.0,150.0,20,0.40,C40,40,42.28,42.28,35.09,No steel reinforcement intercepting the pulse path.
Fawzi et al. (2013),B15_S7,Iraq,Element - Laboratory,28,TRUE,PROCEQ PUNDIT Lab+,,,ASTM C597 (2002),Direct,3,4051,PROCEQ Schmidt Hammer,ASTM C805 (2002),Vertical,3,25.0,Cube,150.0,150.0,20,0.79,C15,15,16.05,16.05,13.32,Steel reinforcement parallel to the pulse path.
Fawzi et al. (2013),B15_S8,Iraq,Element - Laboratory,28,TRUE,PROCEQ PUNDIT Lab+,,,ASTM C597 (2002),Direct,3,4097,PROCEQ Schmidt Hammer,ASTM C805 (2002),Vertical,3,25.0,Cube,150.0,150.0,20,0.79,C15,15,16.54,16.54,13.73,Steel reinforcement parallel to the pulse path.
Fawzi et al. (2013),B25_S7,Iraq,Element - Laboratory,28,TRUE,PROCEQ PUNDIT Lab+,,,ASTM C597 (2002),Direct,3,4539,PROCEQ Schmidt Hammer,ASTM C805 (2002),Vertical,3,30.0,Cube,150.0,150.0,20,0.53,C25,25,27.00,27.00,22.41,Steel reinforcement parallel to the pulse path.
Fawzi et al. (2013),B25_S8,Iraq,Element - Laboratory,28,TRUE,PROCEQ PUNDIT Lab+,,,ASTM C597 (2002),Direct,3,4562,PROCEQ Schmidt Hammer,ASTM C805 (2002),Vertical,3,31.0,Cube,150.0,150.0,20,0.53,C25,25,27.07,27.07,22.47,Steel reinforcement parallel to the pulse path.
Fawzi et al. (2013),B35_S7,Iraq,Element - Laboratory,28,TRUE,PROCEQ PUNDIT Lab+,,,ASTM C597 (2002),Direct,3,4791,PROCEQ Schmidt Hammer,ASTM C805 (2002),Vertical,3,37.0,Cube,150.0,150.0,20,0.42,C35,35,36.56,36.56,30.34,Steel reinforcement parallel to the pulse path.
Fawzi et al. (2013),B35_S8,Iraq,Element - Laboratory,28,TRUE,PROCEQ PUNDIT Lab+,,,ASTM C597 (2002),Direct,3,4834,PROCEQ Schmidt Hammer,ASTM C805 (2002),Vertical,3,37.0,Cube,150.0,150.0,20,0.42,C35,35,36.62,36.62,30.39,Steel reinforcement parallel to the pulse path.
Fawzi et al. (2013),B40_S7,Iraq,Element - Laboratory,28,TRUE,PROCEQ PUNDIT Lab+,,,ASTM C597 (2002),Direct,3,5004,PROCEQ Schmidt Hammer,ASTM C805 (2002),Vertical,3,44.0,Cube,150.0,150.0,20,0.40,C40,40,42.27,42.27,35.08,Steel reinforcement parallel to the pulse path.
Fawzi et al. (2013),B40_S8,Iraq,Element - Laboratory,28,TRUE,PROCEQ PUNDIT Lab+,,,ASTM C597 (2002),Direct,3,5020,PROCEQ Schmidt Hammer,ASTM C805 (2002),Vertical,3,44.0,Cube,150.0,150.0,20,0.40,C40,40,42.28,42.28,35.09,Steel reinforcement parallel to the pulse path.
Fawzi et al. (2013),B15_S9,Iraq,Element - Laboratory,28,FALSE,PROCEQ PUNDIT Lab+,,,ASTM C597 (2002),Direct,3,3996,PROCEQ Schmidt Hammer,ASTM C805 (2002),Vertical,3,25.0,Cube,150.0,150.0,20,0.79,C15,15,16.05,16.05,13.32,No steel reinforcement intercepting the pulse path.
Fawzi et al. (2013),B15_S10,Iraq,Element - Laboratory,28,FALSE,PROCEQ PUNDIT Lab+,,,ASTM C597 (2002),Direct,3,4015,PROCEQ Schmidt Hammer,ASTM C805 (2002),Vertical,3,25.0,Cube,150.0,150.0,20,0.79,C15,15,16.54,16.54,13.73,No steel reinforcement intercepting the pulse path.
Fawzi et al. (2013),B25_S9,Iraq,Element - Laboratory,28,FALSE,PROCEQ PUNDIT Lab+,,,ASTM C597 (2002),Direct,3,4433,PROCEQ Schmidt Hammer,ASTM C805 (2002),Vertical,3,30.0,Cube,150.0,150.0,20,0.53,C25,25,27.00,27.00,22.41,No steel reinforcement intercepting the pulse path.
Fawzi et al. (2013),B25_S10,Iraq,Element - Laboratory,28,FALSE,PROCEQ PUNDIT Lab+,,,ASTM C597 (2002),Direct,3,4462,PROCEQ Schmidt Hammer,ASTM C805 (2002),Vertical,3,31.0,Cube,150.0,150.0,20,0.53,C25,25,27.07,27.07,22.47,No steel reinforcement intercepting the pulse path.
Fawzi et al. (2013),B35_S9,Iraq,Element - Laboratory,28,FALSE,PROCEQ PUNDIT Lab+,,,ASTM C597 (2002),Direct,3,4633,PROCEQ Schmidt Hammer,ASTM C805 (2002),Vertical,3,37.0,Cube,150.0,150.0,20,0.42,C35,35,36.56,36.56,30.34,No steel reinforcement intercepting the pulse path.
Fawzi et al. (2013),B35_S10,Iraq,Element - Laboratory,28,FALSE,PROCEQ PUNDIT Lab+,,,ASTM C597 (2002),Direct,3,4640,PROCEQ Schmidt Hammer,ASTM C805 (2002),Vertical,3,37.0,Cube,150.0,150.0,20,0.42,C35,35,36.62,36.62,30.39,No steel reinforcement intercepting the pulse path.
Fawzi et al. (2013),B40_S9,Iraq,Element - Laboratory,28,FALSE,PROCEQ PUNDIT Lab+,,,ASTM C597 (2002),Direct,3,4735,PROCEQ Schmidt Hammer,ASTM C805 (2002),Vertical,3,44.0,Cube,150.0,150.0,20,0.40,C40,40,42.27,42.27,35.08,No steel reinforcement intercepting the pulse path.
Fawzi et al. (2013),B40_S10,Iraq,Element - Laboratory,28,FALSE,PROCEQ PUNDIT Lab+,,,ASTM C597 (2002),Direct,3,4765,PROCEQ Schmidt Hammer,ASTM C805 (2002),Vertical,3,44.0,Cube,150.0,150.0,20,0.40,C40,40,42.28,42.28,35.09,No steel reinforcement intercepting the pulse path.
Fawzi et al. (2013),B15_S1_ID,Iraq,Element - Laboratory,28,FALSE,PROCEQ PUNDIT Lab+,,,ASTM C597 (2002),Indirect,3,3163,PROCEQ Schmidt Hammer,ASTM C805 (2002),Vertical,3,25.0,Cube,150.0,150.0,20,0.79,C15,15,16.05,16.05,13.32,No steel reinforcement intercepting the pulse path.
Fawzi et al. (2013),B15_S2_ID,Iraq,Element - Laboratory,28,FALSE,PROCEQ PUNDIT Lab+,,,ASTM C597 (2002),Indirect,3,3168,PROCEQ Schmidt Hammer,ASTM C805 (2002),Vertical,3,25.0,Cube,150.0,150.0,20,0.79,C15,15,16.54,16.54,13.73,No steel reinforcement intercepting the pulse path.
Fawzi et al. (2013),B25_S1_ID,Iraq,Element - Laboratory,28,FALSE,PROCEQ PUNDIT Lab+,,,ASTM C597 (2002),Indirect,3,3518,PROCEQ Schmidt Hammer,ASTM C805 (2002),Vertical,3,30.0,Cube,150.0,150.0,20,0.53,C25,25,27.00,27.00,22.41,No steel reinforcement intercepting the pulse path.
Fawzi et al. (2013),B25_S2_ID,Iraq,Element - Laboratory,28,FALSE,PROCEQ PUNDIT Lab+,,,ASTM C597 (2002),Indirect,3,3562,PROCEQ Schmidt Hammer,ASTM C805 (2002),Vertical,3,31.0,Cube,150.0,150.0,20,0.53,C25,25,27.07,27.07,22.47,No steel reinforcement intercepting the pulse path.
Fawzi et al. (2013),B35_S1_ID,Iraq,Element - Laboratory,28,FALSE,PROCEQ PUNDIT Lab+,,,ASTM C597 (2002),Indirect,3,3739,PROCEQ Schmidt Hammer,ASTM C805 (2002),Vertical,3,37.0,Cube,150.0,150.0,20,0.42,C35,35,36.56,36.56,30.34,No steel reinforcement intercepting the pulse path.
Fawzi et al. (2013),B35_S2_ID,Iraq,Element - Laboratory,28,FALSE,PROCEQ PUNDIT Lab+,,,ASTM C597 (2002),Indirect,3,3780,PROCEQ Schmidt Hammer,ASTM C805 (2002),Vertical,3,37.0,Cube,150.0,150.0,20,0.42,C35,35,36.62,36.62,30.39,No steel reinforcement intercepting the pulse path.
Fawzi et al. (2013),B40_S1_ID,Iraq,Element - Laboratory,28,FALSE,PROCEQ PUNDIT Lab+,,,ASTM C597 (2002),Indirect,3,3816,PROCEQ Schmidt Hammer,ASTM C805 (2002),Vertical,3,44.0,Cube,150.0,150.0,20,0.40,C40,40,42.27,42.27,35.08,No steel reinforcement intercepting the pulse path.
Fawzi et al. (2013),B40_S2_ID,Iraq,Element - Laboratory,28,FALSE,PROCEQ PUNDIT Lab+,,,ASTM C597 (2002),Indirect,3,3855,PROCEQ Schmidt Hammer,ASTM C805 (2002),Vertical,3,44.0,Cube,150.0,150.0,20,0.40,C40,40,42.28,42.28,35.09,No steel reinforcement intercepting the pulse path.
Fawzi et al. (2013),B15_S3_ID,Iraq,Element - Laboratory,28,TRUE,PROCEQ PUNDIT Lab+,,,ASTM C597 (2002),Indirect,3,3215,PROCEQ Schmidt Hammer,ASTM C805 (2002),Vertical,3,25.0,Cube,150.0,150.0,20,0.79,C15,15,16.05,16.05,13.32,Steel reinforcement perpendicular to the pulse path.
Fawzi et al. (2013),B15_S4_ID,Iraq,Element - Laboratory,28,TRUE,PROCEQ PUNDIT Lab+,,,ASTM C597 (2002),Indirect,3,3246,PROCEQ Schmidt Hammer,ASTM C805 (2002),Vertical,3,25.0,Cube,150.0,150.0,20,0.79,C15,15,16.54,16.54,13.73,Steel reinforcement perpendicular to the pulse path.
Fawzi et al. (2013),B25_S3_ID,Iraq,Element - Laboratory,28,TRUE,PROCEQ PUNDIT Lab+,,,ASTM C597 (2002),Indirect,3,3600,PROCEQ Schmidt Hammer,ASTM C805 (2002),Vertical,3,30.0,Cube,150.0,150.0,20,0.53,C25,25,27.00,27.00,22.41,Steel reinforcement perpendicular to the pulse path.
Fawzi et al. (2013),B25_S4_ID,Iraq,Element - Laboratory,28,TRUE,PROCEQ PUNDIT Lab+,,,ASTM C597 (2002),Indirect,3,3647,PROCEQ Schmidt Hammer,ASTM C805 (2002),Vertical,3,31.0,Cube,150.0,150.0,20,0.53,C25,25,27.07,27.07,22.47,Steel reinforcement perpendicular to the pulse path.
Fawzi et al. (2013),B35_S3_ID,Iraq,Element - Laboratory,28,TRUE,PROCEQ PUNDIT Lab+,,,ASTM C597 (2002),Indirect,3,3862,PROCEQ Schmidt Hammer,ASTM C805 (2002),Vertical,3,37.0,Cube,150.0,150.0,20,0.42,C35,35,36.56,36.56,30.34,Steel reinforcement perpendicular to the pulse path.
