Repository: bjhtud/MTL_in_MAT

# MTL_in_MAT

## 多任务情况

UHPC为核心数据集
测试集划分有两种方式：
1. 单任务测试集：针对每个任务，划分出该任务没有缺失标签的样本中的一部分作为测试集
   - 训练阶段：分任务训练，与其他任务(标签)的样本进行合并，这样就得到了一个训练集，这个训练集中特征和标签还是有缺失的
   - 训练出的模型：
     - 输入：特征 + 其他任务的标签
     - 输出：当前任务的标签
   - 测试阶段：使用该任务的测试集进行评估
   - 问题是：测试集中没有其他任务的标签，怎么办？

2. 多任务测试集：划分出所有任务都没有缺失标签的样本作为测试集
    - 训练阶段：使用其他样本作为训练集，这些样本中有缺失标签和缺失特征
    - 训练出的模型：
      - 输入：特征
      - 输出：所有任务的标签
    - 测试阶段：使用多任务测试集进行评估
    - 这样就能利用多个任务之间的关系进行预测
    - 缺点是：测试集会比较小，并且只能评估那些没有缺失标签的样本

##

File: data_set/Non_destructive/Complete SonReb Database.csv (part 7 of 16)
Literature,Specimen ID,Country,Specimen Type,Specimen Age (days),Rebar Present,UPV Device Brand & Model,Transducer Diameter (mm),Transducer Frequency (kHz),UPV Standard,Test Type,No. Tests,"Average Velocity, Vp (m/s)",RH Device Brand & Model,RH Standard,Orientation,No. Tests,"Median Rebound Number, RN",Core Specimen ,Height (mm),Width/Diameter (mm),Max Aggregate Size (mm),W/C Ratio,Strength Class,"Design Strength, fck (MPa)","fc,core (MPa)","fc,ref (MPa)","fc,cyl (MPa)",Notes
Fawzi et al. (2013),F40_S4_ID,Iraq,Element - Laboratory,28,TRUE,PROCEQ PUNDIT Lab+,,,ASTM C597 (2002),Indirect,3,4238,PROCEQ Schmidt Hammer,ASTM C805 (2002),Vertical,3,44.0,Cube,150.0,150.0,20,0.40,C40,40,42.28,42.28,35.09,Steel reinforcement perpendicular to the pulse path.
Fawzi et al. (2013),F15_S5_ID,Iraq,Element - Laboratory,28,TRUE,PROCEQ PUNDIT Lab+,,,ASTM C597 (2002),Indirect,3,3253,PROCEQ Schmidt Hammer,ASTM C805 (2002),Vertical,3,25.0,Cube,150.0,150.0,20,0.79,C15,15,16.05,16.05,13.32,Steel reinforcement parallel to the pulse path.
Fawzi et al. (2013),F15_S6_ID,Iraq,Element - Laboratory,28,TRUE,PROCEQ PUNDIT Lab+,,,ASTM C597 (2002),Indirect,3,3246,PROCEQ Schmidt Hammer,ASTM C805 (2002),Vertical,3,26.0,Cube,150.0,150.0,20,0.79,C15,15,16.54,16.54,13.73,Steel reinforcement parallel to the pulse path.
Fawzi et al. (2013),F25_S5_ID,Iraq,Element - Laboratory,28,TRUE,PROCEQ PUNDIT Lab+,,,ASTM C597 (2002),Indirect,3,3833,PROCEQ Schmidt Hammer,ASTM C805 (2002),Vertical,3,30.0,Cube,150.0,150.0,20,0.53,C25,25,27.00,27.00,22.41,Steel reinforcement parallel to the pulse path.
Fawzi et al. (2013),F25_S6_ID,Iraq,Element - Laboratory,28,TRUE,PROCEQ PUNDIT Lab+,,,ASTM C597 (2002),Indirect,3,3880,PROCEQ Schmidt Hammer,ASTM C805 (2002),Vertical,3,31.0,Cube,150.0,150.0,20,0.53,C25,25,27.07,27.07,22.47,Steel reinforcement parallel to the pulse path.
Fawzi et al. (2013),F35_S5_ID,Iraq,Element - Laboratory,28,TRUE,PROCEQ PUNDIT Lab+,,,ASTM C597 (2002),Indirect,3,4111,PROCEQ Schmidt Hammer,ASTM C805 (2002),Vertical,3,37.0,Cube,150.0,150.0,20,0.42,C35,35,36.56,36.56,30.34,Steel reinforcement parallel to the pulse path.
Fawzi et al. (2013),F35_S6_ID,Iraq,Element - Laboratory,28,TRUE,PROCEQ PUNDIT Lab+,,,ASTM C597 (2002),Indirect,3,4152,PROCEQ Schmidt Hammer,ASTM C805 (2002),Vertical,3,38.0,Cube,150.0,150.0,20,0.42,C35,35,36.62,36.62,30.39,Steel reinforcement parallel to the pulse path.
Fawzi et al. (2013),F40_S5_ID,Iraq,Element - Laboratory,28,TRUE,PROCEQ PUNDIT Lab+,,,ASTM C597 (2002),Indirect,3,4334,PROCEQ Schmidt Hammer,ASTM C805 (2002),Vertical,3,44.0,Cube,150.0,150.0,20,0.40,C40,40,42.27,42.27,35.08,Steel reinforcement parallel to the pulse path.
Fawzi et al. (2013),F40_S6_ID,Iraq,Element - Laboratory,28,TRUE,PROCEQ PUNDIT Lab+,,,ASTM C597 (2002),Indirect,3,4370,PROCEQ Schmidt Hammer,ASTM C805 (2002),Vertical,3,44.0,Cube,150.0,150.0,20,0.40,C40,40,42.28,42.28,35.09,Steel reinforcement parallel to the pulse path.
Fawzi et al. (2013),S15_S1,Iraq,Element - Laboratory,28,FALSE,PROCEQ PUNDIT Lab+,,,ASTM C597 (2002),Direct,3,3809,PROCEQ Schmidt Hammer,ASTM C805 (2002),Vertical,3,25.0,Cube,150.0,150.0,20,0.79,C15,15,16.05,16.05,13.32,
Fawzi et al. (2013),S15_S2,Iraq,Element - Laboratory,28,FALSE,PROCEQ PUNDIT Lab+,,,ASTM C597 (2002),Direct,3,3807,PROCEQ Schmidt Hammer,ASTM C805 (2002),Vertical,3,25.0,Cube,150.0,150.0,20,0.79,C15,15,16.54,16.54,13.73,
Fawzi et al. (2013),S25_S1,Iraq,Element - Laboratory,28,FALSE,PROCEQ PUNDIT Lab+,,,ASTM C597 (2002),Direct,3,4333,PROCEQ Schmidt Hammer,ASTM C805 (2002),Vertical,3,30.0,Cube,150.0,150.0,20,0.53,C25,25,27.00,27.00,22.41,
Fawzi et al. (2013),S25_S2,Iraq,Element - Laboratory,28,FALSE,PROCEQ PUNDIT Lab+,,,ASTM C597 (2002),Direct,3,4320,PROCEQ Schmidt Hammer,ASTM C805 (2002),Vertical,3,30.0,Cube,150.0,150.0,20,0.53,C25,25,27.07,27.07,22.47,
Fawzi et al. (2013),S35_S1,Iraq,Element - Laboratory,28,FALSE,PROCEQ PUNDIT Lab+,,,ASTM C597 (2002),Direct,3,4670,PROCEQ Schmidt Hammer,ASTM C805 (2002),Vertical,3,37.0,Cube,150.0,150.0,20,0.42,C35,35,36.56,36.56,30.34,
Fawzi et al. (2013),S35_S2,Iraq,Element - Laboratory,28,FALSE,PROCEQ PUNDIT Lab+,,,ASTM C597 (2002),Direct,3,4685,PROCEQ Schmidt Hammer,ASTM C805 (2002),Vertical,3,37.0,Cube,150.0,150.0,20,0.42,C35,35,36.62,36.62,30.39,
Fawzi et al. (2013),S40_S1,Iraq,Element - Laboratory,28,FALSE,PROCEQ PUNDIT Lab+,,,ASTM C597 (2002),Direct,3,4823,PROCEQ Schmidt Hammer,ASTM C805 (2002),Vertical,3,44.0,Cube,150.0,150.0,20,0.40,C40,40,42.27,42.27,35.08,
Fawzi et al. (2013),S40_S2,Iraq,Element - Laboratory,28,FALSE,PROCEQ PUNDIT Lab+,,,ASTM C597 (2002),Direct,3,4843,PROCEQ Schmidt Hammer,ASTM C805 (2002),Vertical,3,44.0,Cube,150.0,150.0,20,0.40,C40,40,42.28,42.28,35.09,
Fawzi et al. (2013),S15_S1_ID,Iraq,Element - Laboratory,28,FALSE,PROCEQ PUNDIT Lab+,,,ASTM C597 (2002),Indirect,3,3119,PROCEQ Schmidt Hammer,ASTM C805 (2002),Vertical,3,25.0,Cube,150.0,150.0,20,0.79,C15,15,16.05,16.05,13.32,
Fawzi et al. (2013),S15_S2_ID,Iraq,Element - Laboratory,28,FALSE,PROCEQ PUNDIT Lab+,,,ASTM C597 (2002),Indirect,3,3119,PROCEQ Schmidt Hammer,ASTM C805 (2002),Vertical,3,25.0,Cube,150.0,150.0,20,0.79,C15,15,16.54,16.54,13.73,
Fawzi et al. (2013),S25_S1_ID,Iraq,Element - Laboratory,28,FALSE,PROCEQ PUNDIT Lab+,,,ASTM C597 (2002),Indirect,3,3481,PROCEQ Schmidt Hammer,ASTM C805 (2002),Vertical,3,30.0,Cube,150.0,150.0,20,0.53,C25,25,27.00,27.00,22.41,
Fawzi et al. (2013),S25_S2_ID,Iraq,Element - Laboratory,28,FALSE,PROCEQ PUNDIT Lab+,,,ASTM C597 (2002),Indirect,3,3470,PROCEQ Schmidt Hammer,ASTM C805 (2002),Vertical,3,30.0,Cube,150.0,150.0,20,0.53,C25,25,27.07,27.07,22.47,
Fawzi et al. (2013),S35_S1_ID,Iraq,Element - Laboratory,28,FALSE,PROCEQ PUNDIT Lab+,,,ASTM C597 (2002),Indirect,3,3845,PROCEQ Schmidt Hammer,ASTM C805 (2002),Vertical,3,37.0,Cube,150.0,150.0,20,0.42,C35,35,36.56,36.56,30.34,
Fawzi et al. (2013),S35_S2_ID,Iraq,Element - Laboratory,28,FALSE,PROCEQ PUNDIT Lab+,,,ASTM C597 (2002),Indirect,3,3892,PROCEQ Schmidt Hammer,ASTM C805 (2002),Vertical,3,37.0,Cube,150.0,150.0,20,0.42,C35,35,36.62,36.62,30.39,
Fawzi et al. (2013),S40_S1_ID,Iraq,Element - Laboratory,28,FALSE,PROCEQ PUNDIT Lab+,,,ASTM C597 (2002),Indirect,3,4052,PROCEQ Schmidt Hammer,ASTM C805 (2002),Vertical,3,44.0,Cube,150.0,150.0,20,0.40,C40,40,42.27,42.27,35.08,
Fawzi et al. (2013),S40_S2_ID,Iraq,Element - Laboratory,28,FALSE,PROCEQ PUNDIT Lab+,,,ASTM C597 (2002),Indirect,3,4052,PROCEQ Schmidt Hammer,ASTM C805 (2002),Vertical,3,44.0,Cube,150.0,150.0,20,0.40,C40,40,42.28,42.28,35.09,
Jain et al. (2013),OPC20_7,India,Cube - Laboratory,7,FALSE,,,,IS 13311: Part 1 (1992),Direct,3,4240,,IS 13311: Part 2 (1992),,,22.3,Cube,150.0,150.0,,0.50,M20,20,17.81,17.81,14.78,Ordinary Portland Cement (OPC) used in mixture.
Jain et al. (2013),OPC20_28,India,Cube - Laboratory,28,FALSE,,,,IS 13311: Part 1 (1992),Direct,3,4510,,IS 13311: Part 2 (1992),,,26.3,Cube,150.0,150.0,,0.50,M20,20,23.25,23.25,19.30,Ordinary Portland Cement (OPC) used in mixture.
Jain et al. (2013),OPC20_56,India,Cube - Laboratory,56,FALSE,,,,IS 13311: Part 1 (1992),Direct,3,4660,,IS 13311: Part 2 (1992),,,32.7,Cube,150.0,150.0,,0.50,M20,20,29.32,29.32,24.34,Ordinary Portland Cement (OPC) used in mixture.
Jain et al. (2013),OPC20_28,India,Cube - Laboratory,28,FALSE,,,,IS 13311: Part 1 (1992),Direct,3,4590,,IS 13311: Part 2 (1992),,,27.2,Cube,150.0,150.0,,0.50,M20,20,25.69,25.69,21.32,Ordinary Portland Cement (OPC) used in mixture.
Jain et al. (2013),OPC20_56,India,Cube - Laboratory,56,FALSE,,,,IS 13311: Part 1 (1992),Direct,3,4960,,IS 13311: Part 2 (1992),,,29.9,Cube,150.0,150.0,,0.50,M20,20,30.38,30.38,25.22,Ordinary Portland Cement (OPC) used in mixture.
Jain et al. (2013),OPC30_7,India,Cube - Laboratory,7,FALSE,,,,IS 13311: Part 1 (1992),Direct,3,4430,,IS 13311: Part 2 (1992),,,27.8,Cube,150.0,150.0,,0.45,M30,30,21.10,21.10,17.51,Ordinary Portland Cement (OPC) used in mixture.
Jain et al. (2013),OPC30_28,India,Cube - Laboratory,28,FALSE,,,,IS 13311: Part 1 (1992),Direct,3,4570,,IS 13311: Part 2 (1992),,,35.7,Cube,150.0,150.0,,0.45,M30,30,32.26,32.26,26.78,Ordinary Portland Cement (OPC) used in mixture.
Jain et al. (2013),OPC30_56,India,Cube - Laboratory,56,FALSE,,,,IS 13311: Part 1 (1992),Direct,3,4780,,IS 13311: Part 2 (1992),,,37.5,Cube,150.0,150.0,,0.45,M30,30,36.15,36.15,30.00,Ordinary Portland Cement (OPC) used in mixture.
Jain et al. (2013),OPC30_28,India,Cube - Laboratory,28,FALSE,,,,IS 13311: Part 1 (1992),Direct,3,4620,,IS 13311: Part 2 (1992),,,36.4,Cube,150.0,150.0,,0.45,M30,30,33.48,33.48,27.79,Ordinary Portland Cement (OPC) used in mixture.
Jain et al. (2013),OPC30_56,India,Cube - Laboratory,56,FALSE,,,,IS 13311: Part 1 (1992),Direct,3,4850,,IS 13311: Part 2 (1992),,,40.6,Cube,150.0,150.0,,0.45,M30,30,37.65,37.65,31.25,Ordinary Portland Cement (OPC) used in mixture.
Jain et al. (2013),OPC40_7,India,Cube - Laboratory,7,FALSE,,,,IS 13311: Part 1 (1992),Direct,3,4650,,IS 13311: Part 2 (1992),,,37.4,Cube,150.0,150.0,,0.37,M40,40,33.70,33.70,27.97,Ordinary Portland Cement (OPC) used in mixture.
Jain et al. (2013),OPC40_28,India,Cube - Laboratory,28,FALSE,,,,IS 13311: Part 1 (1992),Direct,3,4800,,IS 13311: Part 2 (1992),,,41.3,Cube,150.0,150.0,,0.37,M40,40,42.77,42.77,35.50,Ordinary Portland Cement (OPC) used in mixture.
Jain et al. (2013),OPC40_56,India,Cube - Laboratory,56,FALSE,,,,IS 13311: Part 1 (1992),Direct,3,4910,,IS 13311: Part 2 (1992),,,43.8,Cube,150.0,150.0,,0.37,M40,40,45.81,45.81,38.02,Ordinary Portland Cement (OPC) used in mixture.
Jain et al. (2013),OPC40_28,India,Cube - Laboratory,28,FALSE,,,,IS 13311: Part 1 (1992),Direct,3,4890,,IS 13311: Part 2 (1992),,,41.1,Cube,150.0,150.0,,0.37,M40,40,43.67,43.67,36.25,Ordinary Portland Cement (OPC) used in mixture.
Jain et al. (2013),OPC40_56,India,Cube - Laboratory,56,FALSE,,,,IS 13311: Part 1 (1992),Direct,3,4910,,IS 13311: Part 2 (1992),,,44.0,Cube,150.0,150.0,,0.37,M40,40,46.97,46.97,38.99,Ordinary Portland Cement (OPC) used in mixture.
Jain et al. (2013),OPC50_7,India,Cube - Laboratory,7,FALSE,,,,IS 13311: Part 1 (1992),Direct,3,4610,,IS 13311: Part 2 (1992),,,42.0,Cube,150.0,150.0,,0.35,M50,50,43.72,43.72,36.29,Ordinary Portland Cement (OPC) used in mixture.
Jain et al. (2013),OPC50_28,India,Cube - Laboratory,28,FALSE,,,,IS 13311: Part 1 (1992),Direct,3,5080,,IS 13311: Part 2 (1992),,,48.4,Cube,150.0,150.0,,0.35,M50,50,52.65,52.65,43.70,Ordinary Portland Cement (OPC) used in mixture.
Jain et al. (2013),OPC50_56,India,Cube - Laboratory,56,FALSE,,,,IS 13311: Part 1 (1992),Direct,3,5110,,IS 13311: Part 2 (1992),,,52.2,Cube,150.0,150.0,,0.35,M50,50,55.82,55.82,46.33,Ordinary Portland Cement (OPC) used in mixture.
Jain et al. (2013),OPC50_28,India,Cube - Laboratory,28,FALSE,,,,IS 13311: Part 1 (1992),Direct,3,5150,,IS 13311: Part 2 (1992),,,50.3,Cube,150.0,150.0,,0.35,M50,50,54.22,54.22,45.00,Ordinary Portland Cement (OPC) used in mixture.
Jain et al. (2013),OPC50_56,India,Cube - Laboratory,56,FALSE,,,,IS 13311: Part 1 (1992),Direct,3,5220,,IS 13311: Part 2 (1992),,,53.4,Cube,150.0,150.0,,0.35,M50,50,58.93,58.93,48.91,Ordinary Portland Cement (OPC) used in mixture.
Jain et al. (2013),PPC20_7,India,Cube - Laboratory,7,FALSE,,,,IS 13311: Part 1 (1992),Direct,3,3610,,IS 13311: Part 2 (1992),,,27.3,Cube,150.0,150.0,,0.50,M20,20,16.22,16.22,13.46,Portland Pozzolana Cement (PPC) used in mixture.
Jain et al. (2013),PPC20_28,India,Cube - Laboratory,28,FALSE,,,,IS 13311: Part 1 (1992),Direct,3,4360,,IS 13311: Part 2 (1992),,,30.4,Cube,150.0,150.0,,0.50,M20,20,22.87,22.87,18.98,Portland Pozzolana Cement (PPC) used in mixture.
Jain et al. (2013),PPC20_56,India,Cube - Laboratory,56,FALSE,,,,IS 13311: Part 1 (1992),Direct,3,4500,,IS 13311: Part 2 (1992),,,33.3,Cube,150.0,150.0,,0.50,M20,20,27.92,27.92,23.17,Portland Pozzolana Cement (PPC) used in mixture.
Jain et al. (2013),PPC20_28,India,Cube - Laboratory,28,FALSE,,,,IS 13311: Part 1 (1992),Direct,3,4510,,IS 13311: Part 2 (1992),,,30.8,Cube,150.0,150.0,,0.50,M20,20,23.30,23.30,19.34,Portland Pozzolana Cement (PPC) used in mixture.
Jain et al. (2013),PPC20_56,India,Cube - Laboratory,56,FALSE,,,,IS 13311: Part 1 (1992),Direct,3,4910,,IS 13311: Part 2 (1992),,,33.1,Cube,150.0,150.0,,0.50,M20,20,28.50,28.50,23.66,Portland Pozzolana Cement (PPC) used in mixture.
Jain et al. (2013),PPC30_7,India,Cube - Laboratory,7,FALSE,,,,IS 13311: Part 1 (1992),Direct,3,4020,,IS 13311: Part 2 (1992),,,28.7,Cube,150.0,150.0,,0.45,M30,30,20.13,20.13,16.71,Portland Pozzolana Cement (PPC) used in mixture.
Jain et al. (2013),PPC30_28,India,Cube - Laboratory,28,FALSE,,,,IS 13311: Part 1 (1992),Direct,3,4510,,IS 13311: Part 2 (1992),,,37.9,Cube,150.0,150.0,,0.45,M30,30,31.23,31.23,25.92,Portland Pozzolana Cement (PPC) used in mixture.
Jain et al. (2013),PPC30_56,India,Cube - Laboratory,56,FALSE,,,,IS 13311: Part 1 (1992),Direct,3,4690,,IS 13311: Part 2 (1992),,,38.4,Cube,150.0,150.0,,0.45,M30,30,33.89,33.89,28.13,Portland Pozzolana Cement (PPC) used in mixture.
Jain et al. (2013),PPC30_28,India,Cube - Laboratory,28,FALSE,,,,IS 13311: Part 1 (1992),Direct,3,4530,,IS 13311: Part 2 (1992),,,38.7,Cube,150.0,150.0,,0.45,M30,30,32.12,32.12,26.66,Portland Pozzolana Cement (PPC) used in mixture.
Jain et al. (2013),PPC30_56,India,Cube - Laboratory,56,FALSE,,,,IS 13311: Part 1 (1992),Direct,3,4780,,IS 13311: Part 2 (1992),,,41.5,Cube,150.0,150.0,,0.45,M30,30,37.28,37.28,30.94,Portland Pozzolana Cement (PPC) used in mixture.
Jain et al. (2013),PPC40_7,India,Cube - Laboratory,7,FALSE,,,,IS 13311: Part 1 (1992),Direct,3,4500,,IS 13311: Part 2 (1992),,,39.0,Cube,150.0,150.0,,0.37,M40,40,31.83,31.83,26.42,Portland Pozzolana Cement (PPC) used in mixture.
Jain et al. (2013),PPC40_28,India,Cube - Laboratory,28,FALSE,,,,IS 13311: Part 1 (1992),Direct,3,4790,,IS 13311: Part 2 (1992),,,41.3,Cube,150.0,150.0,,0.37,M40,40,42.53,42.53,35.30,Portland Pozzolana Cement (PPC) used in mixture.
Jain et al. (2013),PPC40_56,India,Cube - Laboratory,56,FALSE,,,,IS 13311: Part 1 (1992),Direct,3,4930,,IS 13311: Part 2 (1992),,,44.7,Cube,150.0,150.0,,0.37,M40,40,44.75,44.75,37.14,Portland Pozzolana Cement (PPC) used in mixture.
Jain et al. (2013),PPC40_28,India,Cube - Laboratory,28,FALSE,,,,IS 13311: Part 1 (1992),Direct,3,4820,,IS 13311: Part 2 (1992),,,43.5,Cube,150.0,150.0,,0.37,M40,40,43.23,43.23,35.88,Portland Pozzolana Cement (PPC) used in mixture.
Jain et al. (2013),PPC40_56,India,Cube - Laboratory,56,FALSE,,,,IS 13311: Part 1 (1992),Direct,3,4960,,IS 13311: Part 2 (1992),,,46.7,Cube,150.0,150.0,,0.37,M40,40,45.74,45.74,37.96,Portland Pozzolana Cement (PPC) used in mixture.
Jain et al. (2013),PPC50_7,India,Cube - Laboratory,7,FALSE,,,,IS 13311: Part 1 (1992),Direct,3,4730,,IS 13311: Part 2 (1992),,,45.2,Cube,150.0,150.0,,0.35,M50,50,41.06,41.06,34.08,Portland Pozzolana Cement (PPC) used in mixture.
Jain et al. (2013),PPC50_28,India,Cube - Laboratory,28,FALSE,,,,IS 13311: Part 1 (1992),Direct,3,4970,,IS 13311: Part 2 (1992),,,49.1,Cube,150.0,150.0,,0.35,M50,50,52.12,52.12,43.26,Portland Pozzolana Cement (PPC) used in mixture.
Jain et al. (2013),PPC50_56,India,Cube - Laboratory,56,FALSE,,,,IS 13311: Part 1 (1992),Direct,3,5060,,IS 13311: Part 2 (1992),,,52.3,Cube,150.0,150.0,,0.35,M50,50,54.96,54.96,45.62,Portland Pozzolana Cement (PPC) used in mixture.
Jain et al. (2013),PPC50_28,India,Cube - Laboratory,28,FALSE,,,,IS 13311: Part 1 (1992),Direct,3,5010,,IS 13311: Part 2 (1992),,,51.3,Cube,150.0,150.0,,0.35,M50,50,53.80,53.80,44.65,Portland Pozzolana Cement (PPC) used in mixture.
Jain et al. (2013),PPC50_56,India,Cube - Laboratory,56,FALSE,,,,IS 13311: Part 1 (1992),Direct,3,5100,,IS 13311: Part 2 (1992),,,53.5,Cube,150.0,150.0,,0.35,M50,50,59.33,59.33,49.24,Portland Pozzolana Cement (PPC) used in mixture.
Lal et al. (2013),NC_1,India,Cube - Laboratory,28,FALSE,PUNDIT PC 1000,,54,ASTM C597 (2002),Direct,4,4600,Original Schmidt Type N,ASTM C805 (2002),Horizontal,4,32.3,Cube,150.0,150.0,20,,M25,25,32.00,32.00,26.56,
Lal et al. (2013),NC_2,India,Cube - Laboratory,28,FALSE,PUNDIT PC 1000,,54,ASTM C597 (2002),Direct,4,4530,Original Schmidt Type N,ASTM C805 (2002),Horizontal,4,31.3,Cube,150.0,150.0,20,,M25,25,30.10,30.10,24.98,
Lal et al. (2013),NC_3,India,Cube - Laboratory,28,FALSE,PUNDIT PC 1000,,54,ASTM C597 (2002),Direct,4,4500,Original Schmidt Type N,ASTM C805 (2002),Horizontal,4,31.7,Cube,150.0,150.0,20,,M25,25,30.20,30.20,25.07,
Lal et al. (2013),NC_4,India,Cube - Laboratory,28,FALSE,PUNDIT PC 1000,,54,ASTM C597 (2002),Direct,4,4450,Original Schmidt Type N,ASTM C805 (2002),Horizontal,4,31.0,Cube,150.0,150.0,20,,M25,25,30.00,30.00,24.90,
Lal et al. (2013),NC_5,India,Cube - Laboratory,28,FALSE,PUNDIT PC 1000,,54,ASTM C597 (2002),Direct,4,4680,Original Schmidt Type N,ASTM C805 (2002),Horizontal,4,34.0,Cube,150.0,150.0,20,,M25,25,32.60,32.60,27.06,
Lal et al. (2013),NC_6,India,Cube - Laboratory,28,FALSE,PUNDIT PC 1000,,54,ASTM C597 (2002),Direct,4,4500,Original Schmidt Type N,ASTM C805 (2002),Horizontal,4,31.5,Cube,150.0,150.0,20,,M25,25,30.00,30.00,24.90,
Lal et al. (2013),NC_7,India,Cube - Laboratory,28,FALSE,PUNDIT PC 1000,,54,ASTM C597 (2002),Direct,4,4590,Original Schmidt Type N,ASTM C805 (2002),Horizontal,4,32.3,Cube,150.0,150.0,20,,M25,25,31.00,31.00,25.73,
Lal et al. (2013),NC_8,India,Cube - Laboratory,28,FALSE,PUNDIT PC 1000,,54,ASTM C597 (2002),Direct,4,4610,Original Schmidt Type N,ASTM C805 (2002),Horizontal,4,32.3,Cube,150.0,150.0,20,,M25,25,31.50,31.50,26.15,
Lal et al. (2013),NC_9,India,Cube - Laboratory,28,FALSE,PUNDIT PC 1000,,54,ASTM C597 (2002),Direct,4,4500,Original Schmidt Type N,ASTM C805 (2002),Horizontal,4,31.2,Cube,150.0,150.0,20,,M25,25,30.00,30.00,24.90,
Lal et al. (2013),NC_10,India,Cube - Laboratory,28,FALSE,PUNDIT PC 1000,,54,ASTM C597 (2002),Direct,4,4600,Original Schmidt Type N,ASTM C805 (2002),Horizontal,4,32.2,Cube,150.0,150.0,20,,M25,25,32.50,32.50,26.98,
Nguyen et al. (2013),D1,France,Element - In-situ,28,TRUE,,,200,,Indirect,9,4239,,,Vertical,36,31.4,Cube,150.0,150.0,20,,C20/25,20,26.60,26.60,22.08,
Nguyen et al. (2013),D2,France,Element - In-situ,28,TRUE,,,200,,Indirect,9,4412,,,Vertical,36,34.5,Cube,150.0,150.0,20,,C25/30,25,37.30,37.30,30.96,
Nguyen et al. (2013),D3,France,Element - In-situ,28,TRUE,,,200,,Indirect,9,3792,,,Vertical,36,33.2,Cube,150.0,150.0,20,,C25/30,25,37.30,37.30,30.96,
Nguyen et al. (2013),D4,France,Element - In-situ,28,TRUE,,,200,,Indirect,9,4484,,,Vertical,36,34.1,Cube,150.0,150.0,20,,C30/37,30,35.80,35.80,29.71,
Nguyen et al. (2013),D5,France,Element - In-situ,28,TRUE,,,200,,Indirect,9,4534,,,Vertical,36,41.9,Cube,150.0,150.0,14,,C35/45,35,45.60,45.60,37.85,
Breccolotti & Bonfigli (2015),DS1_1,Italy,Element - In-situ,,TRUE,,,,EN 12504-4 (2004),Direct,,4036,,EN 12504-2 (2012),,,39.3,Core,,,,,,,45.20,43.77,36.33,Cylinder dimensions not reported. Assumed to be 100 x 200 mm based on photo.
Breccolotti & Bonfigli (2015),DS1_2,Italy,Element - In-situ,,TRUE,,,,EN 12504-4 (2004),Direct,,4203,,EN 12504-2 (2012),,,42.9,Core,,,,,,,45.70,44.26,36.73,Cylinder dimensions not reported. Assumed to be 100 x 200 mm based on photo.
Breccolotti & Bonfigli (2015),DS1_3,Italy,Element - In-situ,,TRUE,,,,EN 12504-4 (2004),Direct,,4416,,EN 12504-2 (2012),,,45.6,Core,,,,,,,30.70,29.73,24.68,Cylinder dimensions not reported. Assumed to be 100 x 200 mm based on photo. Extracted core had a carbonation depth of 11mm.
Breccolotti & Bonfigli (2015),DS1_4,Italy,Element - In-situ,,TRUE,,,,EN 12504-4 (2004),Direct,,4071,,EN 12504-2 (2012),,,45.2,Core,,,,,,,46.30,44.84,37.22,Cylinder dimensions not reported. Assumed to be 100 x 200 mm based on photo.
Breccolotti & Bonfigli (2015),DS1_5,Italy,Element - In-situ,,TRUE,,,,EN 12504-4 (2004),Direct,,3629,,EN 12504-2 (2012),,,41.2,Core,,,,,,,29.50,28.57,23.71,Cylinder dimensions not reported. Assumed to be 100 x 200 mm based on photo. Extracted core had a carbonation depth of 10mm.
Breccolotti & Bonfigli (2015),DS1_6,Italy,Element - In-situ,,TRUE,,,,EN 12504-4 (2004),Direct,,4071,,EN 12504-2 (2012),,,48.6,Core,,,,,,,45.30,43.87,36.41,Cylinder dimensions not reported. Assumed to be 100 x 200 mm based on photo. Extracted core had a carbonation depth of 10mm.
Breccolotti & Bonfigli (2015),DS1_7,Italy,Element - In-situ,,TRUE,,,,EN 12504-4 (2004),Direct,,4340,,EN 12504-2 (2012),,,48.8,Core,,,,,,,58.60,56.75,47.10,Cylinder dimensions not reported. Assumed to be 100 x 200 mm based on photo.
Breccolotti & Bonfigli (2015),DS1_8,Italy,Element - In-situ,,TRUE,,,,EN 12504-4 (2004),Direct,,4314,,EN 12504-2 (2012),,,49.2,Core,,,,,,,60.50,58.59,48.63,Cylinder dimensions not reported. Assumed to be 100 x 200 mm based on photo.
Breccolotti & Bonfigli (2015),DS1_9,Italy,Element - In-situ,,TRUE,,,,EN 12504-4 (2004),Direct,,3917,,EN 12504-2 (2012),,,45.8,Core,,,,,,,37.70,36.51,30.30,Cylinder dimensions not reported. Assumed to be 100 x 200 mm based on photo.
Breccolotti & Bonfigli (2015),DS1_10,Italy,Element - In-situ,,TRUE,,,,EN 12504-4 (2004),Direct,,3998,,EN 12504-2 (2012),,,43.8,Core,,,,,,,32.50,31.47,26.12,Cylinder dimensions not reported. Assumed to be 100 x 200 mm based on photo. Extracted core had a carbonation depth of 10mm.
Breccolotti & Bonfigli (2015),DS1_11,Italy,Element - In-situ,,TRUE,,,,EN 12504-4 (2004),Direct,,3768,,EN 12504-2 (2012),,,47.3,Core,,,,,,,36.70,35.54,29.50,Cylinder dimensions not reported. Assumed to be 100 x 200 mm based on photo. Extracted core had a carbonation depth of 10mm.
Breccolotti & Bonfigli (2015),DS1_12,Italy,Element - In-situ,,TRUE,,,,EN 12504-4 (2004),Direct,,3427,,EN 12504-2 (2012),,,53.0,Core,,,,,,,45.60,44.16,36.65,Cylinder dimensions not reported. Assumed to be 100 x 200 mm based on photo. Extracted core had a carbonation depth of 10mm.
Breccolotti & Bonfigli (2015),DS1_13,Italy,Element - In-situ,,TRUE,,,,EN 12504-4 (2004),Direct,,4280,,EN 12504-2 (2012),,,50.9,Core,,,,,,,54.10,52.39,43.49,Cylinder dimensions not reported. Assumed to be 100 x 200 mm based on photo. Extracted core had a carbonation depth of 10mm.
Breccolotti & Bonfigli (2015),DS1_14,Italy,Element - In-situ,,TRUE,,,,EN 12504-4 (2004),Direct,,4065,,EN 12504-2 (2012),,,44.0,Core,,,,,,,43.70,42.32,35.13,Cylinder dimensions not reported. Assumed to be 100 x 200 mm based on photo. Extracted core had a carbonation depth of 10mm.
Breccolotti & Bonfigli (2015),DS1_15,Italy,Element - In-situ,,TRUE,,,,EN 12504-4 (2004),Direct,,3662,,EN 12504-2 (2012),,,44.4,Core,,,,,,,40.10,38.83,32.23,Cylinder dimensions not reported. Assumed to be 100 x 200 mm based on photo.
Breccolotti & Bonfigli (2015),DS1_16,Italy,Element - In-situ,,TRUE,,,,EN 12504-4 (2004),Direct,,3640,,EN 12504-2 (2012),,,44.0,Core,,,,,,,36.20,35.06,29.10,Cylinder dimensions not reported. Assumed to be 100 x 200 mm based on photo.
Breccolotti & Bonfigli (2015),DS1_17,Italy,Element - In-situ,,TRUE,,,,EN 12504-4 (2004),Direct,,4130,,EN 12504-2 (2012),,,49.0,Core,,,,,,,59.80,57.91,48.07,Cylinder dimensions not reported. Assumed to be 100 x 200 mm based on photo.
Breccolotti & Bonfigli (2015),DS1_18,Italy,Element - In-situ,,TRUE,,,,EN 12504-4 (2004),Direct,,4020,,EN 12504-2 (2012),,,39.3,Core,,,,,,,42.60,41.25,34.24,Cylinder dimensions not reported. Assumed to be 100 x 200 mm based on photo.
Breccolotti & Bonfigli (2015),DS1_19,Italy,Element - In-situ,,TRUE,,,,EN 12504-4 (2004),Direct,,4376,,EN 12504-2 (2012),,,46.3,Core,,,,,,,46.80,45.32,37.62,Cylinder dimensions not reported. Assumed to be 100 x 200 mm based on photo. Extracted core had a carbonation depth of 5mm.
Breccolotti & Bonfigli (2015),DS1_20,Italy,Element - In-situ,,TRUE,,,,EN 12504-4 (2004),Direct,,4027,,EN 12504-2 (2012),,,36.9,Core,,,,,,,44.20,42.80,35.53,Cylinder dimensions not reported. Assumed to be 100 x 200 mm based on photo.
Breccolotti & Bonfigli (2015),DS1_21,Italy,Element - In-situ,,TRUE,,,,EN 12504-4 (2004),Direct,,4311,,EN 12504-2 (2012),,,47.7,Core,,,,,,,52.40,50.75,42.12,Cylinder dimensions not reported. Assumed to be 100 x 200 mm based on photo.
Breccolotti & Bonfigli (2015),DS1_22,Italy,Element - In-situ,,TRUE,,,,EN 12504-4 (2004),Direct,,3258,,EN 12504-2 (2012),,,42.8,Core,,,,,,,29.70,28.76,23.87,Cylinder dimensions not reported. Assumed to be 100 x 200 mm based on photo. Extracted core had a carbonation depth of 10mm.
Breccolotti & Bonfigli (2015),DS1_23,Italy,Element - In-situ,,TRUE,,,,EN 12504-4 (2004),Direct,,3986,,EN 12504-2 (2012),,,44.9,Core,,,,,,,51.20,49.58,41.15,Cylinder dimensions not reported. Assumed to be 100 x 200 mm based on photo. Extracted core had a carbonation depth of 11mm.
Breccolotti & Bonfigli (2015),DS1_24,Italy,Element - In-situ,,TRUE,,,,EN 12504-4 (2004),Direct,,3737,,EN 12504-2 (2012),,,44.7,Core,,,,,,,39.10,37.87,31.43,Cylinder dimensions not reported. Assumed to be 100 x 200 mm based on photo. Extracted core had a carbonation depth of 8mm.
Breccolotti & Bonfigli (2015),DS1_25,Italy,Element - In-situ,,TRUE,,,,EN 12504-4 (2004),Direct,,3559,,EN 12504-2 (2012),,,42.8,Core,,,,,,,35.80,34.67,28.78,Cylinder dimensions not reported. Assumed to be 100 x 200 mm based on photo.
Breccolotti & Bonfigli (2015),DS1_26,Italy,Element - In-situ,,TRUE,,,,EN 12504-4 (2004),Direct,,4059,,EN 12504-2 (2012),,,46.1,Core,,,,,,,49.80,48.23,40.03,Cylinder dimensions not reported. Assumed to be 100 x 200 mm based on photo. Extracted core had a carbonation depth of 5mm.
Breccolotti & Bonfigli (2015),DS1_27,Italy,Element - In-situ,,TRUE,,,,EN 12504-4 (2004),Direct,,3827,,EN 12504-2 (2012),,,41.2,Core,,,,,,,42.30,40.96,34.00,Cylinder dimensions not reported. Assumed to be 100 x 200 mm based on photo.
Breccolotti & Bonfigli (2015),DS1_28,Italy,Element - In-situ,,TRUE,,,,EN 12504-4 (2004),Direct,,3667,,EN 12504-2 (2012),,,39.1,Core,,,,,,,37.10,35.93,29.82,Cylinder dimensions not reported. Assumed to be 100 x 200 mm based on photo.
Breccolotti & Bonfigli (2015),DS1_29,Italy,Element - In-situ,,TRUE,,,,EN 12504-4 (2004),Direct,,3168,,EN 12504-2 (2012),,,39.3,Core,,,,,,,26.50,25.66,21.30,Cylinder dimensions not reported. Assumed to be 100 x 200 mm based on photo. Extracted core had a carbonation depth of 20mm.
Breccolotti & Bonfigli (2015),DS1_30,Italy,Element - In-situ,,TRUE,,,,EN 12504-4 (2004),Direct,,3923,,EN 12504-2 (2012),,,41.2,Core,,,,,,,36.40,35.25,29.26,Cylinder dimensions not reported. Assumed to be 100 x 200 mm based on photo.
Breccolotti & Bonfigli (2015),DS1_31,Italy,Element - In-situ,,TRUE,,,,EN 12504-4 (2004),Direct,,3623,,EN 12504-2 (2012),,,35.8,Core,,,,,,,28.40,27.50,22.83,Cylinder dimensions not reported. Assumed to be 100 x 200 mm based on photo.
Breccolotti & Bonfigli (2015),DS1_32,Italy,Element - In-situ,,TRUE,,,,EN 12504-4 (2004),Direct,,3610,,EN 12504-2 (2012),,,46.9,Core,,,,,,,38.90,37.67,31.27,Cylinder dimensions not reported. Assumed to be 100 x 200 mm based on photo. Extracted core had a carbonation depth of 10mm.
Breccolotti & Bonfigli (2015),DS1_33,Italy,Element - In-situ,,TRUE,,,,EN 12504-4 (2004),Direct,,4105,,EN 12504-2 (2012),,,48.2,Core,,,,,,,50.70,49.10,40.75,Cylinder dimensions not reported. Assumed to be 100 x 200 mm based on photo. Extracted core had a carbonation depth of 7mm.
Breccolotti & Bonfigli (2015),DS1_34,Italy,Element - In-situ,,TRUE,,,,EN 12504-4 (2004),Direct,,4195,,EN 12504-2 (2012),,,46.8,Core,,,,,,,56.60,54.81,45.49,Cylinder dimensions not reported. Assumed to be 100 x 200 mm based on photo.
Breccolotti & Bonfigli (2015),DS2_1,Italy,Element - In-situ,,TRUE,,,,EN 12504-4 (2004),Direct,,3638,,EN 12504-2 (2012),,,46.0,Core,,,,,,,26.60,25.76,21.38,Cylinder dimensions not reported. Assumed to be 100 x 200 mm based on photo. Extracted core had a carbonation depth of 55mm.
Breccolotti & Bonfigli (2015),DS2_2,Italy,Element - In-situ,,TRUE,,,,EN 12504-4 (2004),Direct,,4389,,EN 12504-2 (2012),,,45.1,Core,,,,,,,34.20,33.12,27.49,Cylinder dimensions not reported. Assumed to be 100 x 200 mm based on photo. Extracted core had a carbonation depth of 35mm.
Breccolotti & Bonfigli (2015),DS2_3,Italy,Element - In-situ,,TRUE,,,,EN 12504-4 (2004),Direct,,3773,,EN 12504-2 (2012),,,45.9,Core,,,,,,,39.00,37.77,31.35,Cylinder dimensions not reported. Assumed to be 100 x 200 mm based on photo. Extracted core had a carbonation depth of 30mm.
Breccolotti & Bonfigli (2015),DS2_4,Italy,Element - In-situ,,TRUE,,,,EN 12504-4 (2004),Direct,,4000,,EN 12504-2 (2012),,,41.3,Core,,,,,,,40.30,39.03,32.39,Cylinder dimensions not reported. Assumed to be 100 x 200 mm based on photo. Extracted core had a carbonation depth of 20mm.
Breccolotti & Bonfigli (2015),DS2_5,Italy,Element - In-situ,,TRUE,,,,EN 12504-4 (2004),Direct,,4915,,EN 12504-2 (2012),,,39.6,Core,,,,,,,45.00,43.58,36.17,Cylinder dimensions not reported. Assumed to be 100 x 200 mm based on photo. Extracted core had a carbonation depth of 40mm.
Breccolotti & Bonfigli (2015),DS2_6,Italy,Element - In-situ,,TRUE,,,,EN 12504-4 (2004),Direct,,4315,,EN 12504-2 (2012),,,43.0,Core,,,,,,,45.70,44.26,36.73,Cylinder dimensions not reported. Assumed to be 100 x 200 mm based on photo. Extracted core had a carbonation depth of 25mm.
Breccolotti & Bonfigli (2015),DS2_7,Italy,Element - In-situ,,TRUE,,,,EN 12504-4 (2004),Direct,,4257,,EN 12504-2 (2012),,,45.6,Core,,,,,,,47.20,45.71,37.94,Cylinder dimensions not reported. Assumed to be 100 x 200 mm based on photo. Extracted core had a carbonation depth of 15mm.
Breccolotti & Bonfigli (2015),DS2_8,Italy,Element - In-situ,,TRUE,,,,EN 12504-4 (2004),Direct,,4414,,EN 12504-2 (2012),,,45.4,Core,,,,,,,57.00,55.20,45.82,Cylinder dimensions not reported. Assumed to be 100 x 200 mm based on photo. Extracted core had a carbonation depth of 20mm.
Breccolotti & Bonfigli (2015),DS2_9,Italy,Element - In-situ,,TRUE,,,,EN 12504-4 (2004),Direct,,4191,,EN 12504-2 (2012),,,49.7,Core,,,,,,,60.60,58.69,48.71,Cylinder dimensions not reported. Assumed to be 100 x 200 mm based on photo. Extracted core had a carbonation depth of 25mm.
Breccolotti & Bonfigli (2015),DS2_10,Italy,Element - In-situ,,TRUE,,,,EN 12504-4 (2004),Direct,,4104,,EN 12504-2 (2012),,,35.7,Core,,,,,,,22.90,22.18,18.41,Cylinder dimensions not reported. Assumed to be 100 x 200 mm based on photo. Extracted core had a carbonation depth of 80mm.
Nikhil et al. (2015),C15_1,India,Cube - Laboratory,28,FALSE,,,,IS 13311: Part 1 (1992),Direct,1,3620,,IS 13311: Part 2 (1992),,,23.0,Cube,150.0,150.0,20,0.50,M15,15,16.80,16.80,13.94,
Nikhil et al. (2015),C15_2,India,Cube - Laboratory,28,FALSE,,,,IS 13311: Part 1 (1992),Direct,1,3718,,IS 13311: Part 2 (1992),,,24.8,Cube,150.0,150.0,20,0.50,M15,15,17.40,17.40,14.44,
Nikhil et al. (2015),C15_3,India,Cube - Laboratory,28,FALSE,,,,IS 13311: Part 1 (1992),Direct,1,3906,,IS 13311: Part 2 (1992),,,25.2,Cube,150.0,150.0,20,0.50,M15,15,18.10,18.10,15.02,
Nikhil et al. (2015),C15_4,India,Cube - Laboratory,28,FALSE,,,,IS 13311: Part 1 (1992),Direct,1,3789,,IS 13311: Part 2 (1992),,,26.8,Cube,150.0,150.0,20,0.50,M15,15,19.60,19.60,16.27,
Nikhil et al. (2015),C20_1,India,Cube - Laboratory,28,FALSE,,,,IS 13311: Part 1 (1992),Direct,1,4003,,IS 13311: Part 2 (1992),,,27.6,Cube,150.0,150.0,20,0.50,M20,20,20.10,20.10,16.68,
Nikhil et al. (2015),C20_2,India,Cube - Laboratory,28,FALSE,,,,IS 13311: Part 1 (1992),Direct,1,4112,,IS 13311: Part 2 (1992),,,27.4,Cube,150.0,150.0,20,0.55,M20,20,20.50,20.50,17.02,
Nikhil et al. (2015),C20_3,India,Cube - Laboratory,28,FALSE,,,,IS 13311: Part 1 (1992),Direct,1,3964,,IS 13311: Part 2 (1992),,,29.6,Cube,150.0,150.0,20,0.55,M20,20,21.40,21.40,17.76,
Nikhil et al. (2015),C20_4,India,Cube - Laboratory,28,FALSE,,,,IS 13311: Part 1 (1992),Direct,1,4003,,IS 13311: Part 2 (1992),,,31.8,Cube,150.0,150.0,20,0.55,M20,20,23.80,23.80,19.75,
Nikhil et al. (2015),C25_1,India,Cube - Laboratory,28,FALSE,,,,IS 13311: Part 1 (1992),Direct,1,3998,,IS 13311: Part 2 (1992),,,33.0,Cube,150.0,150.0,20,0.54,M25,25,25.60,25.60,21.25,
Nikhil et al. (2015),C25_2,India,Cube - Laboratory,28,FALSE,,,,IS 13311: Part 1 (1992),Direct,1,4112,,IS 13311: Part 2 (1992),,,32.2,Cube,150.0,150.0,20,0.54,M25,25,26.90,26.90,22.33,
Nikhil et al. (2015),C25_3,India,Cube - Laboratory,28,FALSE,,,,IS 13311: Part 1 (1992),Direct,1,4049,,IS 13311: Part 2 (1992),,,29.2,Cube,150.0,150.0,20,0.54,M25,25,28.90,28.90,23.99,
Nikhil et al. (2015),C25_4,India,Cube - Laboratory,28,FALSE,,,,IS 13311: Part 1 (1992),Direct,1,4109,,IS 13311: Part 2 (1992),,,29.8,Cube,150.0,150.0,20,0.54,M25,25,29.60,29.60,24.57,
Nikhil et al. (2015),C30_1,India,Cube - Laboratory,28,FALSE,,,,IS 13311: Part 1 (1992),Direct,1,4112,,IS 13311: Part 2 (1992),,,30.4,Cube,150.0,150.0,20,0.49,M30,30,30.30,30.30,25.15,
Nikhil et al. (2015),C30_2,India,Cube - Laboratory,28,FALSE,,,,IS 13311: Part 1 (1992),Direct,1,4129,,IS 13311: Part 2 (1992),,,32.4,Cube,150.0,150.0,20,0.49,M30,30,31.20,31.20,25.90,
Nikhil et al. (2015),C30_3,India,Cube - Laboratory,28,FALSE,,,,IS 13311: Part 1 (1992),Direct,1,4219,,IS 13311: Part 2 (1992),,,31.2,Cube,150.0,150.0,20,0.49,M30,30,32.40,32.40,26.89,
Nikhil et al. (2015),C30_4,India,Cube - Laboratory,28,FALSE,,,,IS 13311: Part 1 (1992),Direct,1,4199,,IS 13311: Part 2 (1992),,,31.8,Cube,150.0,150.0,20,0.49,M30,30,33.10,33.10,27.47,
Nikhil et al. (2015),C35_1,India,Cube - Laboratory,28,FALSE,,,,IS 13311: Part 1 (1992),Direct,1,4112,,IS 13311: Part 2 (1992),,,33.6,Cube,150.0,150.0,20,0.49,M35,35,35.80,35.80,29.71,
Nikhil et al. (2015),C35_2,India,Cube - Laboratory,28,FALSE,,,,IS 13311: Part 1 (1992),Direct,1,4159,,IS 13311: Part 2 (1992),,,34.2,Cube,150.0,150.0,20,0.49,M35,35,36.90,36.90,30.63,
Nikhil et al. (2015),C35_3,India,Cube - Laboratory,28,FALSE,,,,IS 13311: Part 1 (1992),Direct,1,4259,,IS 13311: Part 2 (1992),,,35.8,Cube,150.0,150.0,20,0.49,M35,35,38.40,38.40,31.87,
Nikhil et al. (2015),C40_1,India,Cube - Laboratory,28,FALSE,,,,IS 13311: Part 1 (1992),Direct,1,4159,,IS 13311: Part 2 (1992),,,39.8,Cube,150.0,150.0,20,0.43,M40,40,40.20,40.20,33.37,
Nobile (2015),S_1,Italy,Cylinder - Laboratory,,FALSE,,,,,,,2470,,,,,34.7,Cylinder,,,,,,,10.00,10.00,10.00,No experimental parameters reported or in Nobile and Bonagura (same data) neither. Cylinder dimensions not reported. Assumed to be 150 x 300 mm for normalization. 
Nobile (2015),S_2,Italy,Cylinder - Laboratory,,FALSE,,,,,,,2450,,,,,38.9,Cylinder,,,,,,,12.60,12.60,12.60,No experimental parameters reported or in Nobile and Bonagura (same data) neither. Cylinder dimensions not reported. Assumed to be 150 x 300 mm for normalization. 
Nobile (2015),S_3,Italy,Cylinder - Laboratory,,FALSE,,,,,,,2830,,,,,36.4,Cylinder,,,,,,,17.50,17.50,17.50,No experimental parameters reported or in Nobile and Bonagura (same data) neither. Cylinder dimensions not reported. Assumed to be 150 x 300 mm for normalization. 
Nobile (2015),S_4,Italy,Cylinder - Laboratory,,FALSE,,,,,,,3250,,,,,31.9,Cylinder,,,,,,,17.80,17.80,17.80,No experimental parameters reported or in Nobile and Bonagura (same data) neither. Cylinder dimensions not reported. Assumed to be 150 x 300 mm for normalization. 
Nobile (2015),S_5,Italy,Cylinder - Laboratory,,FALSE,,,,,,,2960,,,,,37.2,Cylinder,,,,,,,18.50,18.50,18.50,No experimental parameters reported or in Nobile and Bonagura (same data) neither. Cylinder dimensions not reported. Assumed to be 150 x 300 mm for normalization. 
Nobile (2015),S_6,Italy,Cylinder - Laboratory,,FALSE,,,,,,,2930,,,,,38.8,Cylinder,,,,,,,18.70,18.70,18.70,No experimental parameters reported or in Nobile and Bonagura (same data) neither. Cylinder dimensions not reported. Assumed to be 150 x 300 mm for normalization. 
Nobile (2015),S_7,Italy,Cylinder - Laboratory,,FALSE,,,,,,,3285,,,,,34.6,Cylinder,,,,,,,18.90,18.90,18.90,No experimental parameters reported or in Nobile and Bonagura (same data) neither. Cylinder dimensions not reported. Assumed to be 150 x 300 mm for normalization. 
Nobile (2015),S_8,Italy,Cylinder - Laboratory,,FALSE,,,,,,,3120,,,,,39.3,Cylinder,,,,,,,20.60,20.60,20.60,No experimental parameters reported or in Nobile and Bonagura (same data) neither. Cylinder dimensions not reported. Assumed to be 150 x 300 mm for normalization. 
Nobile (2015),S_9,Italy,Cylinder - Laboratory,,FALSE,,,,,,,3140,,,,,39.8,Cylinder,,,,,,,23.25,23.25,23.25,No experimental parameters reported or in Nobile and Bonagura (same data) neither. Cylinder dimensions not reported. Assumed to be 150 x 300 mm for normalization. 
Nobile (2015),S_10,Italy,Cylinder - Laboratory,,FALSE,,,,,,,3500,,,,,36.8,Cylinder,,,,,,,25.60,25.60,25.60,No experimental parameters reported or in Nobile and Bonagura (same data) neither. Cylinder dimensions not reported. Assumed to be 150 x 300 mm for normalization. 
Nobile (2015),S_11,Italy,Cylinder - Laboratory,,FALSE,,,,,,,2965,,,,,39.0,Cylinder,,,,,,,27.80,27.80,27.80,No experimental parameters reported or in Nobile and Bonagura (same data) neither. Cylinder dimensions not reported. Assumed to be 150 x 300 mm for normalization. 
Nobile (2015),S_12,Italy,Cylinder - Laboratory,,FALSE,,,,,,,3470,,,,,41.4,Cylinder,,,,,,,29.30,29.30,29.30,No experimental parameters reported or in Nobile and Bonagura (same data) neither. Cylinder dimensions not reported. Assumed to be 150 x 300 mm for normalization. 
Nobile (2015),S_13,Italy,Cylinder - Laboratory,,FALSE,,,,,,,3490,,,,,38.4,Cylinder,,,,,,,32.16,32.16,32.16,No experimental parameters reported or in Nobile and Bonagura (same data) neither. Cylinder dimensions not reported. Assumed to be 150 x 300 mm for normalization. 
Nobile (2015),S_14,Italy,Cylinder - Laboratory,,FALSE,,,,,,,3750,,,,,45.5,Cylinder,,,,,,,36.80,36.80,36.80,No experimental parameters reported or in Nobile and Bonagura (same data) neither. Cylinder dimensions not reported. Assumed to be 150 x 300 mm for normalization. 
Nobile (2015),S_15,Italy,Cylinder - Laboratory,,FALSE,,,,,,,3900,,,,,47.3,Cylinder,,,,,,,54.10,54.10,54.10,No experimental parameters reported or in Nobile and Bonagura (same data) neither. Cylinder dimensions not reported. Assumed to be 150 x 300 mm for normalization. 
Nobile (2015),S_16,Italy,Cylinder - Laboratory,,FALSE,,,,,,,4095,,,,,47.3,Cylinder,,,,,,,56.60,56.60,56.60,No experimental parameters reported or in Nobile and Bonagura (same data) neither. Cylinder dimensions not reported. Assumed to be 150 x 300 mm for normalization. 
Pucinotti (2015),U5,Italy,Element - In-situ,31046,TRUE,,,,BS 4408: Part 5 (1974),Direct,,3879,,EN 13791 (2007),,,45.8,Core,188.0,94.0,,,,,14.27,13.82,11.47,The National Museum of Reggio Calabria was constructed somewhere in the 1930s. Confined masonry structure.
Pucinotti (2015),U6,Italy,Element - In-situ,31046,TRUE,,,,BS 4408: Part 5 (1974),Direct,,4110,,EN 13791 (2007),,,41.3,Core,183.0,94.0,,,,,16.91,16.38,13.59,The National Museum of Reggio Calabria was constructed somewhere in the 1930s. Confined masonry structure.
Pucinotti (2015),U7,Italy,Element - In-situ,31046,TRUE,,,,BS 4408: Part 5 (1974),Direct,,4072,,EN 13791 (2007),,,41.3,Core,147.0,74.0,,,,,18.42,17.38,14.42,The National Museum of Reggio Calabria was constructed somewhere in the 1930s. Confined masonry structure.
Pucinotti (2015),U8,Italy,Element - In-situ,31046,TRUE,,,,BS 4408: Part 5 (1974),Direct,,3134,,EN 13791 (2007),,,33.9,Core,163.0,94.0,,,,,4.97,4.31,3.58,The National Museum of Reggio Calabria was constructed somewhere in the 1930s. Confined masonry structure.
Pucinotti (2015),U9,Italy,Element - In-situ,31046,TRUE,,,,BS 4408: Part 5 (1974),Direct,,3533,,EN 13791 (2007),,,29.2,Core,187.0,94.0,,,,,11.81,11.44,9.49,The National Museum of Reggio Calabria was constructed somewhere in the 1930s. Confined masonry structure.
Pucinotti (2015),U10,Italy,Element - In-situ,31046,TRUE,,,,BS 4408: Part 5 (1974),Direct,,4265,,EN 13791 (2007),,,45.1,Core,188.0,94.0,,,,,19.16,18.55,15.40,The National Museum of Reggio Calabria was constructed somewhere in the 1930s. Confined masonry structure.
Pucinotti (2015),U11,Italy,Element - In-situ,31046,TRUE,,,,BS 4408: Part 5 (1974),Direct,,4095,,EN 13791 (2007),,,47.2,Core,186.0,94.0,,,,,17.86,17.30,14.36,The National Museum of Reggio Calabria was constructed somewhere in the 1930s. Confined masonry structure.
Pucinotti (2015),U12,Italy,Element - In-situ,31046,TRUE,,,,BS 4408: Part 5 (1974),Direct,,4237,,EN 13791 (2007),,,45.6,Core,149.0,74.0,,,,,25.68,24.23,20.11,The National Museum of Reggio Calabria was constructed somewhere in the 1930s. Confined masonry structure.
Pucinotti (2015),U19,Italy,Element - In-situ,31046,TRUE,,,,BS 4408: Part 5 (1974),Direct,,3581,,EN 13791 (2007),,,46.3,Core,185.0,94.0,,,,,12.67,12.27,10.18,The National Museum of Reggio Calabria was constructed somewhere in the 1930s. Confined masonry structure.
