Repository: bjhtud/MTL_in_MAT

# MTL_in_MAT

## 多任务情况

UHPC为核心数据集
测试集划分有两种方式：
1. 单任务测试集：针对每个任务，划分出该任务没有缺失标签的样本中的一部分作为测试集
   - 训练阶段：分任务训练，与其他任务(标签)的样本进行合并，这样就得到了一个训练集，这个训练集中特征和标签还是有缺失的
   - 训练出的模型：
     - 输入：特征 + 其他任务的标签
     - 输出：当前任务的标签
   - 测试阶段：使用该任务的测试集进行评估
   - 问题是：测试集中没有其他任务的标签，怎么办？

2. 多任务测试集：划分出所有任务都没有缺失标签的样本作为测试集
    - 训练阶段：使用其他样本作为训练集，这些样本中有缺失标签和缺失特征
    - 训练出的模型：
      - 输入：特征
      - 输出：所有任务的标签
    - 测试阶段：使用多任务测试集进行评估
    - 这样就能利用多个任务之间的关系进行预测
    - 缺点是：测试集会比较小，并且只能评估那些没有缺失标签的样本

##

File: data_set/Non_destructive/Complete SonReb Database.csv (part 9 of 16)
Literature,Specimen ID,Country,Specimen Type,Specimen Age (days),Rebar Present,UPV Device Brand & Model,Transducer Diameter (mm),Transducer Frequency (kHz),UPV Standard,Test Type,No. Tests,"Average Velocity, Vp (m/s)",RH Device Brand & Model,RH Standard,Orientation,No. Tests,"Median Rebound Number, RN",Core Specimen ,Height (mm),Width/Diameter (mm),Max Aggregate Size (mm),W/C Ratio,Strength Class,"Design Strength, fck (MPa)","fc,core (MPa)","fc,ref (MPa)","fc,cyl (MPa)",Notes
Masi et al. (2016),HA1_C1_1,Italy,Element - In-situ,,TRUE,,,,EN 12504-4 (2004),Direct,4,4046,,EN 12504-2 (2001),,4,39.0,Core,,,,,Rbk250,20,31.60,30.60,25.40,Age of case-study structure and dimensions of extracted core samples not reported. Cylinder core dimensions not reported. Assumed to be 100 x 200 mm for normalization.
Masi et al. (2016),HA1_C1_2,Italy,Element - In-situ,,TRUE,,,,EN 12504-4 (2004),Direct,4,3611,,EN 12504-2 (2001),,4,31.0,Core,,,,,Rbk250,20,26.80,25.95,21.54,Age of case-study structure and dimensions of extracted core samples not reported. Cylinder core dimensions not reported. Assumed to be 100 x 200 mm for normalization.
Masi et al. (2016),HA1_C1_3,Italy,Element - In-situ,,TRUE,,,,EN 12504-4 (2004),Direct,4,4350,,EN 12504-2 (2001),,4,43.0,Core,,,,,Rbk250,20,35.30,34.19,28.37,Age of case-study structure and dimensions of extracted core samples not reported. Cylinder core dimensions not reported. Assumed to be 100 x 200 mm for normalization.
Masi et al. (2016),HA1_C1_4,Italy,Element - In-situ,,TRUE,,,,EN 12504-4 (2004),Direct,4,4010,,EN 12504-2 (2001),,4,43.0,Core,,,,,Rbk250,20,35.10,33.99,28.21,Age of case-study structure and dimensions of extracted core samples not reported. Cylinder core dimensions not reported. Assumed to be 100 x 200 mm for normalization.
Masi et al. (2016),HA2_B1_1,Italy,Element - In-situ,,TRUE,,,,EN 12504-4 (2004),Direct,3,3576,,EN 12504-2 (2001),,3,23.0,Core,,,,,Rbk250,20,20.80,20.14,16.72,Age of case-study structure and dimensions of extracted core samples not reported. Cylinder core dimensions not reported. Assumed to be 100 x 200 mm for normalization.
Masi et al. (2016),HA2_C3_1,Italy,Element - In-situ,,TRUE,,,,EN 12504-4 (2004),Direct,4,3587,,EN 12504-2 (2001),,4,22.0,Core,,,,,Rbk250,20,22.30,21.60,17.92,Age of case-study structure and dimensions of extracted core samples not reported. Cylinder core dimensions not reported. Assumed to be 100 x 200 mm for normalization.
Masi et al. (2016),HA2_C3_2,Italy,Element - In-situ,,TRUE,,,,EN 12504-4 (2004),Direct,4,3140,,EN 12504-2 (2001),,4,22.0,Core,,,,,Rbk250,20,21.80,21.11,17.52,Age of case-study structure and dimensions of extracted core samples not reported. Cylinder core dimensions not reported. Assumed to be 100 x 200 mm for normalization.
Masi et al. (2016),HA2_C4_1,Italy,Element - In-situ,,TRUE,,,,EN 12504-4 (2004),Direct,4,3756,,EN 12504-2 (2001),,4,30.0,Core,,,,,Rbk250,20,25.80,24.99,20.74,Age of case-study structure and dimensions of extracted core samples not reported. Cylinder core dimensions not reported. Assumed to be 100 x 200 mm for normalization.
Masi et al. (2016),HA2_C4_2,Italy,Element - In-situ,,TRUE,,,,EN 12504-4 (2004),Direct,4,3072,,EN 12504-2 (2001),,4,25.0,Core,,,,,Rbk250,20,22.70,21.98,18.25,Age of case-study structure and dimensions of extracted core samples not reported. Cylinder core dimensions not reported. Assumed to be 100 x 200 mm for normalization.
Masi et al. (2016),HA2_B4_1,Italy,Element - In-situ,,TRUE,,,,EN 12504-4 (2004),Direct,3,3405,,EN 12504-2 (2001),,3,24.0,Core,,,,,Rbk250,20,22.60,21.89,18.17,Age of case-study structure and dimensions of extracted core samples not reported. Cylinder core dimensions not reported. Assumed to be 100 x 200 mm for normalization.
Masi et al. (2016),HA3_C2_1,Italy,Element - In-situ,,TRUE,,,,EN 12504-4 (2004),Direct,4,2850,,EN 12504-2 (2001),,4,26.0,Core,,,,,Rbk250,20,19.20,18.59,15.43,Age of case-study structure and dimensions of extracted core samples not reported. Cylinder core dimensions not reported. Assumed to be 100 x 200 mm for normalization.
Masi et al. (2016),HA3_C2_2,Italy,Element - In-situ,,TRUE,,,,EN 12504-4 (2004),Direct,4,2345,,EN 12504-2 (2001),,4,20.0,Core,,,,,Rbk250,20,16.30,15.79,13.10,Age of case-study structure and dimensions of extracted core samples not reported. Cylinder core dimensions not reported. Assumed to be 100 x 200 mm for normalization.
Masi et al. (2016),HA3_B2_1,Italy,Element - In-situ,,TRUE,,,,EN 12504-4 (2004),Direct,3,2204,,EN 12504-2 (2001),,3,22.0,Core,,,,,Rbk250,20,16.70,16.17,13.42,Age of case-study structure and dimensions of extracted core samples not reported. Cylinder core dimensions not reported. Assumed to be 100 x 200 mm for normalization.
Masi et al. (2016),HA3_B3_1,Italy,Element - In-situ,,TRUE,,,,EN 12504-4 (2004),Direct,3,2378,,EN 12504-2 (2001),,3,23.0,Core,,,,,Rbk250,20,18.80,18.21,15.11,Age of case-study structure and dimensions of extracted core samples not reported. Cylinder core dimensions not reported. Assumed to be 100 x 200 mm for normalization.
Saleem et al. (2016),C_B_2,Pakistan,Element - In-situ,3285,TRUE,PUNDIT,50,54,EN 12504-4 (2004),Direct,3,3700,Original Schmidt Type N,ASTM C805 (2002),Horizontal,10,37.0,Core,,,,0.45,,28,35.30,34.19,34.19,Cylinder dimensions not reported. Assumed to be 100 x 200 mm for normalization. 
Saleem et al. (2016),C_B_3,Pakistan,Element - In-situ,3285,TRUE,PUNDIT,50,54,EN 12504-4 (2004),Direct,3,3800,Original Schmidt Type N,ASTM C805 (2002),Horizontal,10,38.0,Core,,,,0.45,,28,37.30,36.12,36.12,Cylinder dimensions not reported. Assumed to be 100 x 200 mm for normalization. 
Saleem et al. (2016),C_B_4,Pakistan,Element - In-situ,3285,TRUE,PUNDIT,50,54,EN 12504-4 (2004),Direct,3,3800,Original Schmidt Type N,ASTM C805 (2002),Horizontal,10,36.0,Core,,,,0.45,,28,33.40,32.35,32.35,Cylinder dimensions not reported. Assumed to be 100 x 200 mm for normalization. 
Saleem et al. (2016),C_LGF_1,Pakistan,Element - In-situ,3285,TRUE,PUNDIT,50,54,EN 12504-4 (2004),Direct,3,4400,Original Schmidt Type N,ASTM C805 (2002),Horizontal,10,41.0,Core,,,,0.45,,28,43.20,41.84,41.84,Cylinder dimensions not reported. Assumed to be 100 x 200 mm for normalization. 
Saleem et al. (2016),C_LGF_2,Pakistan,Element - In-situ,3285,TRUE,PUNDIT,50,54,EN 12504-4 (2004),Direct,3,4100,Original Schmidt Type N,ASTM C805 (2002),Horizontal,10,40.0,Core,,,,0.45,,28,41.20,39.90,39.90,Cylinder dimensions not reported. Assumed to be 100 x 200 mm for normalization. 
Saleem et al. (2016),C_LGF_3,Pakistan,Element - In-situ,3285,TRUE,PUNDIT,50,54,EN 12504-4 (2004),Direct,3,3700,Original Schmidt Type N,ASTM C805 (2002),Horizontal,10,39.0,Core,,,,0.45,,28,39.20,37.96,37.96,Cylinder dimensions not reported. Assumed to be 100 x 200 mm for normalization. 
Saleem et al. (2016),C_LGF_4,Pakistan,Element - In-situ,3285,TRUE,PUNDIT,50,54,EN 12504-4 (2004),Direct,3,3800,Original Schmidt Type N,ASTM C805 (2002),Horizontal,10,38.0,Core,,,,0.45,,28,37.30,36.12,36.12,Cylinder dimensions not reported. Assumed to be 100 x 200 mm for normalization. 
Saleem et al. (2016),C_GF_1,Pakistan,Element - In-situ,3285,TRUE,PUNDIT,50,54,EN 12504-4 (2004),Direct,3,4000,Original Schmidt Type N,ASTM C805 (2002),Horizontal,10,40.0,Core,,,,0.45,,28,41.20,39.90,39.90,Cylinder dimensions not reported. Assumed to be 100 x 200 mm for normalization. 
Saleem et al. (2016),C_GF_2,Pakistan,Element - In-situ,3285,TRUE,PUNDIT,50,54,EN 12504-4 (2004),Direct,3,4200,Original Schmidt Type N,ASTM C805 (2002),Horizontal,10,43.0,Core,,,,0.45,,28,47.10,45.61,45.61,Cylinder dimensions not reported. Assumed to be 100 x 200 mm for normalization. 
Saleem et al. (2016),C_GF_3,Pakistan,Element - In-situ,3285,TRUE,PUNDIT,50,54,EN 12504-4 (2004),Direct,3,4000,Original Schmidt Type N,ASTM C805 (2002),Horizontal,10,42.0,Core,,,,0.45,,28,45.10,43.68,43.68,Cylinder dimensions not reported. Assumed to be 100 x 200 mm for normalization. 
Saleem et al. (2016),C_GF_4,Pakistan,Element - In-situ,3285,TRUE,PUNDIT,50,54,EN 12504-4 (2004),Direct,3,4300,Original Schmidt Type N,ASTM C805 (2002),Horizontal,10,39.0,Core,,,,0.45,,28,39.20,37.96,37.96,Cylinder dimensions not reported. Assumed to be 100 x 200 mm for normalization. 
Saleem et al. (2016),C_FL_1,Pakistan,Element - In-situ,3285,TRUE,PUNDIT,50,54,EN 12504-4 (2004),Direct,3,4300,Original Schmidt Type N,ASTM C805 (2002),Horizontal,10,40.0,Core,,,,0.45,,28,41.20,39.90,39.90,Cylinder dimensions not reported. Assumed to be 100 x 200 mm for normalization. 
Saleem et al. (2016),C_FL_2,Pakistan,Element - In-situ,3285,TRUE,PUNDIT,50,54,EN 12504-4 (2004),Direct,3,3700,Original Schmidt Type N,ASTM C805 (2002),Horizontal,10,41.0,Core,,,,0.45,,28,43.20,41.84,41.84,Cylinder dimensions not reported. Assumed to be 100 x 200 mm for normalization. 
Saleem et al. (2016),C_FL_3,Pakistan,Element - In-situ,3285,TRUE,PUNDIT,50,54,EN 12504-4 (2004),Direct,3,4200,Original Schmidt Type N,ASTM C805 (2002),Horizontal,10,46.0,Core,,,,0.45,,28,52.00,50.36,50.36,Cylinder dimensions not reported. Assumed to be 100 x 200 mm for normalization. 
Saleem et al. (2016),LW_B_1,Pakistan,Element - In-situ,3285,TRUE,PUNDIT,50,54,EN 12504-4 (2004),Direct,3,4100,Original Schmidt Type N,ASTM C805 (2002),Horizontal,10,40.0,Core,,,,0.45,,28,41.20,39.90,39.90,Cylinder dimensions not reported. Assumed to be 100 x 200 mm for normalization. 
Saleem et al. (2016),LW_B_2,Pakistan,Element - In-situ,3285,TRUE,PUNDIT,50,54,EN 12504-4 (2004),Direct,3,3300,Original Schmidt Type N,ASTM C805 (2002),Horizontal,10,34.0,Core,,,,0.45,,28,30.40,29.44,29.44,Cylinder dimensions not reported. Assumed to be 100 x 200 mm for normalization. 
Saleem et al. (2016),LW_B_3,Pakistan,Element - In-situ,3285,TRUE,PUNDIT,50,54,EN 12504-4 (2004),Direct,3,3700,Original Schmidt Type N,ASTM C805 (2002),Horizontal,10,39.0,Core,,,,0.45,,28,39.20,37.96,37.96,Cylinder dimensions not reported. Assumed to be 100 x 200 mm for normalization. 
Saleem et al. (2016),LW_LGF_1,Pakistan,Element - In-situ,3285,TRUE,PUNDIT,50,54,EN 12504-4 (2004),Direct,3,4700,Original Schmidt Type N,ASTM C805 (2002),Horizontal,10,46.0,Core,,,,0.45,,28,52.00,50.36,50.36,Cylinder dimensions not reported. Assumed to be 100 x 200 mm for normalization. 
Saleem et al. (2016),LW_GF_1,Pakistan,Element - In-situ,3285,TRUE,PUNDIT,50,54,EN 12504-4 (2004),Direct,3,4700,Original Schmidt Type N,ASTM C805 (2002),Horizontal,10,40.0,Core,,,,0.45,,28,41.20,39.90,39.90,Cylinder dimensions not reported. Assumed to be 100 x 200 mm for normalization. 
Saleem et al. (2016),LW_GF_2,Pakistan,Element - In-situ,3285,TRUE,PUNDIT,50,54,EN 12504-4 (2004),Direct,3,4200,Original Schmidt Type N,ASTM C805 (2002),Horizontal,10,47.0,Core,,,,0.45,,28,54.00,52.29,52.29,Cylinder dimensions not reported. Assumed to be 100 x 200 mm for normalization. 
Saleem et al. (2016),LW_GF_3,Pakistan,Element - In-situ,3285,TRUE,PUNDIT,50,54,EN 12504-4 (2004),Direct,3,4300,Original Schmidt Type N,ASTM C805 (2002),Horizontal,10,38.0,Core,,,,0.45,,28,37.30,36.12,36.12,Cylinder dimensions not reported. Assumed to be 100 x 200 mm for normalization. 
Saleem et al. (2016),LW_GF_4,Pakistan,Element - In-situ,3285,TRUE,PUNDIT,50,54,EN 12504-4 (2004),Direct,3,4100,Original Schmidt Type N,ASTM C805 (2002),Horizontal,10,43.0,Core,,,,0.45,,28,46.10,44.64,44.64,Cylinder dimensions not reported. Assumed to be 100 x 200 mm for normalization. 
Saleem et al. (2016),S_B_1,Pakistan,Element - In-situ,3285,TRUE,PUNDIT,50,54,EN 12504-4 (2004),Indirect,3,2400,Original Schmidt Type N,ASTM C805 (2002),Vertical,10,36.0,Core,,,,0.45,,28,39.20,37.96,37.96,Cylinder dimensions not reported. Assumed to be 100 x 200 mm for normalization. 
Saleem et al. (2016),S_B_2,Pakistan,Element - In-situ,3285,TRUE,PUNDIT,50,54,EN 12504-4 (2004),Indirect,3,2600,Original Schmidt Type N,ASTM C805 (2002),Vertical,10,34.0,Core,,,,0.45,,28,35.30,34.19,34.19,Cylinder dimensions not reported. Assumed to be 100 x 200 mm for normalization. 
Saleem et al. (2016),S_B_3,Pakistan,Element - In-situ,3285,TRUE,PUNDIT,50,54,EN 12504-4 (2004),Indirect,3,2600,Original Schmidt Type N,ASTM C805 (2002),Vertical,10,34.0,Core,,,,0.45,,21,35.30,34.19,34.19,Cylinder dimensions not reported. Assumed to be 100 x 200 mm for normalization. 
Saleem et al. (2016),S_LGF_1,Pakistan,Element - In-situ,3285,TRUE,PUNDIT,50,54,EN 12504-4 (2004),Indirect,3,2200,Original Schmidt Type N,ASTM C805 (2002),Vertical,10,41.0,Core,,,,0.45,,21,47.10,45.61,45.61,Cylinder dimensions not reported. Assumed to be 100 x 200 mm for normalization. 
Saleem et al. (2016),S_LGF_2,Pakistan,Element - In-situ,3285,TRUE,PUNDIT,50,54,EN 12504-4 (2004),Indirect,3,2200,Original Schmidt Type N,ASTM C805 (2002),Vertical,10,40.0,Core,,,,0.45,,21,46.10,44.64,44.64,Cylinder dimensions not reported. Assumed to be 100 x 200 mm for normalization. 
Saleem et al. (2016),S_LGF_3,Pakistan,Element - In-situ,3285,TRUE,PUNDIT,50,54,EN 12504-4 (2004),Indirect,3,2600,Original Schmidt Type N,ASTM C805 (2002),Vertical,10,36.0,Core,,,,0.45,,21,39.20,37.96,37.96,Cylinder dimensions not reported. Assumed to be 100 x 200 mm for normalization. 
Saleem et al. (2016),S_LGF_4,Pakistan,Element - In-situ,3285,TRUE,PUNDIT,50,54,EN 12504-4 (2004),Indirect,3,2200,Original Schmidt Type N,ASTM C805 (2002),Vertical,10,39.0,Core,,,,0.45,,21,44.20,42.80,42.80,Cylinder dimensions not reported. Assumed to be 100 x 200 mm for normalization. 
Saleem et al. (2016),S_GF_1,Pakistan,Element - In-situ,3285,TRUE,PUNDIT,50,54,EN 12504-4 (2004),Indirect,3,2200,Original Schmidt Type N,ASTM C805 (2002),Vertical,10,37.0,Core,,,,0.45,,21,41.20,39.90,39.90,Cylinder dimensions not reported. Assumed to be 100 x 200 mm for normalization. 
Saleem et al. (2016),S_GF_2,Pakistan,Element - In-situ,3285,TRUE,PUNDIT,50,54,EN 12504-4 (2004),Indirect,3,2200,Original Schmidt Type N,ASTM C805 (2002),Vertical,10,38.0,Core,,,,0.45,,21,42.20,40.87,40.87,Cylinder dimensions not reported. Assumed to be 100 x 200 mm for normalization. 
Saleem et al. (2016),S_FL_1,Pakistan,Element - In-situ,3285,TRUE,PUNDIT,50,54,EN 12504-4 (2004),Indirect,3,2000,Original Schmidt Type N,ASTM C805 (2002),Vertical,10,34.0,Core,,,,0.45,,21,36.20,35.06,35.06,Cylinder dimensions not reported. Assumed to be 100 x 200 mm for normalization. 
Saleem et al. (2016),S_FL_2,Pakistan,Element - In-situ,3285,TRUE,PUNDIT,50,54,EN 12504-4 (2004),Indirect,3,1600,Original Schmidt Type N,ASTM C805 (2002),Vertical,10,38.0,Core,,,,0.45,,21,30.40,29.44,29.44,Cylinder dimensions not reported. Assumed to be 100 x 200 mm for normalization. 
Craeye et al. (2017),C12_S1,Belgium,Element - Laboratory,90,FALSE,,50,54,EN 12504-4 (2004),Direct,8,3630,Original Schmidt Analog,EN 12504-2 (2001),Vertical,9,26.0,Cylinder,100.0,105.0,22,1.00,C12/15,12,19.14,16.70,16.70,
Craeye et al. (2017),C12_S2,Belgium,Element - Laboratory,90,FALSE,,50,54,EN 12504-4 (2004),Direct,8,3576,Original Schmidt Analog,EN 12504-2 (2001),Vertical,9,27.0,Cylinder,100.0,105.0,22,1.00,C12/15,12,19.18,16.74,16.74,
Craeye et al. (2017),C20_S1,Belgium,Element - Laboratory,90,FALSE,,50,54,EN 12504-4 (2004),Direct,8,4144,Original Schmidt Analog,EN 12504-2 (2001),Vertical,9,32.0,Cylinder,100.0,105.0,22,0.60,C20/25,20,36.10,31.51,31.51,
Craeye et al. (2017),C20_S2,Belgium,Element - Laboratory,90,FALSE,,50,54,EN 12504-4 (2004),Direct,8,4047,Original Schmidt Analog,EN 12504-2 (2001),Vertical,9,30.0,Cylinder,100.0,105.0,22,0.60,C20/25,20,35.84,31.28,31.28,
Craeye et al. (2017),C25_S1,Belgium,Element - Laboratory,90,FALSE,,50,54,EN 12504-4 (2004),Direct,8,4217,Original Schmidt Analog,EN 12504-2 (2001),Vertical,9,32.5,Cylinder,100.0,105.0,22,0.55,C25/30,25,42.12,36.76,36.76,
Craeye et al. (2017),C25_S2,Belgium,Element - Laboratory,90,FALSE,,50,54,EN 12504-4 (2004),Direct,8,4213,Original Schmidt Analog,EN 12504-2 (2001),Vertical,9,32.5,Cylinder,100.0,105.0,22,0.55,C25/30,25,42.92,37.46,37.46,
Craeye et al. (2017),C30_S1,Belgium,Element - Laboratory,90,FALSE,,50,54,EN 12504-4 (2004),Direct,8,4458,Original Schmidt Analog,EN 12504-2 (2001),Vertical,9,43.0,Cylinder,100.0,105.0,22,0.50,C30/37,30,68.30,59.61,59.61,
Craeye et al. (2017),C30_S2,Belgium,Element - Laboratory,90,FALSE,,50,54,EN 12504-4 (2004),Direct,8,4588,Original Schmidt Analog,EN 12504-2 (2001),Vertical,9,39.0,Cylinder,100.0,105.0,22,0.50,C30/37,30,62.92,54.91,54.91,
Craeye et al. (2017),C35_S1,Belgium,Element - Laboratory,90,FALSE,,50,54,EN 12504-4 (2004),Direct,8,4673,Original Schmidt Analog,EN 12504-2 (2001),Vertical,9,37.5,Cylinder,100.0,105.0,8,0.45,C35/45,35,57.90,50.53,50.53,
Craeye et al. (2017),C35_S2,Belgium,Element - Laboratory,90,FALSE,,50,54,EN 12504-4 (2004),Direct,8,4634,Original Schmidt Analog,EN 12504-2 (2001),Vertical,9,35.0,Cylinder,100.0,105.0,8,0.45,C35/45,35,56.35,49.18,49.18,
Craeye et al. (2017),C40_S1,Belgium,Element - Laboratory,90,FALSE,,50,54,EN 12504-4 (2004),Direct,8,4646,Original Schmidt Analog,EN 12504-2 (2001),Vertical,9,43.0,Cylinder,100.0,105.0,22,0.40,C40/50,40,76.14,66.45,66.45,
Craeye et al. (2017),C40_S2,Belgium,Element - Laboratory,90,FALSE,,50,54,EN 12504-4 (2004),Direct,8,4536,Original Schmidt Analog,EN 12504-2 (2001),Vertical,9,40.5,Cylinder,100.0,105.0,22,0.40,C40/50,40,67.52,58.93,58.93,
Craeye et al. (2017),C50_S1,Belgium,Element - Laboratory,90,FALSE,,50,54,EN 12504-4 (2004),Direct,8,4840,Original Schmidt Analog,EN 12504-2 (2001),Vertical,9,41.5,Cylinder,100.0,105.0,22,0.40,C50/60,50,71.12,62.07,62.07,
Craeye et al. (2017),C50_S2,Belgium,Element - Laboratory,90,FALSE,,50,54,EN 12504-4 (2004),Direct,8,4948,Original Schmidt Analog,EN 12504-2 (2001),Vertical,9,40.0,Cylinder,100.0,105.0,22,0.40,C50/60,50,71.42,62.33,62.33,
Craeye et al. (2017),C12_S1,Belgium,Element - Laboratory,90,FALSE,,50,54,EN 12504-4 (2004),Semi-direct,8,4087,Original Schmidt Analog,EN 12504-2 (2001),Vertical,9,26.0,Cylinder,100.0,105.0,22,1.00,C12/15,12,19.14,16.70,16.70,
Craeye et al. (2017),C12_S2,Belgium,Element - Laboratory,90,FALSE,,50,54,EN 12504-4 (2004),Semi-direct,8,4281,Original Schmidt Analog,EN 12504-2 (2001),Vertical,9,27.0,Cylinder,100.0,105.0,22,1.00,C12/15,12,19.18,16.74,16.74,
Craeye et al. (2017),C20_S1,Belgium,Element - Laboratory,90,FALSE,,50,54,EN 12504-4 (2004),Semi-direct,8,4479,Original Schmidt Analog,EN 12504-2 (2001),Vertical,9,32.0,Cylinder,100.0,105.0,22,0.60,C20/25,20,36.10,31.51,31.51,
Craeye et al. (2017),C20_S2,Belgium,Element - Laboratory,90,FALSE,,50,54,EN 12504-4 (2004),Semi-direct,8,4348,Original Schmidt Analog,EN 12504-2 (2001),Vertical,9,30.0,Cylinder,100.0,105.0,22,0.60,C20/25,20,35.84,31.28,31.28,
Craeye et al. (2017),C25_S1,Belgium,Element - Laboratory,90,FALSE,,50,54,EN 12504-4 (2004),Semi-direct,8,4504,Original Schmidt Analog,EN 12504-2 (2001),Vertical,9,32.5,Cylinder,100.0,105.0,22,0.55,C25/30,25,42.12,36.76,36.76,
Craeye et al. (2017),C25_S2,Belgium,Element - Laboratory,90,FALSE,,50,54,EN 12504-4 (2004),Semi-direct,8,4326,Original Schmidt Analog,EN 12504-2 (2001),Vertical,9,32.5,Cylinder,100.0,105.0,22,0.55,C25/30,25,42.92,37.46,37.46,
Craeye et al. (2017),C30_S1,Belgium,Element - Laboratory,90,FALSE,,50,54,EN 12504-4 (2004),Semi-direct,8,4792,Original Schmidt Analog,EN 12504-2 (2001),Vertical,9,43.0,Cylinder,100.0,105.0,22,0.50,C30/37,30,68.30,59.61,59.61,
Craeye et al. (2017),C30_S2,Belgium,Element - Laboratory,90,FALSE,,50,54,EN 12504-4 (2004),Semi-direct,8,5166,Original Schmidt Analog,EN 12504-2 (2001),Vertical,9,39.0,Cylinder,100.0,105.0,22,0.50,C30/37,30,62.92,54.91,54.91,
Craeye et al. (2017),C35_S1,Belgium,Element - Laboratory,90,FALSE,,50,54,EN 12504-4 (2004),Semi-direct,8,5045,Original Schmidt Analog,EN 12504-2 (2001),Vertical,9,37.5,Cylinder,100.0,105.0,8,0.45,C35/45,35,57.90,50.53,50.53,
Craeye et al. (2017),C35_S2,Belgium,Element - Laboratory,90,FALSE,,50,54,EN 12504-4 (2004),Semi-direct,8,4976,Original Schmidt Analog,EN 12504-2 (2001),Vertical,9,35.0,Cylinder,100.0,105.0,8,0.45,C35/45,35,56.35,49.18,49.18,
Craeye et al. (2017),C40_S1,Belgium,Element - Laboratory,90,FALSE,,50,54,EN 12504-4 (2004),Semi-direct,8,5109,Original Schmidt Analog,EN 12504-2 (2001),Vertical,9,43.0,Cylinder,100.0,105.0,22,0.40,C40/50,40,76.14,66.45,66.45,
Craeye et al. (2017),C40_S2,Belgium,Element - Laboratory,90,FALSE,,50,54,EN 12504-4 (2004),Semi-direct,8,5215,Original Schmidt Analog,EN 12504-2 (2001),Vertical,9,40.5,Cylinder,100.0,105.0,22,0.40,C40/50,40,67.52,58.93,58.93,
Craeye et al. (2017),C50_S1,Belgium,Element - Laboratory,90,FALSE,,50,54,EN 12504-4 (2004),Semi-direct,8,5021,Original Schmidt Analog,EN 12504-2 (2001),Vertical,9,41.5,Cylinder,100.0,105.0,22,0.40,C50/60,50,71.12,62.07,62.07,
Craeye et al. (2017),C50_S2,Belgium,Element - Laboratory,90,FALSE,,50,54,EN 12504-4 (2004),Semi-direct,8,5256,Original Schmidt Analog,EN 12504-2 (2001),Vertical,9,40.0,Cylinder,100.0,105.0,22,0.40,C50/60,50,71.42,62.33,62.33,
Craeye et al. (2017),C12_S1,Belgium,Element - Laboratory,90,FALSE,,50,54,EN 12504-4 (2004),Indirect,8,3362,Original Schmidt Analog,EN 12504-2 (2001),Vertical,9,26.0,Cylinder,100.0,105.0,22,1.00,C12/15,12,19.14,16.70,16.70,
Craeye et al. (2017),C12_S2,Belgium,Element - Laboratory,90,FALSE,,50,54,EN 12504-4 (2004),Indirect,8,3712,Original Schmidt Analog,EN 12504-2 (2001),Vertical,9,27.0,Cylinder,100.0,105.0,22,1.00,C12/15,12,19.18,16.74,16.74,
Craeye et al. (2017),C20_S1,Belgium,Element - Laboratory,90,FALSE,,50,54,EN 12504-4 (2004),Indirect,8,3616,Original Schmidt Analog,EN 12504-2 (2001),Vertical,9,32.0,Cylinder,100.0,105.0,22,0.60,C20/25,20,36.10,31.51,31.51,
Craeye et al. (2017),C20_S2,Belgium,Element - Laboratory,90,FALSE,,50,54,EN 12504-4 (2004),Indirect,8,4320,Original Schmidt Analog,EN 12504-2 (2001),Vertical,9,30.0,Cylinder,100.0,105.0,22,0.60,C20/25,20,35.84,31.28,31.28,
Craeye et al. (2017),C25_S1,Belgium,Element - Laboratory,90,FALSE,,50,54,EN 12504-4 (2004),Indirect,8,3799,Original Schmidt Analog,EN 12504-2 (2001),Vertical,9,32.5,Cylinder,100.0,105.0,22,0.55,C25/30,25,42.12,36.76,36.76,
Craeye et al. (2017),C25_S2,Belgium,Element - Laboratory,90,FALSE,,50,54,EN 12504-4 (2004),Indirect,8,4211,Original Schmidt Analog,EN 12504-2 (2001),Vertical,9,32.5,Cylinder,100.0,105.0,22,0.55,C25/30,25,42.92,37.46,37.46,
Craeye et al. (2017),C30_S1,Belgium,Element - Laboratory,90,FALSE,,50,54,EN 12504-4 (2004),Indirect,8,4759,Original Schmidt Analog,EN 12504-2 (2001),Vertical,9,43.0,Cylinder,100.0,105.0,22,0.50,C30/37,30,68.30,59.61,59.61,
Craeye et al. (2017),C30_S2,Belgium,Element - Laboratory,90,FALSE,,50,54,EN 12504-4 (2004),Indirect,8,4439,Original Schmidt Analog,EN 12504-2 (2001),Vertical,9,39.0,Cylinder,100.0,105.0,22,0.50,C30/37,30,62.92,54.91,54.91,
Craeye et al. (2017),C35_S1,Belgium,Element - Laboratory,90,FALSE,,50,54,EN 12504-4 (2004),Indirect,8,4873,Original Schmidt Analog,EN 12504-2 (2001),Vertical,9,37.5,Cylinder,100.0,105.0,8,0.45,C35/45,35,57.90,50.53,50.53,
Craeye et al. (2017),C35_S2,Belgium,Element - Laboratory,90,FALSE,,50,54,EN 12504-4 (2004),Indirect,8,4499,Original Schmidt Analog,EN 12504-2 (2001),Vertical,9,35.0,Cylinder,100.0,105.0,8,0.45,C35/45,35,56.35,49.18,49.18,
Craeye et al. (2017),C40_S1,Belgium,Element - Laboratory,90,FALSE,,50,54,EN 12504-4 (2004),Indirect,8,4651,Original Schmidt Analog,EN 12504-2 (2001),Vertical,9,43.0,Cylinder,100.0,105.0,22,0.40,C40/50,40,76.14,66.45,66.45,
Craeye et al. (2017),C40_S2,Belgium,Element - Laboratory,90,FALSE,,50,54,EN 12504-4 (2004),Indirect,8,4768,Original Schmidt Analog,EN 12504-2 (2001),Vertical,9,40.5,Cylinder,100.0,105.0,22,0.40,C40/50,40,67.52,58.93,58.93,
Craeye et al. (2017),C50_S1,Belgium,Element - Laboratory,90,FALSE,,50,54,EN 12504-4 (2004),Indirect,8,4777,Original Schmidt Analog,EN 12504-2 (2001),Vertical,9,41.5,Cylinder,100.0,105.0,22,0.40,C50/60,50,71.12,62.07,62.07,
Craeye et al. (2017),C50_S2,Belgium,Element - Laboratory,90,FALSE,,50,54,EN 12504-4 (2004),Indirect,8,4843,Original Schmidt Analog,EN 12504-2 (2001),Vertical,9,40.0,Cylinder,100.0,105.0,22,0.40,C50/60,50,71.42,62.33,62.33,
Craeye et al. (2017),C12_S1,Belgium,Element - Laboratory,90,FALSE,,50,54,EN 12504-4 (2004),Direct,8,3630,C181 Digi-Schmidt Type N,EN 12504-2 (2001),Vertical,9,44.0,Cylinder,100.0,105.0,22,1.00,C12/15,12,19.14,16.70,16.70,
Craeye et al. (2017),C12_S2,Belgium,Element - Laboratory,90,FALSE,,50,54,EN 12504-4 (2004),Direct,8,3576,C181 Digi-Schmidt Type N,EN 12504-2 (2001),Vertical,9,43.0,Cylinder,100.0,105.0,22,1.00,C12/15,12,19.18,16.74,16.74,
Craeye et al. (2017),C20_S1,Belgium,Element - Laboratory,90,FALSE,,50,54,EN 12504-4 (2004),Direct,8,4144,C181 Digi-Schmidt Type N,EN 12504-2 (2001),Vertical,9,51.3,Cylinder,100.0,105.0,22,0.60,C20/25,20,36.10,31.51,31.51,
Craeye et al. (2017),C20_S2,Belgium,Element - Laboratory,90,FALSE,,50,54,EN 12504-4 (2004),Direct,8,4047,C181 Digi-Schmidt Type N,EN 12504-2 (2001),Vertical,9,48.8,Cylinder,100.0,105.0,22,0.60,C20/25,20,35.84,31.28,31.28,
Craeye et al. (2017),C25_S1,Belgium,Element - Laboratory,90,FALSE,,50,54,EN 12504-4 (2004),Direct,8,4217,C181 Digi-Schmidt Type N,EN 12504-2 (2001),Vertical,9,49.0,Cylinder,100.0,105.0,22,0.55,C25/30,25,42.12,36.76,36.76,
Craeye et al. (2017),C25_S2,Belgium,Element - Laboratory,90,FALSE,,50,54,EN 12504-4 (2004),Direct,8,4213,C181 Digi-Schmidt Type N,EN 12504-2 (2001),Vertical,9,50.0,Cylinder,100.0,105.0,22,0.55,C25/30,25,42.92,37.46,37.46,
Craeye et al. (2017),C30_S1,Belgium,Element - Laboratory,90,FALSE,,50,54,EN 12504-4 (2004),Direct,8,4458,C181 Digi-Schmidt Type N,EN 12504-2 (2001),Vertical,9,60.0,Cylinder,100.0,105.0,22,0.50,C30/37,30,68.30,59.61,59.61,
Craeye et al. (2017),C30_S2,Belgium,Element - Laboratory,90,FALSE,,50,54,EN 12504-4 (2004),Direct,8,4588,C181 Digi-Schmidt Type N,EN 12504-2 (2001),Vertical,9,59.3,Cylinder,100.0,105.0,22,0.50,C30/37,30,62.92,54.91,54.91,
Craeye et al. (2017),C35_S1,Belgium,Element - Laboratory,90,FALSE,,50,54,EN 12504-4 (2004),Direct,8,4673,C181 Digi-Schmidt Type N,EN 12504-2 (2001),Vertical,9,58.0,Cylinder,100.0,105.0,8,0.45,C35/45,35,57.90,50.53,50.53,
Craeye et al. (2017),C35_S2,Belgium,Element - Laboratory,90,FALSE,,50,54,EN 12504-4 (2004),Direct,8,4634,C181 Digi-Schmidt Type N,EN 12504-2 (2001),Vertical,9,58.0,Cylinder,100.0,105.0,8,0.45,C35/45,35,56.35,49.18,49.18,
Craeye et al. (2017),C40_S1,Belgium,Element - Laboratory,90,FALSE,,50,54,EN 12504-4 (2004),Direct,8,4646,C181 Digi-Schmidt Type N,EN 12504-2 (2001),Vertical,9,63.5,Cylinder,100.0,105.0,22,0.40,C40/50,40,76.14,66.45,66.45,
Craeye et al. (2017),C40_S2,Belgium,Element - Laboratory,90,FALSE,,50,54,EN 12504-4 (2004),Direct,8,4536,C181 Digi-Schmidt Type N,EN 12504-2 (2001),Vertical,9,61.0,Cylinder,100.0,105.0,22,0.40,C40/50,40,67.52,58.93,58.93,
Craeye et al. (2017),C50_S1,Belgium,Element - Laboratory,90,FALSE,,50,54,EN 12504-4 (2004),Direct,8,4840,C181 Digi-Schmidt Type N,EN 12504-2 (2001),Vertical,9,59.0,Cylinder,100.0,105.0,22,0.40,C50/60,50,71.12,62.07,62.07,
Craeye et al. (2017),C50_S2,Belgium,Element - Laboratory,90,FALSE,,50,54,EN 12504-4 (2004),Direct,8,4948,C181 Digi-Schmidt Type N,EN 12504-2 (2001),Vertical,9,60.0,Cylinder,100.0,105.0,22,0.40,C50/60,50,71.42,62.33,62.33,
Craeye et al. (2017),C12_S1,Belgium,Element - Laboratory,90,FALSE,,50,54,EN 12504-4 (2004),Semi-direct,8,4087,C181 Digi-Schmidt Type N,EN 12504-2 (2001),Vertical,9,44.0,Cylinder,100.0,105.0,22,1.00,C12/15,12,19.14,16.70,16.70,
Craeye et al. (2017),C12_S2,Belgium,Element - Laboratory,90,FALSE,,50,54,EN 12504-4 (2004),Semi-direct,8,4281,C181 Digi-Schmidt Type N,EN 12504-2 (2001),Vertical,9,43.0,Cylinder,100.0,105.0,22,1.00,C12/15,12,19.18,16.74,16.74,
Craeye et al. (2017),C20_S1,Belgium,Element - Laboratory,90,FALSE,,50,54,EN 12504-4 (2004),Semi-direct,8,4479,C181 Digi-Schmidt Type N,EN 12504-2 (2001),Vertical,9,51.3,Cylinder,100.0,105.0,22,0.60,C20/25,20,36.10,31.51,31.51,
Craeye et al. (2017),C20_S2,Belgium,Element - Laboratory,90,FALSE,,50,54,EN 12504-4 (2004),Semi-direct,8,4348,C181 Digi-Schmidt Type N,EN 12504-2 (2001),Vertical,9,48.8,Cylinder,100.0,105.0,22,0.60,C20/25,20,35.84,31.28,31.28,
Craeye et al. (2017),C25_S1,Belgium,Element - Laboratory,90,FALSE,,50,54,EN 12504-4 (2004),Semi-direct,8,4504,C181 Digi-Schmidt Type N,EN 12504-2 (2001),Vertical,9,49.0,Cylinder,100.0,105.0,22,0.55,C25/30,25,42.12,36.76,36.76,
Craeye et al. (2017),C25_S2,Belgium,Element - Laboratory,90,FALSE,,50,54,EN 12504-4 (2004),Semi-direct,8,4326,C181 Digi-Schmidt Type N,EN 12504-2 (2001),Vertical,9,50.0,Cylinder,100.0,105.0,22,0.55,C25/30,25,42.92,37.46,37.46,
Craeye et al. (2017),C30_S1,Belgium,Element - Laboratory,90,FALSE,,50,54,EN 12504-4 (2004),Semi-direct,8,4792,C181 Digi-Schmidt Type N,EN 12504-2 (2001),Vertical,9,60.0,Cylinder,100.0,105.0,22,0.50,C30/37,30,68.30,59.61,59.61,
Craeye et al. (2017),C30_S2,Belgium,Element - Laboratory,90,FALSE,,50,54,EN 12504-4 (2004),Semi-direct,8,5166,C181 Digi-Schmidt Type N,EN 12504-2 (2001),Vertical,9,59.3,Cylinder,100.0,105.0,22,0.50,C30/37,30,62.92,54.91,54.91,
Craeye et al. (2017),C35_S1,Belgium,Element - Laboratory,90,FALSE,,50,54,EN 12504-4 (2004),Semi-direct,8,5045,C181 Digi-Schmidt Type N,EN 12504-2 (2001),Vertical,9,58.0,Cylinder,100.0,105.0,8,0.45,C35/45,35,57.90,50.53,50.53,
Craeye et al. (2017),C35_S2,Belgium,Element - Laboratory,90,FALSE,,50,54,EN 12504-4 (2004),Semi-direct,8,4976,C181 Digi-Schmidt Type N,EN 12504-2 (2001),Vertical,9,58.0,Cylinder,100.0,105.0,8,0.45,C35/45,35,56.35,49.18,49.18,
Craeye et al. (2017),C40_S1,Belgium,Element - Laboratory,90,FALSE,,50,54,EN 12504-4 (2004),Semi-direct,8,5109,C181 Digi-Schmidt Type N,EN 12504-2 (2001),Vertical,9,63.5,Cylinder,100.0,105.0,22,0.40,C40/50,40,76.14,66.45,66.45,
Craeye et al. (2017),C40_S2,Belgium,Element - Laboratory,90,FALSE,,50,54,EN 12504-4 (2004),Semi-direct,8,5215,C181 Digi-Schmidt Type N,EN 12504-2 (2001),Vertical,9,61.0,Cylinder,100.0,105.0,22,0.40,C40/50,40,67.52,58.93,58.93,
Craeye et al. (2017),C50_S1,Belgium,Element - Laboratory,90,FALSE,,50,54,EN 12504-4 (2004),Semi-direct,8,5021,C181 Digi-Schmidt Type N,EN 12504-2 (2001),Vertical,9,59.0,Cylinder,100.0,105.0,22,0.40,C50/60,50,71.12,62.07,62.07,
Craeye et al. (2017),C50_S2,Belgium,Element - Laboratory,90,FALSE,,50,54,EN 12504-4 (2004),Semi-direct,8,5256,C181 Digi-Schmidt Type N,EN 12504-2 (2001),Vertical,9,60.0,Cylinder,100.0,105.0,22,0.40,C50/60,50,71.42,62.33,62.33,
Craeye et al. (2017),C12_S1,Belgium,Element - Laboratory,90,FALSE,,50,54,EN 12504-4 (2004),Indirect,8,3362,C181 Digi-Schmidt Type N,EN 12504-2 (2001),Vertical,9,44.0,Cylinder,100.0,105.0,22,1.00,C12/15,12,19.14,16.70,16.70,
Craeye et al. (2017),C12_S2,Belgium,Element - Laboratory,90,FALSE,,50,54,EN 12504-4 (2004),Indirect,8,3712,C181 Digi-Schmidt Type N,EN 12504-2 (2001),Vertical,9,43.0,Cylinder,100.0,105.0,22,1.00,C12/15,12,19.18,16.74,16.74,
Craeye et al. (2017),C20_S1,Belgium,Element - Laboratory,90,FALSE,,50,54,EN 12504-4 (2004),Indirect,8,3616,C181 Digi-Schmidt Type N,EN 12504-2 (2001),Vertical,9,51.3,Cylinder,100.0,105.0,22,0.60,C20/25,20,36.10,31.51,31.51,
Craeye et al. (2017),C20_S2,Belgium,Element - Laboratory,90,FALSE,,50,54,EN 12504-4 (2004),Indirect,8,4320,C181 Digi-Schmidt Type N,EN 12504-2 (2001),Vertical,9,48.8,Cylinder,100.0,105.0,22,0.60,C20/25,20,35.84,31.28,31.28,
Craeye et al. (2017),C25_S1,Belgium,Element - Laboratory,90,FALSE,,50,54,EN 12504-4 (2004),Indirect,8,3799,C181 Digi-Schmidt Type N,EN 12504-2 (2001),Vertical,9,49.0,Cylinder,100.0,105.0,22,0.55,C25/30,25,42.12,36.76,36.76,
Craeye et al. (2017),C25_S2,Belgium,Element - Laboratory,90,FALSE,,50,54,EN 12504-4 (2004),Indirect,8,4211,C181 Digi-Schmidt Type N,EN 12504-2 (2001),Vertical,9,50.0,Cylinder,100.0,105.0,22,0.55,C25/30,25,42.92,37.46,37.46,
Craeye et al. (2017),C30_S1,Belgium,Element - Laboratory,90,FALSE,,50,54,EN 12504-4 (2004),Indirect,8,4759,C181 Digi-Schmidt Type N,EN 12504-2 (2001),Vertical,9,60.0,Cylinder,100.0,105.0,22,0.50,C30/37,30,68.30,59.61,59.61,
Craeye et al. (2017),C30_S2,Belgium,Element - Laboratory,90,FALSE,,50,54,EN 12504-4 (2004),Indirect,8,4439,C181 Digi-Schmidt Type N,EN 12504-2 (2001),Vertical,9,59.3,Cylinder,100.0,105.0,22,0.50,C30/37,30,62.92,54.91,54.91,
Craeye et al. (2017),C35_S1,Belgium,Element - Laboratory,90,FALSE,,50,54,EN 12504-4 (2004),Indirect,8,4873,C181 Digi-Schmidt Type N,EN 12504-2 (2001),Vertical,9,58.0,Cylinder,100.0,105.0,8,0.45,C35/45,35,57.90,50.53,50.53,
Craeye et al. (2017),C35_S2,Belgium,Element - Laboratory,90,FALSE,,50,54,EN 12504-4 (2004),Indirect,8,4499,C181 Digi-Schmidt Type N,EN 12504-2 (2001),Vertical,9,58.0,Cylinder,100.0,105.0,8,0.45,C35/45,35,56.35,49.18,49.18,
Craeye et al. (2017),C40_S1,Belgium,Element - Laboratory,90,FALSE,,50,54,EN 12504-4 (2004),Indirect,8,4651,C181 Digi-Schmidt Type N,EN 12504-2 (2001),Vertical,9,63.5,Cylinder,100.0,105.0,22,0.40,C40/50,40,76.14,66.45,66.45,
Craeye et al. (2017),C40_S2,Belgium,Element - Laboratory,90,FALSE,,50,54,EN 12504-4 (2004),Indirect,8,4768,C181 Digi-Schmidt Type N,EN 12504-2 (2001),Vertical,9,61.0,Cylinder,100.0,105.0,22,0.40,C40/50,40,67.52,58.93,58.93,
Craeye et al. (2017),C50_S1,Belgium,Element - Laboratory,90,FALSE,,50,54,EN 12504-4 (2004),Indirect,8,4777,C181 Digi-Schmidt Type N,EN 12504-2 (2001),Vertical,9,59.0,Cylinder,100.0,105.0,22,0.40,C50/60,50,71.12,62.07,62.07,
Craeye et al. (2017),C50_S2,Belgium,Element - Laboratory,90,FALSE,,50,54,EN 12504-4 (2004),Indirect,8,4843,C181 Digi-Schmidt Type N,EN 12504-2 (2001),Vertical,9,60.0,Cylinder,100.0,105.0,22,0.40,C50/60,50,71.42,62.33,62.33,
Najim (2017),C_D1,Iraq,Cube - Laboratory,28,FALSE,PUNDIT,,,BS 1881-203 (1986),Direct,4,4286,Original Schmidt Type N,BS 1881-202 (1986),,36,28.0,Cube,150.0,150.0,,,,,41.50,41.50,34.45,
Najim (2017),C_D2,Iraq,Cube - Laboratory,28,FALSE,PUNDIT,,,BS 1881-203 (1986),Direct,4,4310,Original Schmidt Type N,BS 1881-202 (1986),,36,28.0,Cube,150.0,150.0,,,,,41.00,41.00,34.03,
Najim (2017),C_D3,Iraq,Cube - Laboratory,28,FALSE,PUNDIT,,,BS 1881-203 (1986),Direct,4,4202,Original Schmidt Type N,BS 1881-202 (1986),,36,26.0,Cube,150.0,150.0,,,,,38.00,38.00,31.54,
Najim (2017),C_D4,Iraq,Cube - Laboratory,28,FALSE,PUNDIT,,,BS 1881-203 (1986),Direct,4,4545,Original Schmidt Type N,BS 1881-202 (1986),,36,25.0,Cube,150.0,150.0,,,,,36.00,36.00,29.88,
Najim (2017),C_D5,Iraq,Cube - Laboratory,28,FALSE,PUNDIT,,,BS 1881-203 (1986),Direct,4,4286,Original Schmidt Type N,BS 1881-202 (1986),,36,25.0,Cube,150.0,150.0,,,,,36.50,36.50,30.30,
Najim (2017),C_D6,Iraq,Cube - Laboratory,28,FALSE,PUNDIT,,,BS 1881-203 (1986),Direct,4,4545,Original Schmidt Type N,BS 1881-202 (1986),,36,24.0,Cube,150.0,150.0,,,,,35.50,35.50,29.47,
Najim (2017),C_D7,Iraq,Cube - Laboratory,28,FALSE,PUNDIT,,,BS 1881-203 (1986),Direct,4,4808,Original Schmidt Type N,BS 1881-202 (1986),,36,29.0,Cube,150.0,150.0,,,,,42.50,42.50,35.28,
Najim (2017),C_D8,Iraq,Cube - Laboratory,28,FALSE,PUNDIT,,,BS 1881-203 (1986),Direct,4,4792,Original Schmidt Type N,BS 1881-202 (1986),,36,28.0,Cube,150.0,150.0,,,,,40.50,40.50,33.62,
Najim (2017),C_D9,Iraq,Cube - Laboratory,28,FALSE,PUNDIT,,,BS 1881-203 (1986),Direct,4,4902,Original Schmidt Type N,BS 1881-202 (1986),,36,28.0,Cube,150.0,150.0,,,,,41.00,41.00,34.03,
Najim (2017),C_D10,Iraq,Cube - Laboratory,28,FALSE,PUNDIT,,,BS 1881-203 (1986),Direct,4,4967,Original Schmidt Type N,BS 1881-202 (1986),,36,31.0,Cube,150.0,150.0,,,,,45.00,45.00,37.35,
Najim (2017),C_D11,Iraq,Cube - Laboratory,28,FALSE,PUNDIT,,,BS 1881-203 (1986),Direct,4,4902,Original Schmidt Type N,BS 1881-202 (1986),,36,22.0,Cube,150.0,150.0,,,,,32.00,32.00,26.56,
Najim (2017),C_D12,Iraq,Cube - Laboratory,28,FALSE,PUNDIT,,,BS 1881-203 (1986),Direct,4,4688,Original Schmidt Type N,BS 1881-202 (1986),,36,23.0,Cube,150.0,150.0,,,,,34.00,34.00,28.22,
Najim (2017),C_D13,Iraq,Cube - Laboratory,28,FALSE,PUNDIT,,,BS 1881-203 (1986),Direct,4,4630,Original Schmidt Type N,BS 1881-202 (1986),,36,23.0,Cube,150.0,150.0,,,,,34.00,34.00,28.22,
Najim (2017),C_D14,Iraq,Cube - Laboratory,28,FALSE,PUNDIT,,,BS 1881-203 (1986),Direct,4,4983,Original Schmidt Type N,BS 1881-202 (1986),,36,26.0,Cube,150.0,150.0,,,,,38.00,38.00,31.54,
Najim (2017),C_D15,Iraq,Cube - Laboratory,28,FALSE,PUNDIT,,,BS 1881-203 (1986),Direct,4,5068,Original Schmidt Type N,BS 1881-202 (1986),,36,27.0,Cube,150.0,150.0,,,,,39.00,39.00,32.37,
Najim (2017),C_D16,Iraq,Cube - Laboratory,28,FALSE,PUNDIT,,,BS 1881-203 (1986),Direct,4,4886,Original Schmidt Type N,BS 1881-202 (1986),,36,29.0,Cube,150.0,150.0,,,,,42.50,42.50,35.28,
Najim (2017),C_D17,Iraq,Cube - Laboratory,28,FALSE,PUNDIT,,,BS 1881-203 (1986),Direct,4,4601,Original Schmidt Type N,BS 1881-202 (1986),,36,19.0,Cube,150.0,150.0,,,,,28.00,28.00,23.24,
Najim (2017),C_D18,Iraq,Cube - Laboratory,28,FALSE,PUNDIT,,,BS 1881-203 (1986),Direct,4,3836,Original Schmidt Type N,BS 1881-202 (1986),,36,19.0,Cube,150.0,150.0,,,,,27.50,27.50,22.83,
Najim (2017),C_D19,Iraq,Cube - Laboratory,28,FALSE,PUNDIT,,,BS 1881-203 (1986),Direct,4,4762,Original Schmidt Type N,BS 1881-202 (1986),,36,22.0,Cube,150.0,150.0,,,,,32.00,32.00,26.56,
Najim (2017),C_D20,Iraq,Cube - Laboratory,28,FALSE,PUNDIT,,,BS 1881-203 (1986),Direct,4,4518,Original Schmidt Type N,BS 1881-202 (1986),,36,20.0,Cube,150.0,150.0,,,,,29.00,29.00,24.07,
Najim (2017),C_D21,Iraq,Cube - Laboratory,28,FALSE,PUNDIT,,,BS 1881-203 (1986),Direct,4,4573,Original Schmidt Type N,BS 1881-202 (1986),,36,20.0,Cube,150.0,150.0,,,,,29.00,29.00,24.07,
Najim (2017),C_D22,Iraq,Cube - Laboratory,28,FALSE,PUNDIT,,,BS 1881-203 (1986),Direct,4,4658,Original Schmidt Type N,BS 1881-202 (1986),,36,25.0,Cube,150.0,150.0,,,,,36.00,36.00,29.88,
Najim (2017),C_D23,Iraq,Cube - Laboratory,28,FALSE,PUNDIT,,,BS 1881-203 (1986),Direct,4,5155,Original Schmidt Type N,BS 1881-202 (1986),,36,30.0,Cube,150.0,150.0,,,,,44.50,44.50,36.94,
Najim (2017),C_D24,Iraq,Cube - Laboratory,28,FALSE,PUNDIT,,,BS 1881-203 (1986),Direct,4,4983,Original Schmidt Type N,BS 1881-202 (1986),,36,39.0,Cube,150.0,150.0,,,,,57.00,57.00,47.31,
Najim (2017),C_D25,Iraq,Cube - Laboratory,28,FALSE,PUNDIT,,,BS 1881-203 (1986),Direct,4,5000,Original Schmidt Type N,BS 1881-202 (1986),,36,33.0,Cube,150.0,150.0,,,,,49.00,49.00,40.67,
Najim (2017),C_D26,Iraq,Cube - Laboratory,28,FALSE,PUNDIT,,,BS 1881-203 (1986),Direct,4,5119,Original Schmidt Type N,BS 1881-202 (1986),,36,33.0,Cube,150.0,150.0,,,,,48.00,48.00,39.84,
Najim (2017),C_D27,Iraq,Cube - Laboratory,28,FALSE,PUNDIT,,,BS 1881-203 (1986),Direct,4,4902,Original Schmidt Type N,BS 1881-202 (1986),,36,38.0,Cube,150.0,150.0,,,,,56.00,56.00,46.48,
Najim (2017),C_D28,Iraq,Cube - Laboratory,28,FALSE,PUNDIT,,,BS 1881-203 (1986),Direct,4,4808,Original Schmidt Type N,BS 1881-202 (1986),,36,23.0,Cube,150.0,150.0,,,,,34.00,34.00,28.22,
Najim (2017),C_D29,Iraq,Cube - Laboratory,28,FALSE,PUNDIT,,,BS 1881-203 (1986),Direct,4,4808,Original Schmidt Type N,BS 1881-202 (1986),,36,28.0,Cube,150.0,150.0,,,,,40.50,40.50,33.62,
Najim (2017),C_D30,Iraq,Cube - Laboratory,28,FALSE,PUNDIT,,,BS 1881-203 (1986),Direct,4,4870,Original Schmidt Type N,BS 1881-202 (1986),,36,26.0,Cube,150.0,150.0,,,,,37.50,37.50,31.13,
Najim (2017),C_D31,Iraq,Cube - Laboratory,28,FALSE,PUNDIT,,,BS 1881-203 (1986),Direct,4,4098,Original Schmidt Type N,BS 1881-202 (1986),,36,20.0,Cube,150.0,150.0,,,,,29.00,29.00,24.07,
Najim (2017),C_D32,Iraq,Cube - Laboratory,28,FALSE,PUNDIT,,,BS 1881-203 (1986),Direct,4,3937,Original Schmidt Type N,BS 1881-202 (1986),,36,20.0,Cube,150.0,150.0,,,,,29.00,29.00,24.07,
Najim (2017),C_D33,Iraq,Cube - Laboratory,28,FALSE,PUNDIT,,,BS 1881-203 (1986),Direct,4,4451,Original Schmidt Type N,BS 1881-202 (1986),,36,26.0,Cube,150.0,150.0,,,,,38.00,38.00,31.54,
Najim (2017),C_D34,Iraq,Cube - Laboratory,28,FALSE,PUNDIT,,,BS 1881-203 (1986),Direct,4,4225,Original Schmidt Type N,BS 1881-202 (1986),,36,28.0,Cube,150.0,150.0,,,,,41.00,41.00,34.03,
Najim (2017),C_D35,Iraq,Cube - Laboratory,28,FALSE,PUNDIT,,,BS 1881-203 (1986),Direct,4,4261,Original Schmidt Type N,BS 1881-202 (1986),,36,25.0,Cube,150.0,150.0,,,,,36.50,36.50,30.30,
Najim (2017),C_D36,Iraq,Cube - Laboratory,28,FALSE,PUNDIT,,,BS 1881-203 (1986),Direct,4,4335,Original Schmidt Type N,BS 1881-202 (1986),,36,23.0,Cube,150.0,150.0,,,,,34.00,34.00,28.22,
Najim (2017),C_D37,Iraq,Cube - Laboratory,28,FALSE,PUNDIT,,,BS 1881-203 (1986),Direct,4,4335,Original Schmidt Type N,BS 1881-202 (1986),,36,28.0,Cube,150.0,150.0,,,,,40.50,40.50,33.62,
Najim (2017),C_D38,Iraq,Cube - Laboratory,28,FALSE,PUNDIT,,,BS 1881-203 (1986),Direct,4,4615,Original Schmidt Type N,BS 1881-202 (1986),,36,27.0,Cube,150.0,150.0,,,,,39.50,39.50,32.79,
Najim (2017),C_D39,Iraq,Cube - Laboratory,28,FALSE,PUNDIT,,,BS 1881-203 (1986),Direct,4,4587,Original Schmidt Type N,BS 1881-202 (1986),,36,28.0,Cube,150.0,150.0,,,,,40.50,40.50,33.62,
