Repository: bjhtud/MTL_in_MAT

# MTL_in_MAT

## 多任务情况

UHPC为核心数据集
测试集划分有两种方式：
1. 单任务测试集：针对每个任务，划分出该任务没有缺失标签的样本中的一部分作为测试集
   - 训练阶段：分任务训练，与其他任务(标签)的样本进行合并，这样就得到了一个训练集，这个训练集中特征和标签还是有缺失的
   - 训练出的模型：
     - 输入：特征 + 其他任务的标签
     - 输出：当前任务的标签
   - 测试阶段：使用该任务的测试集进行评估
   - 问题是：测试集中没有其他任务的标签，怎么办？

2. 多任务测试集：划分出所有任务都没有缺失标签的样本作为测试集
    - 训练阶段：使用其他样本作为训练集，这些样本中有缺失标签和缺失特征
    - 训练出的模型：
      - 输入：特征
      - 输出：所有任务的标签
    - 测试阶段：使用多任务测试集进行评估
    - 这样就能利用多个任务之间的关系进行预测
    - 缺点是：测试集会比较小，并且只能评估那些没有缺失标签的样本

##

File: data_set/Non_destructive/Complete SonReb Database.csv (part 10 of 16)
Literature,Specimen ID,Country,Specimen Type,Specimen Age (days),Rebar Present,UPV Device Brand & Model,Transducer Diameter (mm),Transducer Frequency (kHz),UPV Standard,Test Type,No. Tests,"Average Velocity, Vp (m/s)",RH Device Brand & Model,RH Standard,Orientation,No. Tests,"Median Rebound Number, RN",Core Specimen ,Height (mm),Width/Diameter (mm),Max Aggregate Size (mm),W/C Ratio,Strength Class,"Design Strength, fck (MPa)","fc,core (MPa)","fc,ref (MPa)","fc,cyl (MPa)",Notes
Najim (2017),C_D40,Iraq,Cube - Laboratory,28,FALSE,PUNDIT,,,BS 1881-203 (1986),Direct,4,4747,Original Schmidt Type N,BS 1881-202 (1986),,36,26.0,Cube,150.0,150.0,,,,,38.00,38.00,31.54,
Najim (2017),C_D41,Iraq,Cube - Laboratory,28,FALSE,PUNDIT,,,BS 1881-203 (1986),Direct,4,4518,Original Schmidt Type N,BS 1881-202 (1986),,36,28.0,Cube,150.0,150.0,,,,,41.00,41.00,34.03,
Najim (2017),C_D42,Iraq,Cube - Laboratory,28,FALSE,PUNDIT,,,BS 1881-203 (1986),Direct,4,4054,Original Schmidt Type N,BS 1881-202 (1986),,36,17.0,Cube,150.0,150.0,,,,,25.00,25.00,20.75,
Najim (2017),C_D43,Iraq,Cube - Laboratory,28,FALSE,PUNDIT,,,BS 1881-203 (1986),Direct,4,4286,Original Schmidt Type N,BS 1881-202 (1986),,36,26.0,Cube,150.0,150.0,,,,,37.50,37.50,31.13,
Najim (2017),C_D44,Iraq,Cube - Laboratory,28,FALSE,PUNDIT,,,BS 1881-203 (1986),Direct,4,4225,Original Schmidt Type N,BS 1881-202 (1986),,36,25.0,Cube,150.0,150.0,,,,,36.00,36.00,29.88,
Najim (2017),C_D45,Iraq,Cube - Laboratory,28,FALSE,PUNDIT,,,BS 1881-203 (1986),Direct,4,4412,Original Schmidt Type N,BS 1881-202 (1986),,36,18.0,Cube,150.0,150.0,,,,,26.00,26.00,21.58,
Najim (2017),C_D46,Iraq,Cube - Laboratory,28,FALSE,PUNDIT,,,BS 1881-203 (1986),Direct,4,4412,Original Schmidt Type N,BS 1881-202 (1986),,36,25.0,Cube,150.0,150.0,,,,,36.00,36.00,29.88,
Najim (2017),C_D47,Iraq,Cube - Laboratory,28,FALSE,PUNDIT,,,BS 1881-203 (1986),Direct,4,4732,Original Schmidt Type N,BS 1881-202 (1986),,36,33.0,Cube,150.0,150.0,,,,,48.00,48.00,39.84,
Najim (2017),C_D48,Iraq,Cube - Laboratory,28,FALSE,PUNDIT,,,BS 1881-203 (1986),Direct,4,4630,Original Schmidt Type N,BS 1881-202 (1986),,36,35.0,Cube,150.0,150.0,,,,,51.00,51.00,42.33,
Najim (2017),C_D49,Iraq,Cube - Laboratory,28,FALSE,PUNDIT,,,BS 1881-203 (1986),Direct,4,4110,Original Schmidt Type N,BS 1881-202 (1986),,36,18.0,Cube,150.0,150.0,,,,,26.00,26.00,21.58,
Najim (2017),C_D50,Iraq,Cube - Laboratory,28,FALSE,PUNDIT,,,BS 1881-203 (1986),Direct,4,4348,Original Schmidt Type N,BS 1881-202 (1986),,36,19.0,Cube,150.0,150.0,,,,,27.50,27.50,22.83,
Najim (2017),C_D51,Iraq,Cube - Laboratory,28,FALSE,PUNDIT,,,BS 1881-203 (1986),Direct,4,3947,Original Schmidt Type N,BS 1881-202 (1986),,36,17.0,Cube,150.0,150.0,,,,,24.50,24.50,20.34,
Najim (2017),C_D52,Iraq,Cube - Laboratory,28,FALSE,PUNDIT,,,BS 1881-203 (1986),Direct,4,3614,Original Schmidt Type N,BS 1881-202 (1986),,36,18.0,Cube,150.0,150.0,,,,,26.00,26.00,21.58,
Najim (2017),C_D53,Iraq,Cube - Laboratory,28,FALSE,PUNDIT,,,BS 1881-203 (1986),Direct,4,3817,Original Schmidt Type N,BS 1881-202 (1986),,36,18.0,Cube,150.0,150.0,,,,,25.50,25.50,21.17,
Najim (2017),C_D54,Iraq,Cube - Laboratory,28,FALSE,PUNDIT,,,BS 1881-203 (1986),Direct,4,4167,Original Schmidt Type N,BS 1881-202 (1986),,36,22.0,Cube,150.0,150.0,,,,,31.50,31.50,26.15,
Najim (2017),C_D55,Iraq,Cube - Laboratory,28,FALSE,PUNDIT,,,BS 1881-203 (1986),Direct,4,4054,Original Schmidt Type N,BS 1881-202 (1986),,36,21.0,Cube,150.0,150.0,,,,,30.00,30.00,24.90,
Najim (2017),C_D56,Iraq,Cube - Laboratory,28,FALSE,PUNDIT,,,BS 1881-203 (1986),Direct,4,3876,Original Schmidt Type N,BS 1881-202 (1986),,36,20.0,Cube,150.0,150.0,,,,,28.50,28.50,23.66,
Najim (2017),C_D57,Iraq,Cube - Laboratory,28,FALSE,PUNDIT,,,BS 1881-203 (1986),Direct,4,5000,Original Schmidt Type N,BS 1881-202 (1986),,36,23.0,Cube,150.0,150.0,,,,,33.00,33.00,27.39,
Najim (2017),C_D58,Iraq,Cube - Laboratory,28,FALSE,PUNDIT,,,BS 1881-203 (1986),Direct,4,3333,Original Schmidt Type N,BS 1881-202 (1986),,36,22.0,Cube,150.0,150.0,,,,,32.50,32.50,26.98,
Najim (2017),C_D59,Iraq,Cube - Laboratory,28,FALSE,PUNDIT,,,BS 1881-203 (1986),Direct,4,4601,Original Schmidt Type N,BS 1881-202 (1986),,36,22.0,Cube,150.0,150.0,,,,,32.00,32.00,26.56,
Najim (2017),C_D60,Iraq,Cube - Laboratory,28,FALSE,PUNDIT,,,BS 1881-203 (1986),Direct,4,4688,Original Schmidt Type N,BS 1881-202 (1986),,36,22.0,Cube,150.0,150.0,,,,,32.50,32.50,26.98,
Najim (2017),C_D61,Iraq,Cube - Laboratory,28,FALSE,PUNDIT,,,BS 1881-203 (1986),Direct,4,4412,Original Schmidt Type N,BS 1881-202 (1986),,36,25.0,Cube,150.0,150.0,,,,,37.00,37.00,30.71,
Najim (2017),C_D62,Iraq,Cube - Laboratory,28,FALSE,PUNDIT,,,BS 1881-203 (1986),Direct,4,4445,Original Schmidt Type N,BS 1881-202 (1986),,36,27.0,Cube,150.0,150.0,,,,,40.00,40.00,33.20,
Najim (2017),C_D63,Iraq,Cube - Laboratory,28,FALSE,PUNDIT,,,BS 1881-203 (1986),Direct,4,4728,Original Schmidt Type N,BS 1881-202 (1986),,36,35.0,Cube,150.0,150.0,,,,,51.00,51.00,42.33,
Najim (2017),C_D64,Iraq,Cube - Laboratory,28,FALSE,PUNDIT,,,BS 1881-203 (1986),Direct,4,4514,Original Schmidt Type N,BS 1881-202 (1986),,36,29.0,Cube,150.0,150.0,,,,,43.00,43.00,35.69,
Najim (2017),C_D65,Iraq,Cube - Laboratory,28,FALSE,PUNDIT,,,BS 1881-203 (1986),Direct,4,4627,Original Schmidt Type N,BS 1881-202 (1986),,36,31.0,Cube,150.0,150.0,,,,,45.00,45.00,37.35,
Najim (2017),C_D66,Iraq,Cube - Laboratory,28,FALSE,PUNDIT,,,BS 1881-203 (1986),Direct,4,4658,Original Schmidt Type N,BS 1881-202 (1986),,36,30.0,Cube,150.0,150.0,,,,,44.00,44.00,36.52,
Najim (2017),C_D67,Iraq,Cube - Laboratory,28,FALSE,PUNDIT,,,BS 1881-203 (1986),Direct,4,4587,Original Schmidt Type N,BS 1881-202 (1986),,36,31.0,Cube,150.0,150.0,,,,,45.00,45.00,37.35,
Najim (2017),C_D68,Iraq,Cube - Laboratory,28,FALSE,PUNDIT,,,BS 1881-203 (1986),Direct,4,4478,Original Schmidt Type N,BS 1881-202 (1986),,36,31.0,Cube,150.0,150.0,,,,,46.00,46.00,38.18,
Najim (2017),C_D69,Iraq,Cube - Laboratory,28,FALSE,PUNDIT,,,BS 1881-203 (1986),Direct,4,4512,Original Schmidt Type N,BS 1881-202 (1986),,36,31.0,Cube,150.0,150.0,,,,,45.00,45.00,37.35,
Najim (2017),C_D70,Iraq,Cube - Laboratory,28,FALSE,PUNDIT,,,BS 1881-203 (1986),Direct,4,4559,Original Schmidt Type N,BS 1881-202 (1986),,36,32.0,Cube,150.0,150.0,,,,,47.00,47.00,39.01,
Najim (2017),C_D71,Iraq,Cube - Laboratory,28,FALSE,PUNDIT,,,BS 1881-203 (1986),Direct,4,4329,Original Schmidt Type N,BS 1881-202 (1986),,36,29.0,Cube,150.0,150.0,,,,,43.00,43.00,35.69,
Najim (2017),C_D72,Iraq,Cube - Laboratory,28,FALSE,PUNDIT,,,BS 1881-203 (1986),Direct,4,4537,Original Schmidt Type N,BS 1881-202 (1986),,36,33.0,Cube,150.0,150.0,,,,,49.00,49.00,40.67,
Najim (2017),C_D73,Iraq,Cube - Laboratory,28,FALSE,PUNDIT,,,BS 1881-203 (1986),Direct,4,4423,Original Schmidt Type N,BS 1881-202 (1986),,36,31.0,Cube,150.0,150.0,,,,,46.00,46.00,38.18,
Najim (2017),C_D74,Iraq,Cube - Laboratory,28,FALSE,PUNDIT,,,BS 1881-203 (1986),Direct,4,4310,Original Schmidt Type N,BS 1881-202 (1986),,36,25.0,Cube,150.0,150.0,,,,,36.00,36.00,29.88,
Najim (2017),C_D75,Iraq,Cube - Laboratory,28,FALSE,PUNDIT,,,BS 1881-203 (1986),Direct,4,4076,Original Schmidt Type N,BS 1881-202 (1986),,36,25.0,Cube,150.0,150.0,,,,,36.30,36.30,30.13,
Najim (2017),C_D76,Iraq,Cube - Laboratory,28,FALSE,PUNDIT,,,BS 1881-203 (1986),Direct,4,4373,Original Schmidt Type N,BS 1881-202 (1986),,36,29.0,Cube,150.0,150.0,,,,,42.00,42.00,34.86,
Najim (2017),C_D77,Iraq,Cube - Laboratory,28,FALSE,PUNDIT,,,BS 1881-203 (1986),Direct,4,4438,Original Schmidt Type N,BS 1881-202 (1986),,36,31.0,Cube,150.0,150.0,,,,,45.00,45.00,37.35,
Najim (2017),C_D78,Iraq,Cube - Laboratory,28,FALSE,PUNDIT,,,BS 1881-203 (1986),Direct,4,4323,Original Schmidt Type N,BS 1881-202 (1986),,36,30.0,Cube,150.0,150.0,,,,,44.00,44.00,36.52,
Najim (2017),C_D79,Iraq,Cube - Laboratory,28,FALSE,PUNDIT,,,BS 1881-203 (1986),Direct,4,4167,Original Schmidt Type N,BS 1881-202 (1986),,36,23.0,Cube,150.0,150.0,,,,,34.00,34.00,28.22,
Najim (2017),C_D80,Iraq,Cube - Laboratory,28,FALSE,PUNDIT,,,BS 1881-203 (1986),Direct,4,4464,Original Schmidt Type N,BS 1881-202 (1986),,36,25.0,Cube,150.0,150.0,,,,,36.00,36.00,29.88,
Najim (2017),C_D81,Iraq,Cube - Laboratory,28,FALSE,PUNDIT,,,BS 1881-203 (1986),Direct,4,4225,Original Schmidt Type N,BS 1881-202 (1986),,36,24.0,Cube,150.0,150.0,,,,,35.00,35.00,29.05,
Najim (2017),C_D82,Iraq,Cube - Laboratory,28,FALSE,PUNDIT,,,BS 1881-203 (1986),Direct,4,4235,Original Schmidt Type N,BS 1881-202 (1986),,36,26.0,Cube,150.0,150.0,,,,,37.50,37.50,31.13,
Najim (2017),C_D83,Iraq,Cube - Laboratory,28,FALSE,PUNDIT,,,BS 1881-203 (1986),Direct,4,4123,Original Schmidt Type N,BS 1881-202 (1986),,36,24.0,Cube,150.0,150.0,,,,,35.50,35.50,29.47,
Najim (2017),C_D84,Iraq,Cube - Laboratory,28,FALSE,PUNDIT,,,BS 1881-203 (1986),Direct,4,4256,Original Schmidt Type N,BS 1881-202 (1986),,36,23.0,Cube,150.0,150.0,,,,,33.00,33.00,27.39,
Najim (2017),C_D85,Iraq,Cube - Laboratory,28,FALSE,PUNDIT,,,BS 1881-203 (1986),Direct,4,4274,Original Schmidt Type N,BS 1881-202 (1986),,36,24.0,Cube,150.0,150.0,,,,,35.50,35.50,29.47,
Najim (2017),C_D86,Iraq,Cube - Laboratory,28,FALSE,PUNDIT,,,BS 1881-203 (1986),Direct,4,4762,Original Schmidt Type N,BS 1881-202 (1986),,36,22.0,Cube,150.0,150.0,,,,,32.00,32.00,26.56,
Najim (2017),C_D87,Iraq,Cube - Laboratory,28,FALSE,PUNDIT,,,BS 1881-203 (1986),Direct,4,4762,Original Schmidt Type N,BS 1881-202 (1986),,36,26.0,Cube,150.0,150.0,,,,,38.50,38.50,31.96,
Najim (2017),C_D88,Iraq,Cube - Laboratory,28,FALSE,PUNDIT,,,BS 1881-203 (1986),Direct,4,4637,Original Schmidt Type N,BS 1881-202 (1986),,36,29.0,Cube,150.0,150.0,,,,,42.50,42.50,35.28,
Najim (2017),C_D89,Iraq,Cube - Laboratory,28,FALSE,PUNDIT,,,BS 1881-203 (1986),Direct,4,3987,Original Schmidt Type N,BS 1881-202 (1986),,36,24.0,Cube,150.0,150.0,,,,,35.00,35.00,29.05,
Najim (2017),C_D90,Iraq,Cube - Laboratory,28,FALSE,PUNDIT,,,BS 1881-203 (1986),Direct,4,3571,Original Schmidt Type N,BS 1881-202 (1986),,36,22.0,Cube,150.0,150.0,,,,,32.00,32.00,26.56,
Najim (2017),C_D91,Iraq,Cube - Laboratory,28,FALSE,PUNDIT,,,BS 1881-203 (1986),Direct,4,3676,Original Schmidt Type N,BS 1881-202 (1986),,36,24.0,Cube,150.0,150.0,,,,,35.00,35.00,29.05,
Najim (2017),C_D92,Iraq,Cube - Laboratory,28,FALSE,PUNDIT,,,BS 1881-203 (1986),Direct,4,4136,Original Schmidt Type N,BS 1881-202 (1986),,36,26.0,Cube,150.0,150.0,,,,,38.00,38.00,31.54,
Najim (2017),C_D93,Iraq,Cube - Laboratory,28,FALSE,PUNDIT,,,BS 1881-203 (1986),Direct,4,4520,Original Schmidt Type N,BS 1881-202 (1986),,36,29.0,Cube,150.0,150.0,,,,,44.50,44.50,36.94,
Najim (2017),C_D94,Iraq,Cube - Laboratory,28,FALSE,PUNDIT,,,BS 1881-203 (1986),Direct,4,4390,Original Schmidt Type N,BS 1881-202 (1986),,36,26.0,Cube,150.0,150.0,,,,,40.50,40.50,33.62,
Najim (2017),C_D95,Iraq,Cube - Laboratory,28,FALSE,PUNDIT,,,BS 1881-203 (1986),Direct,4,4210,Original Schmidt Type N,BS 1881-202 (1986),,36,29.0,Cube,150.0,150.0,,,,,38.50,38.50,31.96,
Najim (2017),C_D96,Iraq,Cube - Laboratory,28,FALSE,PUNDIT,,,BS 1881-203 (1986),Direct,4,4316,Original Schmidt Type N,BS 1881-202 (1986),,36,23.0,Cube,150.0,150.0,,,,,38.00,38.00,31.54,
Najim (2017),C_D97,Iraq,Cube - Laboratory,28,FALSE,PUNDIT,,,BS 1881-203 (1986),Direct,4,4375,Original Schmidt Type N,BS 1881-202 (1986),,36,25.0,Cube,150.0,150.0,,,,,38.00,38.00,31.54,
Najim (2017),C_D98,Iraq,Cube - Laboratory,28,FALSE,PUNDIT,,,BS 1881-203 (1986),Direct,4,4510,Original Schmidt Type N,BS 1881-202 (1986),,36,21.0,Cube,150.0,150.0,,,,,38.50,38.50,31.96,
Najim (2017),C_D99,Iraq,Cube - Laboratory,28,FALSE,PUNDIT,,,BS 1881-203 (1986),Direct,4,3895,Original Schmidt Type N,BS 1881-202 (1986),,36,17.0,Cube,150.0,150.0,,,,,24.50,24.50,20.34,
Najim (2017),C_D100,Iraq,Cube - Laboratory,28,FALSE,PUNDIT,,,BS 1881-203 (1986),Direct,4,3370,Original Schmidt Type N,BS 1881-202 (1986),,36,18.0,Cube,150.0,150.0,,,,,23.00,23.00,19.09,
Najim (2017),C_D101,Iraq,Cube - Laboratory,28,FALSE,PUNDIT,,,BS 1881-203 (1986),Direct,4,3416,Original Schmidt Type N,BS 1881-202 (1986),,36,18.0,Cube,150.0,150.0,,,,,23.50,23.50,19.51,
Najim (2017),C_D102,Iraq,Cube - Laboratory,28,FALSE,PUNDIT,,,BS 1881-203 (1986),Direct,4,3720,Original Schmidt Type N,BS 1881-202 (1986),,36,23.0,Cube,150.0,150.0,,,,,33.00,33.00,27.39,
Najim (2017),C_D103,Iraq,Cube - Laboratory,28,FALSE,PUNDIT,,,BS 1881-203 (1986),Direct,4,3579,Original Schmidt Type N,BS 1881-202 (1986),,36,19.0,Cube,150.0,150.0,,,,,29.60,29.60,24.57,
Najim (2017),C_D104,Iraq,Cube - Laboratory,28,FALSE,PUNDIT,,,BS 1881-203 (1986),Direct,4,4217,Original Schmidt Type N,BS 1881-202 (1986),,36,22.0,Cube,150.0,150.0,,,,,35.00,35.00,29.05,
Najim (2017),C_D105,Iraq,Cube - Laboratory,28,FALSE,PUNDIT,,,BS 1881-203 (1986),Direct,4,4320,Original Schmidt Type N,BS 1881-202 (1986),,36,26.0,Cube,150.0,150.0,,,,,33.00,33.00,27.39,
Najim (2017),C_D106,Iraq,Cube - Laboratory,28,FALSE,PUNDIT,,,BS 1881-203 (1986),Direct,4,4116,Original Schmidt Type N,BS 1881-202 (1986),,36,26.0,Cube,150.0,150.0,,,,,30.00,30.00,24.90,
Najim (2017),C_D107,Iraq,Cube - Laboratory,28,FALSE,PUNDIT,,,BS 1881-203 (1986),Direct,4,4635,Original Schmidt Type N,BS 1881-202 (1986),,36,23.0,Cube,150.0,150.0,,,,,39.00,39.00,32.37,
Najim (2017),C_D108,Iraq,Cube - Laboratory,28,FALSE,PUNDIT,,,BS 1881-203 (1986),Direct,4,4210,Original Schmidt Type N,BS 1881-202 (1986),,36,23.0,Cube,150.0,150.0,,,,,34.50,34.50,28.64,
Najim (2017),C_D109,Iraq,Cube - Laboratory,28,FALSE,PUNDIT,,,BS 1881-203 (1986),Direct,4,4016,Original Schmidt Type N,BS 1881-202 (1986),,36,25.0,Cube,150.0,150.0,,,,,32.00,32.00,26.56,
Najim (2017),C_D110,Iraq,Cube - Laboratory,28,FALSE,PUNDIT,,,BS 1881-203 (1986),Direct,4,4115,Original Schmidt Type N,BS 1881-202 (1986),,36,20.0,Cube,150.0,150.0,,,,,31.50,31.50,26.15,
Najim (2017),C_D111,Iraq,Cube - Laboratory,28,FALSE,PUNDIT,,,BS 1881-203 (1986),Direct,4,5017,Original Schmidt Type N,BS 1881-202 (1986),,36,26.0,Cube,150.0,150.0,,,,,48.00,48.00,39.84,
Najim (2017),C_D112,Iraq,Cube - Laboratory,28,FALSE,PUNDIT,,,BS 1881-203 (1986),Direct,4,4630,Original Schmidt Type N,BS 1881-202 (1986),,36,24.0,Cube,150.0,150.0,,,,,40.00,40.00,33.20,
Najim (2017),C_D113,Iraq,Cube - Laboratory,28,FALSE,PUNDIT,,,BS 1881-203 (1986),Direct,4,4112,Original Schmidt Type N,BS 1881-202 (1986),,36,20.0,Cube,150.0,150.0,,,,,34.00,34.00,28.22,
Najim (2017),C_D114,Iraq,Cube - Laboratory,28,FALSE,PUNDIT,,,BS 1881-203 (1986),Direct,4,3590,Original Schmidt Type N,BS 1881-202 (1986),,36,19.0,Cube,150.0,150.0,,,,,25.50,25.50,21.17,
Najim (2017),C_D115,Iraq,Cube - Laboratory,28,FALSE,PUNDIT,,,BS 1881-203 (1986),Direct,4,3818,Original Schmidt Type N,BS 1881-202 (1986),,36,21.0,Cube,150.0,150.0,,,,,27.00,27.00,22.41,
Najim (2017),C_D116,Iraq,Cube - Laboratory,28,FALSE,PUNDIT,,,BS 1881-203 (1986),Direct,4,3720,Original Schmidt Type N,BS 1881-202 (1986),,36,18.0,Cube,150.0,150.0,,,,,25.00,25.00,20.75,
Najim (2017),C_D117,Iraq,Cube - Laboratory,28,FALSE,PUNDIT,,,BS 1881-203 (1986),Direct,4,4600,Original Schmidt Type N,BS 1881-202 (1986),,36,32.0,Cube,150.0,150.0,,,,,46.00,46.00,38.18,
Najim (2017),C_D118,Iraq,Cube - Laboratory,28,FALSE,PUNDIT,,,BS 1881-203 (1986),Direct,4,4215,Original Schmidt Type N,BS 1881-202 (1986),,36,29.0,Cube,150.0,150.0,,,,,33.00,33.00,27.39,
Najim (2017),C_D119,Iraq,Cube - Laboratory,28,FALSE,PUNDIT,,,BS 1881-203 (1986),Direct,4,4820,Original Schmidt Type N,BS 1881-202 (1986),,36,30.0,Cube,150.0,150.0,,,,,40.00,40.00,33.20,
Najim (2017),C_D120,Iraq,Cube - Laboratory,28,FALSE,PUNDIT,,,BS 1881-203 (1986),Direct,4,3915,Original Schmidt Type N,BS 1881-202 (1986),,36,23.0,Cube,150.0,150.0,,,,,28.00,28.00,23.24,
Najim (2017),C_D121,Iraq,Cube - Laboratory,28,FALSE,PUNDIT,,,BS 1881-203 (1986),Direct,4,4475,Original Schmidt Type N,BS 1881-202 (1986),,36,26.0,Cube,150.0,150.0,,,,,36.00,36.00,29.88,
Najim (2017),C_D122,Iraq,Cube - Laboratory,28,FALSE,PUNDIT,,,BS 1881-203 (1986),Direct,4,4120,Original Schmidt Type N,BS 1881-202 (1986),,36,21.0,Cube,150.0,150.0,,,,,32.50,32.50,26.98,
Najim (2017),C_D123,Iraq,Cube - Laboratory,28,FALSE,PUNDIT,,,BS 1881-203 (1986),Direct,4,4644,Original Schmidt Type N,BS 1881-202 (1986),,36,25.0,Cube,150.0,150.0,,,,,48.50,48.50,40.26,
Najim (2017),C_D124,Iraq,Cube - Laboratory,28,FALSE,PUNDIT,,,BS 1881-203 (1986),Direct,4,4824,Original Schmidt Type N,BS 1881-202 (1986),,36,30.0,Cube,150.0,150.0,,,,,50.50,50.50,41.92,
Najim (2017),C_D125,Iraq,Cube - Laboratory,28,FALSE,PUNDIT,,,BS 1881-203 (1986),Direct,4,4717,Original Schmidt Type N,BS 1881-202 (1986),,36,27.0,Cube,150.0,150.0,,,,,40.50,40.50,33.62,
Najim (2017),C_D126,Iraq,Cube - Laboratory,28,FALSE,PUNDIT,,,BS 1881-203 (1986),Direct,4,4717,Original Schmidt Type N,BS 1881-202 (1986),,36,29.0,Cube,150.0,150.0,,,,,43.50,43.50,36.11,
Najim (2017),C_D127,Iraq,Cube - Laboratory,28,FALSE,PUNDIT,,,BS 1881-203 (1986),Direct,4,4886,Original Schmidt Type N,BS 1881-202 (1986),,36,30.0,Cube,150.0,150.0,,,,,56.50,56.50,46.90,
Najim (2017),C_D128,Iraq,Cube - Laboratory,28,FALSE,PUNDIT,,,BS 1881-203 (1986),Direct,4,4673,Original Schmidt Type N,BS 1881-202 (1986),,36,26.0,Cube,150.0,150.0,,,,,40.00,40.00,33.20,
Najim (2017),C_D129,Iraq,Cube - Laboratory,28,FALSE,PUNDIT,,,BS 1881-203 (1986),Direct,4,4808,Original Schmidt Type N,BS 1881-202 (1986),,36,27.0,Cube,150.0,150.0,,,,,46.00,46.00,38.18,
Najim (2017),C_D130,Iraq,Cube - Laboratory,28,FALSE,PUNDIT,,,BS 1881-203 (1986),Direct,4,4839,Original Schmidt Type N,BS 1881-202 (1986),,36,27.0,Cube,150.0,150.0,,,,,53.00,53.00,43.99,
Najim (2017),C_D131,Iraq,Cube - Laboratory,28,FALSE,PUNDIT,,,BS 1881-203 (1986),Direct,4,4967,Original Schmidt Type N,BS 1881-202 (1986),,36,26.0,Cube,150.0,150.0,,,,,40.00,40.00,33.20,
Najim (2017),C_D132,Iraq,Cube - Laboratory,28,FALSE,PUNDIT,,,BS 1881-203 (1986),Direct,4,4659,Original Schmidt Type N,BS 1881-202 (1986),,36,27.0,Cube,150.0,150.0,,,,,38.00,38.00,31.54,
Najim (2017),C_D133,Iraq,Cube - Laboratory,28,FALSE,PUNDIT,,,BS 1881-203 (1986),Direct,4,4732,Original Schmidt Type N,BS 1881-202 (1986),,36,27.0,Cube,150.0,150.0,,,,,38.00,38.00,31.54,
Najim (2017),C_D134,Iraq,Cube - Laboratory,28,FALSE,PUNDIT,,,BS 1881-203 (1986),Direct,4,4688,Original Schmidt Type N,BS 1881-202 (1986),,36,26.0,Cube,150.0,150.0,,,,,40.00,40.00,33.20,
Najim (2017),C_D135,Iraq,Cube - Laboratory,28,FALSE,PUNDIT,,,BS 1881-203 (1986),Direct,4,4919,Original Schmidt Type N,BS 1881-202 (1986),,36,27.0,Cube,150.0,150.0,,,,,40.00,40.00,33.20,
Najim (2017),C_D136,Iraq,Cube - Laboratory,28,FALSE,PUNDIT,,,BS 1881-203 (1986),Direct,4,4824,Original Schmidt Type N,BS 1881-202 (1986),,36,27.0,Cube,150.0,150.0,,,,,40.50,40.50,33.62,
Najim (2017),C_D137,Iraq,Cube - Laboratory,28,FALSE,PUNDIT,,,BS 1881-203 (1986),Direct,4,4824,Original Schmidt Type N,BS 1881-202 (1986),,36,27.0,Cube,150.0,150.0,,,,,41.00,41.00,34.03,
Najim (2017),C_D138,Iraq,Cube - Laboratory,28,FALSE,PUNDIT,,,BS 1881-203 (1986),Direct,4,4762,Original Schmidt Type N,BS 1881-202 (1986),,36,28.0,Cube,150.0,150.0,,,,,47.00,47.00,39.01,
Najim (2017),C_D139,Iraq,Cube - Laboratory,28,FALSE,PUNDIT,,,BS 1881-203 (1986),Direct,4,4855,Original Schmidt Type N,BS 1881-202 (1986),,36,29.0,Cube,150.0,150.0,,,,,48.00,48.00,39.84,
Najim (2017),C_D140,Iraq,Cube - Laboratory,28,FALSE,PUNDIT,,,BS 1881-203 (1986),Direct,4,4902,Original Schmidt Type N,BS 1881-202 (1986),,36,28.0,Cube,150.0,150.0,,,,,51.00,51.00,42.33,
Najim (2017),C_D141,Iraq,Cube - Laboratory,28,FALSE,PUNDIT,,,BS 1881-203 (1986),Direct,4,5231,Original Schmidt Type N,BS 1881-202 (1986),,36,31.0,Cube,150.0,150.0,,,,,53.00,53.00,43.99,
Najim (2017),C_D142,Iraq,Cube - Laboratory,28,FALSE,PUNDIT,,,BS 1881-203 (1986),Direct,4,5012,Original Schmidt Type N,BS 1881-202 (1986),,36,27.0,Cube,150.0,150.0,,,,,42.00,42.00,34.86,
Najim (2017),C_D143,Iraq,Cube - Laboratory,28,FALSE,PUNDIT,,,BS 1881-203 (1986),Direct,4,4170,Original Schmidt Type N,BS 1881-202 (1986),,36,24.0,Cube,150.0,150.0,,,,,34.00,34.00,28.22,
Najim (2017),C_D144,Iraq,Cube - Laboratory,28,FALSE,PUNDIT,,,BS 1881-203 (1986),Direct,4,4218,Original Schmidt Type N,BS 1881-202 (1986),,36,23.0,Cube,150.0,150.0,,,,,32.00,32.00,26.56,
Najim (2017),C_D145,Iraq,Cube - Laboratory,28,FALSE,PUNDIT,,,BS 1881-203 (1986),Direct,4,4662,Original Schmidt Type N,BS 1881-202 (1986),,36,26.0,Cube,150.0,150.0,,,,,37.00,37.00,30.71,
Najim (2017),C_D146,Iraq,Cube - Laboratory,28,FALSE,PUNDIT,,,BS 1881-203 (1986),Direct,4,4537,Original Schmidt Type N,BS 1881-202 (1986),,36,29.0,Cube,150.0,150.0,,,,,42.50,42.50,35.28,
Najim (2017),C_D147,Iraq,Cube - Laboratory,28,FALSE,PUNDIT,,,BS 1881-203 (1986),Direct,4,4136,Original Schmidt Type N,BS 1881-202 (1986),,36,26.0,Cube,150.0,150.0,,,,,36.00,36.00,29.88,
Najim (2017),C_D148,Iraq,Cube - Laboratory,28,FALSE,PUNDIT,,,BS 1881-203 (1986),Direct,4,3689,Original Schmidt Type N,BS 1881-202 (1986),,36,24.0,Cube,150.0,150.0,,,,,32.00,32.00,26.56,
Najim (2017),C_D149,Iraq,Cube - Laboratory,28,FALSE,PUNDIT,,,BS 1881-203 (1986),Direct,4,3680,Original Schmidt Type N,BS 1881-202 (1986),,36,25.0,Cube,150.0,150.0,,,,,34.00,34.00,28.22,
Najim (2017),C_D150,Iraq,Cube - Laboratory,28,FALSE,PUNDIT,,,BS 1881-203 (1986),Direct,4,3679,Original Schmidt Type N,BS 1881-202 (1986),,36,23.0,Cube,150.0,150.0,,,,,30.00,30.00,24.90,
Najim (2017),C_ID1,Iraq,Cube - Laboratory,28,FALSE,PUNDIT,,,BS 1881-203 (1986),Indirect,4,3192,Original Schmidt Type N,BS 1881-202 (1986),,36,28.0,Cube,150.0,150.0,,,,,41.50,41.50,34.45,
Najim (2017),C_ID2,Iraq,Cube - Laboratory,28,FALSE,PUNDIT,,,BS 1881-203 (1986),Indirect,4,3153,Original Schmidt Type N,BS 1881-202 (1986),,36,28.0,Cube,150.0,150.0,,,,,41.00,41.00,34.03,
Najim (2017),C_ID3,Iraq,Cube - Laboratory,28,FALSE,PUNDIT,,,BS 1881-203 (1986),Indirect,4,2923,Original Schmidt Type N,BS 1881-202 (1986),,36,26.0,Cube,150.0,150.0,,,,,38.00,38.00,31.54,
Najim (2017),C_ID4,Iraq,Cube - Laboratory,28,FALSE,PUNDIT,,,BS 1881-203 (1986),Indirect,4,2769,Original Schmidt Type N,BS 1881-202 (1986),,36,25.0,Cube,150.0,150.0,,,,,36.00,36.00,29.88,
Najim (2017),C_ID5,Iraq,Cube - Laboratory,28,FALSE,PUNDIT,,,BS 1881-203 (1986),Indirect,4,2807,Original Schmidt Type N,BS 1881-202 (1986),,36,25.0,Cube,150.0,150.0,,,,,36.50,36.50,30.30,
Najim (2017),C_ID6,Iraq,Cube - Laboratory,28,FALSE,PUNDIT,,,BS 1881-203 (1986),Indirect,4,2730,Original Schmidt Type N,BS 1881-202 (1986),,36,24.0,Cube,150.0,150.0,,,,,35.50,35.50,29.47,
Najim (2017),C_ID7,Iraq,Cube - Laboratory,28,FALSE,PUNDIT,,,BS 1881-203 (1986),Indirect,4,3269,Original Schmidt Type N,BS 1881-202 (1986),,36,29.0,Cube,150.0,150.0,,,,,42.50,42.50,35.28,
Najim (2017),C_ID8,Iraq,Cube - Laboratory,28,FALSE,PUNDIT,,,BS 1881-203 (1986),Indirect,4,3115,Original Schmidt Type N,BS 1881-202 (1986),,36,28.0,Cube,150.0,150.0,,,,,40.50,40.50,33.62,
Najim (2017),C_ID9,Iraq,Cube - Laboratory,28,FALSE,PUNDIT,,,BS 1881-203 (1986),Indirect,4,3153,Original Schmidt Type N,BS 1881-202 (1986),,36,28.0,Cube,150.0,150.0,,,,,41.00,41.00,34.03,
Najim (2017),C_ID10,Iraq,Cube - Laboratory,28,FALSE,PUNDIT,,,BS 1881-203 (1986),Indirect,4,3461,Original Schmidt Type N,BS 1881-202 (1986),,36,31.0,Cube,150.0,150.0,,,,,45.00,45.00,37.35,
Najim (2017),C_ID11,Iraq,Cube - Laboratory,28,FALSE,PUNDIT,,,BS 1881-203 (1986),Indirect,4,2461,Original Schmidt Type N,BS 1881-202 (1986),,36,22.0,Cube,150.0,150.0,,,,,32.00,32.00,26.56,
Najim (2017),C_ID12,Iraq,Cube - Laboratory,28,FALSE,PUNDIT,,,BS 1881-203 (1986),Indirect,4,2615,Original Schmidt Type N,BS 1881-202 (1986),,36,23.0,Cube,150.0,150.0,,,,,34.00,34.00,28.22,
Najim (2017),C_ID13,Iraq,Cube - Laboratory,28,FALSE,PUNDIT,,,BS 1881-203 (1986),Indirect,4,2615,Original Schmidt Type N,BS 1881-202 (1986),,36,23.0,Cube,150.0,150.0,,,,,34.00,34.00,28.22,
Najim (2017),C_ID14,Iraq,Cube - Laboratory,28,FALSE,PUNDIT,,,BS 1881-203 (1986),Indirect,4,2923,Original Schmidt Type N,BS 1881-202 (1986),,36,26.0,Cube,150.0,150.0,,,,,38.00,38.00,31.54,
Najim (2017),C_ID15,Iraq,Cube - Laboratory,28,FALSE,PUNDIT,,,BS 1881-203 (1986),Indirect,4,3000,Original Schmidt Type N,BS 1881-202 (1986),,36,27.0,Cube,150.0,150.0,,,,,39.00,39.00,32.37,
Najim (2017),C_ID16,Iraq,Cube - Laboratory,28,FALSE,PUNDIT,,,BS 1881-203 (1986),Indirect,4,3269,Original Schmidt Type N,BS 1881-202 (1986),,36,29.0,Cube,150.0,150.0,,,,,42.50,42.50,35.28,
Najim (2017),C_ID17,Iraq,Cube - Laboratory,28,FALSE,PUNDIT,,,BS 1881-203 (1986),Indirect,4,2153,Original Schmidt Type N,BS 1881-202 (1986),,36,19.0,Cube,150.0,150.0,,,,,28.00,28.00,23.24,
Najim (2017),C_ID18,Iraq,Cube - Laboratory,28,FALSE,PUNDIT,,,BS 1881-203 (1986),Indirect,4,2115,Original Schmidt Type N,BS 1881-202 (1986),,36,19.0,Cube,150.0,150.0,,,,,27.50,27.50,22.83,
Najim (2017),C_ID19,Iraq,Cube - Laboratory,28,FALSE,PUNDIT,,,BS 1881-203 (1986),Indirect,4,2461,Original Schmidt Type N,BS 1881-202 (1986),,36,22.0,Cube,150.0,150.0,,,,,32.00,32.00,26.56,
Najim (2017),C_ID20,Iraq,Cube - Laboratory,28,FALSE,PUNDIT,,,BS 1881-203 (1986),Indirect,4,2230,Original Schmidt Type N,BS 1881-202 (1986),,36,20.0,Cube,150.0,150.0,,,,,29.00,29.00,24.07,
Najim (2017),C_ID21,Iraq,Cube - Laboratory,28,FALSE,PUNDIT,,,BS 1881-203 (1986),Indirect,4,2230,Original Schmidt Type N,BS 1881-202 (1986),,36,20.0,Cube,150.0,150.0,,,,,29.00,29.00,24.07,
Najim (2017),C_ID22,Iraq,Cube - Laboratory,28,FALSE,PUNDIT,,,BS 1881-203 (1986),Indirect,4,2769,Original Schmidt Type N,BS 1881-202 (1986),,36,25.0,Cube,150.0,150.0,,,,,36.00,36.00,29.88,
Najim (2017),C_ID23,Iraq,Cube - Laboratory,28,FALSE,PUNDIT,,,BS 1881-203 (1986),Indirect,4,3423,Original Schmidt Type N,BS 1881-202 (1986),,36,30.0,Cube,150.0,150.0,,,,,44.50,44.50,36.94,
Najim (2017),C_ID24,Iraq,Cube - Laboratory,28,FALSE,PUNDIT,,,BS 1881-203 (1986),Indirect,4,4384,Original Schmidt Type N,BS 1881-202 (1986),,36,39.0,Cube,150.0,150.0,,,,,57.00,57.00,47.31,
Najim (2017),C_ID25,Iraq,Cube - Laboratory,28,FALSE,PUNDIT,,,BS 1881-203 (1986),Indirect,4,3769,Original Schmidt Type N,BS 1881-202 (1986),,36,33.0,Cube,150.0,150.0,,,,,49.00,49.00,40.67,
Najim (2017),C_ID26,Iraq,Cube - Laboratory,28,FALSE,PUNDIT,,,BS 1881-203 (1986),Indirect,4,3692,Original Schmidt Type N,BS 1881-202 (1986),,36,33.0,Cube,150.0,150.0,,,,,48.00,48.00,39.84,
Najim (2017),C_ID27,Iraq,Cube - Laboratory,28,FALSE,PUNDIT,,,BS 1881-203 (1986),Indirect,4,4307,Original Schmidt Type N,BS 1881-202 (1986),,36,38.0,Cube,150.0,150.0,,,,,56.00,56.00,46.48,
Najim (2017),C_ID28,Iraq,Cube - Laboratory,28,FALSE,PUNDIT,,,BS 1881-203 (1986),Indirect,4,2615,Original Schmidt Type N,BS 1881-202 (1986),,36,23.0,Cube,150.0,150.0,,,,,34.00,34.00,28.22,
Najim (2017),C_ID29,Iraq,Cube - Laboratory,28,FALSE,PUNDIT,,,BS 1881-203 (1986),Indirect,4,3115,Original Schmidt Type N,BS 1881-202 (1986),,36,28.0,Cube,150.0,150.0,,,,,40.50,40.50,33.62,
Najim (2017),C_ID30,Iraq,Cube - Laboratory,28,FALSE,PUNDIT,,,BS 1881-203 (1986),Indirect,4,2884,Original Schmidt Type N,BS 1881-202 (1986),,36,26.0,Cube,150.0,150.0,,,,,37.50,37.50,31.13,
Najim (2017),C_ID31,Iraq,Cube - Laboratory,28,FALSE,PUNDIT,,,BS 1881-203 (1986),Indirect,4,2230,Original Schmidt Type N,BS 1881-202 (1986),,36,20.0,Cube,150.0,150.0,,,,,29.00,29.00,24.07,
Najim (2017),C_ID32,Iraq,Cube - Laboratory,28,FALSE,PUNDIT,,,BS 1881-203 (1986),Indirect,4,2230,Original Schmidt Type N,BS 1881-202 (1986),,36,20.0,Cube,150.0,150.0,,,,,29.00,29.00,24.07,
Najim (2017),C_ID33,Iraq,Cube - Laboratory,28,FALSE,PUNDIT,,,BS 1881-203 (1986),Indirect,4,2923,Original Schmidt Type N,BS 1881-202 (1986),,36,26.0,Cube,150.0,150.0,,,,,38.00,38.00,31.54,
Najim (2017),C_ID34,Iraq,Cube - Laboratory,28,FALSE,PUNDIT,,,BS 1881-203 (1986),Indirect,4,3153,Original Schmidt Type N,BS 1881-202 (1986),,36,28.0,Cube,150.0,150.0,,,,,41.00,41.00,34.03,
Najim (2017),C_ID35,Iraq,Cube - Laboratory,28,FALSE,PUNDIT,,,BS 1881-203 (1986),Indirect,4,2807,Original Schmidt Type N,BS 1881-202 (1986),,36,25.0,Cube,150.0,150.0,,,,,36.50,36.50,30.30,
Najim (2017),C_ID36,Iraq,Cube - Laboratory,28,FALSE,PUNDIT,,,BS 1881-203 (1986),Indirect,4,2615,Original Schmidt Type N,BS 1881-202 (1986),,36,23.0,Cube,150.0,150.0,,,,,34.00,34.00,28.22,
Najim (2017),C_ID37,Iraq,Cube - Laboratory,28,FALSE,PUNDIT,,,BS 1881-203 (1986),Indirect,4,3115,Original Schmidt Type N,BS 1881-202 (1986),,36,28.0,Cube,150.0,150.0,,,,,40.50,40.50,33.62,
Najim (2017),C_ID38,Iraq,Cube - Laboratory,28,FALSE,PUNDIT,,,BS 1881-203 (1986),Indirect,4,3038,Original Schmidt Type N,BS 1881-202 (1986),,36,27.0,Cube,150.0,150.0,,,,,39.50,39.50,32.79,
Najim (2017),C_ID39,Iraq,Cube - Laboratory,28,FALSE,PUNDIT,,,BS 1881-203 (1986),Indirect,4,3115,Original Schmidt Type N,BS 1881-202 (1986),,36,28.0,Cube,150.0,150.0,,,,,40.50,40.50,33.62,
Najim (2017),C_ID40,Iraq,Cube - Laboratory,28,FALSE,PUNDIT,,,BS 1881-203 (1986),Indirect,4,2923,Original Schmidt Type N,BS 1881-202 (1986),,36,26.0,Cube,150.0,150.0,,,,,38.00,38.00,31.54,
Najim (2017),C_ID41,Iraq,Cube - Laboratory,28,FALSE,PUNDIT,,,BS 1881-203 (1986),Indirect,4,3153,Original Schmidt Type N,BS 1881-202 (1986),,36,28.0,Cube,150.0,150.0,,,,,41.00,41.00,34.03,
Najim (2017),C_ID42,Iraq,Cube - Laboratory,28,FALSE,PUNDIT,,,BS 1881-203 (1986),Indirect,4,1923,Original Schmidt Type N,BS 1881-202 (1986),,36,17.0,Cube,150.0,150.0,,,,,25.00,25.00,20.75,
Najim (2017),C_ID43,Iraq,Cube - Laboratory,28,FALSE,PUNDIT,,,BS 1881-203 (1986),Indirect,4,2884,Original Schmidt Type N,BS 1881-202 (1986),,36,26.0,Cube,150.0,150.0,,,,,37.50,37.50,31.13,
Najim (2017),C_ID44,Iraq,Cube - Laboratory,28,FALSE,PUNDIT,,,BS 1881-203 (1986),Indirect,4,2769,Original Schmidt Type N,BS 1881-202 (1986),,36,25.0,Cube,150.0,150.0,,,,,36.00,36.00,29.88,
Najim (2017),C_ID45,Iraq,Cube - Laboratory,28,FALSE,PUNDIT,,,BS 1881-203 (1986),Indirect,4,2000,Original Schmidt Type N,BS 1881-202 (1986),,36,18.0,Cube,150.0,150.0,,,,,26.00,26.00,21.58,
Najim (2017),C_ID46,Iraq,Cube - Laboratory,28,FALSE,PUNDIT,,,BS 1881-203 (1986),Indirect,4,2769,Original Schmidt Type N,BS 1881-202 (1986),,36,25.0,Cube,150.0,150.0,,,,,36.00,36.00,29.88,
Najim (2017),C_ID47,Iraq,Cube - Laboratory,28,FALSE,PUNDIT,,,BS 1881-203 (1986),Indirect,4,3692,Original Schmidt Type N,BS 1881-202 (1986),,36,33.0,Cube,150.0,150.0,,,,,48.00,48.00,39.84,
Najim (2017),C_ID48,Iraq,Cube - Laboratory,28,FALSE,PUNDIT,,,BS 1881-203 (1986),Indirect,4,3923,Original Schmidt Type N,BS 1881-202 (1986),,36,35.0,Cube,150.0,150.0,,,,,51.00,51.00,42.33,
Najim (2017),C_ID49,Iraq,Cube - Laboratory,28,FALSE,PUNDIT,,,BS 1881-203 (1986),Indirect,4,2000,Original Schmidt Type N,BS 1881-202 (1986),,36,18.0,Cube,150.0,150.0,,,,,26.00,26.00,21.58,
Najim (2017),C_ID50,Iraq,Cube - Laboratory,28,FALSE,PUNDIT,,,BS 1881-203 (1986),Indirect,4,2115,Original Schmidt Type N,BS 1881-202 (1986),,36,19.0,Cube,150.0,150.0,,,,,27.50,27.50,22.83,
Najim (2017),C_ID51,Iraq,Cube - Laboratory,28,FALSE,PUNDIT,,,BS 1881-203 (1986),Indirect,4,1884,Original Schmidt Type N,BS 1881-202 (1986),,36,17.0,Cube,150.0,150.0,,,,,24.50,24.50,20.34,
Najim (2017),C_ID52,Iraq,Cube - Laboratory,28,FALSE,PUNDIT,,,BS 1881-203 (1986),Indirect,4,2000,Original Schmidt Type N,BS 1881-202 (1986),,36,18.0,Cube,150.0,150.0,,,,,26.00,26.00,21.58,
Najim (2017),C_ID53,Iraq,Cube - Laboratory,28,FALSE,PUNDIT,,,BS 1881-203 (1986),Indirect,4,1961,Original Schmidt Type N,BS 1881-202 (1986),,36,18.0,Cube,150.0,150.0,,,,,25.50,25.50,21.17,
Najim (2017),C_ID54,Iraq,Cube - Laboratory,28,FALSE,PUNDIT,,,BS 1881-203 (1986),Indirect,4,2423,Original Schmidt Type N,BS 1881-202 (1986),,36,22.0,Cube,150.0,150.0,,,,,31.50,31.50,26.15,
Najim (2017),C_ID55,Iraq,Cube - Laboratory,28,FALSE,PUNDIT,,,BS 1881-203 (1986),Indirect,4,2307,Original Schmidt Type N,BS 1881-202 (1986),,36,21.0,Cube,150.0,150.0,,,,,30.00,30.00,24.90,
Najim (2017),C_ID56,Iraq,Cube - Laboratory,28,FALSE,PUNDIT,,,BS 1881-203 (1986),Indirect,4,2192,Original Schmidt Type N,BS 1881-202 (1986),,36,20.0,Cube,150.0,150.0,,,,,28.50,28.50,23.66,
Najim (2017),C_ID57,Iraq,Cube - Laboratory,28,FALSE,PUNDIT,,,BS 1881-203 (1986),Indirect,4,2538,Original Schmidt Type N,BS 1881-202 (1986),,36,23.0,Cube,150.0,150.0,,,,,33.00,33.00,27.39,
Najim (2017),C_ID58,Iraq,Cube - Laboratory,28,FALSE,PUNDIT,,,BS 1881-203 (1986),Indirect,4,2500,Original Schmidt Type N,BS 1881-202 (1986),,36,22.0,Cube,150.0,150.0,,,,,32.50,32.50,26.98,
Najim (2017),C_ID59,Iraq,Cube - Laboratory,28,FALSE,PUNDIT,,,BS 1881-203 (1986),Indirect,4,2461,Original Schmidt Type N,BS 1881-202 (1986),,36,22.0,Cube,150.0,150.0,,,,,32.00,32.00,26.56,
Najim (2017),C_ID60,Iraq,Cube - Laboratory,28,FALSE,PUNDIT,,,BS 1881-203 (1986),Indirect,4,2500,Original Schmidt Type N,BS 1881-202 (1986),,36,22.0,Cube,150.0,150.0,,,,,32.50,32.50,26.98,
Najim (2017),C_ID61,Iraq,Cube - Laboratory,28,FALSE,PUNDIT,,,BS 1881-203 (1986),Indirect,4,2846,Original Schmidt Type N,BS 1881-202 (1986),,36,25.0,Cube,150.0,150.0,,,,,37.00,37.00,30.71,
Najim (2017),C_ID62,Iraq,Cube - Laboratory,28,FALSE,PUNDIT,,,BS 1881-203 (1986),Indirect,4,3076,Original Schmidt Type N,BS 1881-202 (1986),,36,27.0,Cube,150.0,150.0,,,,,40.00,40.00,33.20,
Najim (2017),C_ID63,Iraq,Cube - Laboratory,28,FALSE,PUNDIT,,,BS 1881-203 (1986),Indirect,4,3923,Original Schmidt Type N,BS 1881-202 (1986),,36,35.0,Cube,150.0,150.0,,,,,51.00,51.00,42.33,
Najim (2017),C_ID64,Iraq,Cube - Laboratory,28,FALSE,PUNDIT,,,BS 1881-203 (1986),Indirect,4,3307,Original Schmidt Type N,BS 1881-202 (1986),,36,29.0,Cube,150.0,150.0,,,,,43.00,43.00,35.69,
Najim (2017),C_ID65,Iraq,Cube - Laboratory,28,FALSE,PUNDIT,,,BS 1881-203 (1986),Indirect,4,3461,Original Schmidt Type N,BS 1881-202 (1986),,36,31.0,Cube,150.0,150.0,,,,,45.00,45.00,37.35,
Najim (2017),C_ID66,Iraq,Cube - Laboratory,28,FALSE,PUNDIT,,,BS 1881-203 (1986),Indirect,4,3384,Original Schmidt Type N,BS 1881-202 (1986),,36,30.0,Cube,150.0,150.0,,,,,44.00,44.00,36.52,
Najim (2017),C_ID67,Iraq,Cube - Laboratory,28,FALSE,PUNDIT,,,BS 1881-203 (1986),Indirect,4,3461,Original Schmidt Type N,BS 1881-202 (1986),,36,31.0,Cube,150.0,150.0,,,,,45.00,45.00,37.35,
Najim (2017),C_ID68,Iraq,Cube - Laboratory,28,FALSE,PUNDIT,,,BS 1881-203 (1986),Indirect,4,3538,Original Schmidt Type N,BS 1881-202 (1986),,36,31.0,Cube,150.0,150.0,,,,,46.00,46.00,38.18,
Najim (2017),C_ID69,Iraq,Cube - Laboratory,28,FALSE,PUNDIT,,,BS 1881-203 (1986),Indirect,4,3461,Original Schmidt Type N,BS 1881-202 (1986),,36,31.0,Cube,150.0,150.0,,,,,45.00,45.00,37.35,
Najim (2017),C_ID70,Iraq,Cube - Laboratory,28,FALSE,PUNDIT,,,BS 1881-203 (1986),Indirect,4,3615,Original Schmidt Type N,BS 1881-202 (1986),,36,32.0,Cube,150.0,150.0,,,,,47.00,47.00,39.01,
Najim (2017),C_ID71,Iraq,Cube - Laboratory,28,FALSE,PUNDIT,,,BS 1881-203 (1986),Indirect,4,3307,Original Schmidt Type N,BS 1881-202 (1986),,36,29.0,Cube,150.0,150.0,,,,,43.00,43.00,35.69,
Najim (2017),C_ID72,Iraq,Cube - Laboratory,28,FALSE,PUNDIT,,,BS 1881-203 (1986),Indirect,4,3769,Original Schmidt Type N,BS 1881-202 (1986),,36,33.0,Cube,150.0,150.0,,,,,49.00,49.00,40.67,
Najim (2017),C_ID73,Iraq,Cube - Laboratory,28,FALSE,PUNDIT,,,BS 1881-203 (1986),Indirect,4,3538,Original Schmidt Type N,BS 1881-202 (1986),,36,31.0,Cube,150.0,150.0,,,,,46.00,46.00,38.18,
Najim (2017),C_ID74,Iraq,Cube - Laboratory,28,FALSE,PUNDIT,,,BS 1881-203 (1986),Indirect,4,2769,Original Schmidt Type N,BS 1881-202 (1986),,36,25.0,Cube,150.0,150.0,,,,,36.00,36.00,29.88,
Najim (2017),C_ID75,Iraq,Cube - Laboratory,28,FALSE,PUNDIT,,,BS 1881-203 (1986),Indirect,4,2792,Original Schmidt Type N,BS 1881-202 (1986),,36,25.0,Cube,150.0,150.0,,,,,36.30,36.30,30.13,
Najim (2017),C_ID76,Iraq,Cube - Laboratory,28,FALSE,PUNDIT,,,BS 1881-203 (1986),Indirect,4,3230,Original Schmidt Type N,BS 1881-202 (1986),,36,29.0,Cube,150.0,150.0,,,,,42.00,42.00,34.86,
Najim (2017),C_ID77,Iraq,Cube - Laboratory,28,FALSE,PUNDIT,,,BS 1881-203 (1986),Indirect,4,3461,Original Schmidt Type N,BS 1881-202 (1986),,36,31.0,Cube,150.0,150.0,,,,,45.00,45.00,37.35,
Najim (2017),C_ID78,Iraq,Cube - Laboratory,28,FALSE,PUNDIT,,,BS 1881-203 (1986),Indirect,4,3384,Original Schmidt Type N,BS 1881-202 (1986),,36,30.0,Cube,150.0,150.0,,,,,44.00,44.00,36.52,
Najim (2017),C_ID79,Iraq,Cube - Laboratory,28,FALSE,PUNDIT,,,BS 1881-203 (1986),Indirect,4,2615,Original Schmidt Type N,BS 1881-202 (1986),,36,23.0,Cube,150.0,150.0,,,,,34.00,34.00,28.22,
Najim (2017),C_ID80,Iraq,Cube - Laboratory,28,FALSE,PUNDIT,,,BS 1881-203 (1986),Indirect,4,2769,Original Schmidt Type N,BS 1881-202 (1986),,36,25.0,Cube,150.0,150.0,,,,,36.00,36.00,29.88,
Najim (2017),C_ID81,Iraq,Cube - Laboratory,28,FALSE,PUNDIT,,,BS 1881-203 (1986),Indirect,4,2692,Original Schmidt Type N,BS 1881-202 (1986),,36,24.0,Cube,150.0,150.0,,,,,35.00,35.00,29.05,
Najim (2017),C_ID82,Iraq,Cube - Laboratory,28,FALSE,PUNDIT,,,BS 1881-203 (1986),Indirect,4,2884,Original Schmidt Type N,BS 1881-202 (1986),,36,26.0,Cube,150.0,150.0,,,,,37.50,37.50,31.13,
Najim (2017),C_ID83,Iraq,Cube - Laboratory,28,FALSE,PUNDIT,,,BS 1881-203 (1986),Indirect,4,2730,Original Schmidt Type N,BS 1881-202 (1986),,36,24.0,Cube,150.0,150.0,,,,,35.50,35.50,29.47,
Najim (2017),C_ID84,Iraq,Cube - Laboratory,28,FALSE,PUNDIT,,,BS 1881-203 (1986),Indirect,4,2538,Original Schmidt Type N,BS 1881-202 (1986),,36,23.0,Cube,150.0,150.0,,,,,33.00,33.00,27.39,
Najim (2017),C_ID85,Iraq,Cube - Laboratory,28,FALSE,PUNDIT,,,BS 1881-203 (1986),Indirect,4,2730,Original Schmidt Type N,BS 1881-202 (1986),,36,24.0,Cube,150.0,150.0,,,,,35.50,35.50,29.47,
Najim (2017),C_ID86,Iraq,Cube - Laboratory,28,FALSE,PUNDIT,,,BS 1881-203 (1986),Indirect,4,2461,Original Schmidt Type N,BS 1881-202 (1986),,36,22.0,Cube,150.0,150.0,,,,,32.00,32.00,26.56,
Najim (2017),C_ID87,Iraq,Cube - Laboratory,28,FALSE,PUNDIT,,,BS 1881-203 (1986),Indirect,4,2961,Original Schmidt Type N,BS 1881-202 (1986),,36,26.0,Cube,150.0,150.0,,,,,38.50,38.50,31.96,
Najim (2017),C_ID88,Iraq,Cube - Laboratory,28,FALSE,PUNDIT,,,BS 1881-203 (1986),Indirect,4,3269,Original Schmidt Type N,BS 1881-202 (1986),,36,29.0,Cube,150.0,150.0,,,,,42.50,42.50,35.28,
Najim (2017),C_ID89,Iraq,Cube - Laboratory,28,FALSE,PUNDIT,,,BS 1881-203 (1986),Indirect,4,2692,Original Schmidt Type N,BS 1881-202 (1986),,36,24.0,Cube,150.0,150.0,,,,,35.00,35.00,29.05,
Najim (2017),C_ID90,Iraq,Cube - Laboratory,28,FALSE,PUNDIT,,,BS 1881-203 (1986),Indirect,4,2461,Original Schmidt Type N,BS 1881-202 (1986),,36,22.0,Cube,150.0,150.0,,,,,32.00,32.00,26.56,
Najim (2017),C_ID91,Iraq,Cube - Laboratory,28,FALSE,PUNDIT,,,BS 1881-203 (1986),Indirect,4,2692,Original Schmidt Type N,BS 1881-202 (1986),,36,24.0,Cube,150.0,150.0,,,,,35.00,35.00,29.05,
Najim (2017),C_ID92,Iraq,Cube - Laboratory,28,FALSE,PUNDIT,,,BS 1881-203 (1986),Indirect,4,2923,Original Schmidt Type N,BS 1881-202 (1986),,36,26.0,Cube,150.0,150.0,,,,,38.00,38.00,31.54,
Najim (2017),C_ID93,Iraq,Cube - Laboratory,28,FALSE,PUNDIT,,,BS 1881-203 (1986),Indirect,4,3788,Original Schmidt Type N,BS 1881-202 (1986),,36,29.0,Cube,150.0,150.0,,,,,44.50,44.50,36.94,
Najim (2017),C_ID94,Iraq,Cube - Laboratory,28,FALSE,PUNDIT,,,BS 1881-203 (1986),Indirect,4,3547,Original Schmidt Type N,BS 1881-202 (1986),,36,26.0,Cube,150.0,150.0,,,,,40.50,40.50,33.62,
Najim (2017),C_ID95,Iraq,Cube - Laboratory,28,FALSE,PUNDIT,,,BS 1881-203 (1986),Indirect,4,3390,Original Schmidt Type N,BS 1881-202 (1986),,36,29.0,Cube,150.0,150.0,,,,,38.50,38.50,31.96,
Najim (2017),C_ID96,Iraq,Cube - Laboratory,28,FALSE,PUNDIT,,,BS 1881-203 (1986),Indirect,4,2342,Original Schmidt Type N,BS 1881-202 (1986),,36,23.0,Cube,150.0,150.0,,,,,38.00,38.00,31.54,
Najim (2017),C_ID97,Iraq,Cube - Laboratory,28,FALSE,PUNDIT,,,BS 1881-203 (1986),Indirect,4,2198,Original Schmidt Type N,BS 1881-202 (1986),,36,25.0,Cube,150.0,150.0,,,,,38.00,38.00,31.54,
Najim (2017),C_ID98,Iraq,Cube - Laboratory,28,FALSE,PUNDIT,,,BS 1881-203 (1986),Indirect,4,3279,Original Schmidt Type N,BS 1881-202 (1986),,36,21.0,Cube,150.0,150.0,,,,,38.50,38.50,31.96,
Najim (2017),C_ID99,Iraq,Cube - Laboratory,28,FALSE,PUNDIT,,,BS 1881-203 (1986),Indirect,4,3155,Original Schmidt Type N,BS 1881-202 (1986),,36,17.0,Cube,150.0,150.0,,,,,24.50,24.50,20.34,
Najim (2017),C_ID100,Iraq,Cube - Laboratory,28,FALSE,PUNDIT,,,BS 1881-203 (1986),Indirect,4,3145,Original Schmidt Type N,BS 1881-202 (1986),,36,18.0,Cube,150.0,150.0,,,,,23.00,23.00,19.09,
Najim (2017),C_ID101,Iraq,Cube - Laboratory,28,FALSE,PUNDIT,,,BS 1881-203 (1986),Indirect,4,3175,Original Schmidt Type N,BS 1881-202 (1986),,36,18.0,Cube,150.0,150.0,,,,,23.50,23.50,19.51,
Najim (2017),C_ID102,Iraq,Cube - Laboratory,28,FALSE,PUNDIT,,,BS 1881-203 (1986),Indirect,4,2434,Original Schmidt Type N,BS 1881-202 (1986),,36,23.0,Cube,150.0,150.0,,,,,33.00,33.00,27.39,
Najim (2017),C_ID103,Iraq,Cube - Laboratory,28,FALSE,PUNDIT,,,BS 1881-203 (1986),Indirect,4,2315,Original Schmidt Type N,BS 1881-202 (1986),,36,19.0,Cube,150.0,150.0,,,,,29.60,29.60,24.57,
