Repository: bjhtud/MTL_in_MAT

# MTL_in_MAT

## 多任务情况

UHPC为核心数据集
测试集划分有两种方式：
1. 单任务测试集：针对每个任务，划分出该任务没有缺失标签的样本中的一部分作为测试集
   - 训练阶段：分任务训练，与其他任务(标签)的样本进行合并，这样就得到了一个训练集，这个训练集中特征和标签还是有缺失的
   - 训练出的模型：
     - 输入：特征 + 其他任务的标签
     - 输出：当前任务的标签
   - 测试阶段：使用该任务的测试集进行评估
   - 问题是：测试集中没有其他任务的标签，怎么办？

2. 多任务测试集：划分出所有任务都没有缺失标签的样本作为测试集
    - 训练阶段：使用其他样本作为训练集，这些样本中有缺失标签和缺失特征
    - 训练出的模型：
      - 输入：特征
      - 输出：所有任务的标签
    - 测试阶段：使用多任务测试集进行评估
    - 这样就能利用多个任务之间的关系进行预测
    - 缺点是：测试集会比较小，并且只能评估那些没有缺失标签的样本

##

File: data_set/Non_destructive/Complete SonReb Database.csv (part 11 of 16)
Literature,Specimen ID,Country,Specimen Type,Specimen Age (days),Rebar Present,UPV Device Brand & Model,Transducer Diameter (mm),Transducer Frequency (kHz),UPV Standard,Test Type,No. Tests,"Average Velocity, Vp (m/s)",RH Device Brand & Model,RH Standard,Orientation,No. Tests,"Median Rebound Number, RN",Core Specimen ,Height (mm),Width/Diameter (mm),Max Aggregate Size (mm),W/C Ratio,Strength Class,"Design Strength, fck (MPa)","fc,core (MPa)","fc,ref (MPa)","fc,cyl (MPa)",Notes
Najim (2017),C_ID104,Iraq,Cube - Laboratory,28,FALSE,PUNDIT,,,BS 1881-203 (1986),Indirect,4,2500,Original Schmidt Type N,BS 1881-202 (1986),,36,22.0,Cube,150.0,150.0,,,,,35.00,35.00,29.05,
Najim (2017),C_ID105,Iraq,Cube - Laboratory,28,FALSE,PUNDIT,,,BS 1881-203 (1986),Indirect,4,2500,Original Schmidt Type N,BS 1881-202 (1986),,36,26.0,Cube,150.0,150.0,,,,,33.00,33.00,27.39,
Najim (2017),C_ID106,Iraq,Cube - Laboratory,28,FALSE,PUNDIT,,,BS 1881-203 (1986),Indirect,4,2696,Original Schmidt Type N,BS 1881-202 (1986),,36,26.0,Cube,150.0,150.0,,,,,30.00,30.00,24.90,
Najim (2017),C_ID107,Iraq,Cube - Laboratory,28,FALSE,PUNDIT,,,BS 1881-203 (1986),Indirect,4,2841,Original Schmidt Type N,BS 1881-202 (1986),,36,23.0,Cube,150.0,150.0,,,,,39.00,39.00,32.37,
Najim (2017),C_ID108,Iraq,Cube - Laboratory,28,FALSE,PUNDIT,,,BS 1881-203 (1986),Indirect,4,3704,Original Schmidt Type N,BS 1881-202 (1986),,36,23.0,Cube,150.0,150.0,,,,,34.50,34.50,28.64,
Najim (2017),C_ID109,Iraq,Cube - Laboratory,28,FALSE,PUNDIT,,,BS 1881-203 (1986),Indirect,4,3572,Original Schmidt Type N,BS 1881-202 (1986),,36,25.0,Cube,150.0,150.0,,,,,32.00,32.00,26.56,
Najim (2017),C_ID110,Iraq,Cube - Laboratory,28,FALSE,PUNDIT,,,BS 1881-203 (1986),Indirect,4,3704,Original Schmidt Type N,BS 1881-202 (1986),,36,20.0,Cube,150.0,150.0,,,,,31.50,31.50,26.15,
Najim (2017),C_ID111,Iraq,Cube - Laboratory,28,FALSE,PUNDIT,,,BS 1881-203 (1986),Indirect,4,3969,Original Schmidt Type N,BS 1881-202 (1986),,36,26.0,Cube,150.0,150.0,,,,,48.00,48.00,39.84,
Najim (2017),C_ID112,Iraq,Cube - Laboratory,28,FALSE,PUNDIT,,,BS 1881-203 (1986),Indirect,4,3677,Original Schmidt Type N,BS 1881-202 (1986),,36,24.0,Cube,150.0,150.0,,,,,40.00,40.00,33.20,
Najim (2017),C_ID113,Iraq,Cube - Laboratory,28,FALSE,PUNDIT,,,BS 1881-203 (1986),Indirect,4,3185,Original Schmidt Type N,BS 1881-202 (1986),,36,20.0,Cube,150.0,150.0,,,,,34.00,34.00,28.22,
Najim (2017),C_ID114,Iraq,Cube - Laboratory,28,FALSE,PUNDIT,,,BS 1881-203 (1986),Indirect,4,3522,Original Schmidt Type N,BS 1881-202 (1986),,36,19.0,Cube,150.0,150.0,,,,,25.50,25.50,21.17,
Najim (2017),C_ID115,Iraq,Cube - Laboratory,28,FALSE,PUNDIT,,,BS 1881-203 (1986),Indirect,4,3425,Original Schmidt Type N,BS 1881-202 (1986),,36,21.0,Cube,150.0,150.0,,,,,27.00,27.00,22.41,
Najim (2017),C_ID116,Iraq,Cube - Laboratory,28,FALSE,PUNDIT,,,BS 1881-203 (1986),Indirect,4,3290,Original Schmidt Type N,BS 1881-202 (1986),,36,18.0,Cube,150.0,150.0,,,,,25.00,25.00,20.75,
Najim (2017),C_ID117,Iraq,Cube - Laboratory,28,FALSE,PUNDIT,,,BS 1881-203 (1986),Indirect,4,4150,Original Schmidt Type N,BS 1881-202 (1986),,36,32.0,Cube,150.0,150.0,,,,,46.00,46.00,38.18,
Najim (2017),C_ID118,Iraq,Cube - Laboratory,28,FALSE,PUNDIT,,,BS 1881-203 (1986),Indirect,4,2771,Original Schmidt Type N,BS 1881-202 (1986),,36,29.0,Cube,150.0,150.0,,,,,33.00,33.00,27.39,
Najim (2017),C_ID119,Iraq,Cube - Laboratory,28,FALSE,PUNDIT,,,BS 1881-203 (1986),Indirect,4,4049,Original Schmidt Type N,BS 1881-202 (1986),,36,30.0,Cube,150.0,150.0,,,,,40.00,40.00,33.20,
Najim (2017),C_ID120,Iraq,Cube - Laboratory,28,FALSE,PUNDIT,,,BS 1881-203 (1986),Indirect,4,3664,Original Schmidt Type N,BS 1881-202 (1986),,36,23.0,Cube,150.0,150.0,,,,,28.00,28.00,23.24,
Najim (2017),C_ID121,Iraq,Cube - Laboratory,28,FALSE,PUNDIT,,,BS 1881-203 (1986),Indirect,4,3847,Original Schmidt Type N,BS 1881-202 (1986),,36,26.0,Cube,150.0,150.0,,,,,36.00,36.00,29.88,
Najim (2017),C_ID122,Iraq,Cube - Laboratory,28,FALSE,PUNDIT,,,BS 1881-203 (1986),Indirect,4,3522,Original Schmidt Type N,BS 1881-202 (1986),,36,21.0,Cube,150.0,150.0,,,,,32.50,32.50,26.98,
Najim (2017),C_ID123,Iraq,Cube - Laboratory,28,FALSE,PUNDIT,,,BS 1881-203 (1986),Indirect,4,3195,Original Schmidt Type N,BS 1881-202 (1986),,36,25.0,Cube,150.0,150.0,,,,,48.50,48.50,40.26,
Najim (2017),C_ID124,Iraq,Cube - Laboratory,28,FALSE,PUNDIT,,,BS 1881-203 (1986),Indirect,4,3461,Original Schmidt Type N,BS 1881-202 (1986),,36,30.0,Cube,150.0,150.0,,,,,50.50,50.50,41.92,
Najim (2017),C_ID125,Iraq,Cube - Laboratory,28,FALSE,PUNDIT,,,BS 1881-203 (1986),Indirect,4,3598,Original Schmidt Type N,BS 1881-202 (1986),,36,27.0,Cube,150.0,150.0,,,,,40.50,40.50,33.62,
Najim (2017),C_ID126,Iraq,Cube - Laboratory,28,FALSE,PUNDIT,,,BS 1881-203 (1986),Indirect,4,3677,Original Schmidt Type N,BS 1881-202 (1986),,36,29.0,Cube,150.0,150.0,,,,,43.50,43.50,36.11,
Najim (2017),C_ID127,Iraq,Cube - Laboratory,28,FALSE,PUNDIT,,,BS 1881-203 (1986),Indirect,4,3732,Original Schmidt Type N,BS 1881-202 (1986),,36,30.0,Cube,150.0,150.0,,,,,56.50,56.50,46.90,
Najim (2017),C_ID128,Iraq,Cube - Laboratory,28,FALSE,PUNDIT,,,BS 1881-203 (1986),Indirect,4,3402,Original Schmidt Type N,BS 1881-202 (1986),,36,26.0,Cube,150.0,150.0,,,,,40.00,40.00,33.20,
Najim (2017),C_ID129,Iraq,Cube - Laboratory,28,FALSE,PUNDIT,,,BS 1881-203 (1986),Indirect,4,3402,Original Schmidt Type N,BS 1881-202 (1986),,36,27.0,Cube,150.0,150.0,,,,,46.00,46.00,38.18,
Najim (2017),C_ID130,Iraq,Cube - Laboratory,28,FALSE,PUNDIT,,,BS 1881-203 (1986),Indirect,4,3559,Original Schmidt Type N,BS 1881-202 (1986),,36,27.0,Cube,150.0,150.0,,,,,53.00,53.00,43.99,
Najim (2017),C_ID131,Iraq,Cube - Laboratory,28,FALSE,PUNDIT,,,BS 1881-203 (1986),Indirect,4,3704,Original Schmidt Type N,BS 1881-202 (1986),,36,26.0,Cube,150.0,150.0,,,,,40.00,40.00,33.20,
Najim (2017),C_ID132,Iraq,Cube - Laboratory,28,FALSE,PUNDIT,,,BS 1881-203 (1986),Indirect,4,3637,Original Schmidt Type N,BS 1881-202 (1986),,36,27.0,Cube,150.0,150.0,,,,,38.00,38.00,31.54,
Najim (2017),C_ID133,Iraq,Cube - Laboratory,28,FALSE,PUNDIT,,,BS 1881-203 (1986),Indirect,4,3969,Original Schmidt Type N,BS 1881-202 (1986),,36,27.0,Cube,150.0,150.0,,,,,38.00,38.00,31.54,
Najim (2017),C_ID134,Iraq,Cube - Laboratory,28,FALSE,PUNDIT,,,BS 1881-203 (1986),Indirect,4,3390,Original Schmidt Type N,BS 1881-202 (1986),,36,26.0,Cube,150.0,150.0,,,,,40.00,40.00,33.20,
Najim (2017),C_ID135,Iraq,Cube - Laboratory,28,FALSE,PUNDIT,,,BS 1881-203 (1986),Indirect,4,3677,Original Schmidt Type N,BS 1881-202 (1986),,36,27.0,Cube,150.0,150.0,,,,,40.00,40.00,33.20,
Najim (2017),C_ID136,Iraq,Cube - Laboratory,28,FALSE,PUNDIT,,,BS 1881-203 (1986),Indirect,4,3664,Original Schmidt Type N,BS 1881-202 (1986),,36,27.0,Cube,150.0,150.0,,,,,40.50,40.50,33.62,
Najim (2017),C_ID137,Iraq,Cube - Laboratory,28,FALSE,PUNDIT,,,BS 1881-203 (1986),Indirect,4,3473,Original Schmidt Type N,BS 1881-202 (1986),,36,27.0,Cube,150.0,150.0,,,,,41.00,41.00,34.03,
Najim (2017),C_ID138,Iraq,Cube - Laboratory,28,FALSE,PUNDIT,,,BS 1881-203 (1986),Indirect,4,3637,Original Schmidt Type N,BS 1881-202 (1986),,36,28.0,Cube,150.0,150.0,,,,,47.00,47.00,39.01,
Najim (2017),C_ID139,Iraq,Cube - Laboratory,28,FALSE,PUNDIT,,,BS 1881-203 (1986),Indirect,4,3559,Original Schmidt Type N,BS 1881-202 (1986),,36,29.0,Cube,150.0,150.0,,,,,48.00,48.00,39.84,
Najim (2017),C_ID140,Iraq,Cube - Laboratory,28,FALSE,PUNDIT,,,BS 1881-203 (1986),Indirect,4,3547,Original Schmidt Type N,BS 1881-202 (1986),,36,28.0,Cube,150.0,150.0,,,,,51.00,51.00,42.33,
Najim (2017),C_ID141,Iraq,Cube - Laboratory,28,FALSE,PUNDIT,,,BS 1881-203 (1986),Indirect,4,3612,Original Schmidt Type N,BS 1881-202 (1986),,36,31.0,Cube,150.0,150.0,,,,,53.00,53.00,43.99,
Najim (2017),C_ID142,Iraq,Cube - Laboratory,28,FALSE,PUNDIT,,,BS 1881-203 (1986),Indirect,4,3680,Original Schmidt Type N,BS 1881-202 (1986),,36,27.0,Cube,150.0,150.0,,,,,42.00,42.00,34.86,
Najim (2017),C_ID143,Iraq,Cube - Laboratory,28,FALSE,PUNDIT,,,BS 1881-203 (1986),Indirect,4,2690,Original Schmidt Type N,BS 1881-202 (1986),,36,24.0,Cube,150.0,150.0,,,,,34.00,34.00,28.22,
Najim (2017),C_ID144,Iraq,Cube - Laboratory,28,FALSE,PUNDIT,,,BS 1881-203 (1986),Indirect,4,2453,Original Schmidt Type N,BS 1881-202 (1986),,36,23.0,Cube,150.0,150.0,,,,,32.00,32.00,26.56,
Najim (2017),C_ID145,Iraq,Cube - Laboratory,28,FALSE,PUNDIT,,,BS 1881-203 (1986),Indirect,4,2950,Original Schmidt Type N,BS 1881-202 (1986),,36,26.0,Cube,150.0,150.0,,,,,37.00,37.00,30.71,
Najim (2017),C_ID146,Iraq,Cube - Laboratory,28,FALSE,PUNDIT,,,BS 1881-203 (1986),Indirect,4,3271,Original Schmidt Type N,BS 1881-202 (1986),,36,29.0,Cube,150.0,150.0,,,,,42.50,42.50,35.28,
Najim (2017),C_ID147,Iraq,Cube - Laboratory,28,FALSE,PUNDIT,,,BS 1881-203 (1986),Indirect,4,2680,Original Schmidt Type N,BS 1881-202 (1986),,36,26.0,Cube,150.0,150.0,,,,,36.00,36.00,29.88,
Najim (2017),C_ID148,Iraq,Cube - Laboratory,28,FALSE,PUNDIT,,,BS 1881-203 (1986),Indirect,4,2470,Original Schmidt Type N,BS 1881-202 (1986),,36,24.0,Cube,150.0,150.0,,,,,32.00,32.00,26.56,
Najim (2017),C_ID149,Iraq,Cube - Laboratory,28,FALSE,PUNDIT,,,BS 1881-203 (1986),Indirect,4,2687,Original Schmidt Type N,BS 1881-202 (1986),,36,25.0,Cube,150.0,150.0,,,,,34.00,34.00,28.22,
Najim (2017),C_ID150,Iraq,Cube - Laboratory,28,FALSE,PUNDIT,,,BS 1881-203 (1986),Indirect,4,2450,Original Schmidt Type N,BS 1881-202 (1986),,36,23.0,Cube,150.0,150.0,,,,,30.00,30.00,24.90,
Rashid & Waqas (2017),C1_0.50_1,Pakistan,Cube - Laboratory,7,FALSE,Proeti - H0394,,,ASTM C597 (2016),Direct,1,4200,,ASTM C805/C805M (2013),Horizontal,160,30.0,Cube,150.0,150.0,20,0.50,,,13.76,13.76,11.42,
Rashid & Waqas (2017),C1_0.50_2,Pakistan,Cube - Laboratory,28,FALSE,Proeti - H0394,,,ASTM C597 (2016),Direct,1,4300,,ASTM C805/C805M (2013),Horizontal,160,31.0,Cube,150.0,150.0,20,0.50,,,20.99,20.99,17.42,
Rashid & Waqas (2017),C1_0.50_3,Pakistan,Cube - Laboratory,56,FALSE,Proeti - H0394,,,ASTM C597 (2016),Direct,1,4400,,ASTM C805/C805M (2013),Horizontal,160,32.0,Cube,150.0,150.0,20,0.50,,,22.61,22.61,18.77,
Rashid & Waqas (2017),C2_0.45_1,Pakistan,Cube - Laboratory,7,FALSE,Proeti - H0394,,,ASTM C597 (2016),Direct,1,4500,,ASTM C805/C805M (2013),Horizontal,160,33.0,Cube,150.0,150.0,20,0.45,,,23.90,23.90,19.84,
Rashid & Waqas (2017),C2_0.45_2,Pakistan,Cube - Laboratory,28,FALSE,Proeti - H0394,,,ASTM C597 (2016),Direct,1,4600,,ASTM C805/C805M (2013),Horizontal,160,33.0,Cube,150.0,150.0,20,0.45,,,24.47,24.47,20.31,
Rashid & Waqas (2017),C2_0.45_3,Pakistan,Cube - Laboratory,56,FALSE,Proeti - H0394,,,ASTM C597 (2016),Direct,1,4500,,ASTM C805/C805M (2013),Horizontal,160,33.0,Cube,150.0,150.0,20,0.45,,,27.30,27.30,22.66,
Rashid & Waqas (2017),C3_0.40_1,Pakistan,Cube - Laboratory,7,FALSE,Proeti - H0394,,,ASTM C597 (2016),Direct,1,4700,,ASTM C805/C805M (2013),Horizontal,160,34.0,Cube,150.0,150.0,20,0.40,,,28.76,28.76,23.87,
Rashid & Waqas (2017),C3_0.40_2,Pakistan,Cube - Laboratory,28,FALSE,Proeti - H0394,,,ASTM C597 (2016),Direct,1,4500,,ASTM C805/C805M (2013),Horizontal,160,36.0,Cube,150.0,150.0,20,0.40,,,28.69,28.69,23.81,
Rashid & Waqas (2017),C3_0.40_3,Pakistan,Cube - Laboratory,56,FALSE,Proeti - H0394,,,ASTM C597 (2016),Direct,1,4800,,ASTM C805/C805M (2013),Horizontal,160,37.0,Cube,150.0,150.0,20,0.40,,,32.16,32.16,26.69,
Rashid & Waqas (2017),C4_0.35_1,Pakistan,Cube - Laboratory,7,FALSE,Proeti - H0394,,,ASTM C597 (2016),Direct,1,4300,,ASTM C805/C805M (2013),Horizontal,160,32.0,Cube,150.0,150.0,20,0.35,,,24.07,24.07,19.98,
Rashid & Waqas (2017),C4_0.35_2,Pakistan,Cube - Laboratory,28,FALSE,Proeti - H0394,,,ASTM C597 (2016),Direct,1,4200,,ASTM C805/C805M (2013),Horizontal,160,32.0,Cube,150.0,150.0,20,0.35,,,25.33,25.33,21.02,
Rashid & Waqas (2017),C4_0.35_3,Pakistan,Cube - Laboratory,56,FALSE,Proeti - H0394,,,ASTM C597 (2016),Direct,1,4400,,ASTM C805/C805M (2013),Horizontal,160,33.0,Cube,150.0,150.0,20,0.35,,,25.79,25.79,21.41,
Rashid & Waqas (2017),C5_0.30_1,Pakistan,Cube - Laboratory,7,FALSE,Proeti - H0394,,,ASTM C597 (2016),Direct,1,4400,,ASTM C805/C805M (2013),Horizontal,160,33.0,Cube,150.0,150.0,20,0.30,,,26.37,26.37,21.89,
Rashid & Waqas (2017),C5_0.30_2,Pakistan,Cube - Laboratory,28,FALSE,Proeti - H0394,,,ASTM C597 (2016),Direct,1,4700,,ASTM C805/C805M (2013),Horizontal,160,34.0,Cube,150.0,150.0,20,0.30,,,29.81,29.81,24.74,
Rashid & Waqas (2017),C5_0.30_3,Pakistan,Cube - Laboratory,56,FALSE,Proeti - H0394,,,ASTM C597 (2016),Direct,1,4400,,ASTM C805/C805M (2013),Horizontal,160,35.0,Cube,150.0,150.0,20,0.30,,,30.50,30.50,25.32,
Rashid & Waqas (2017),C6_0.32_1,Pakistan,Cube - Laboratory,7,FALSE,Proeti - H0394,,,ASTM C597 (2016),Direct,1,4800,,ASTM C805/C805M (2013),Horizontal,160,38.0,Cube,150.0,150.0,20,0.32,,,33.66,33.66,27.94,
Rashid & Waqas (2017),C6_0.32_2,Pakistan,Cube - Laboratory,28,FALSE,Proeti - H0394,,,ASTM C597 (2016),Direct,1,4800,,ASTM C805/C805M (2013),Horizontal,160,38.0,Cube,150.0,150.0,20,0.32,,,36.67,36.67,30.44,
Rashid & Waqas (2017),C6_0.32_3,Pakistan,Cube - Laboratory,56,FALSE,Proeti - H0394,,,ASTM C597 (2016),Direct,1,4900,,ASTM C805/C805M (2013),Horizontal,160,39.0,Cube,150.0,150.0,20,0.32,,,41.14,41.14,34.15,
Rashid & Waqas (2017),C7_0.30_1,Pakistan,Cube - Laboratory,7,FALSE,Proeti - H0394,,,ASTM C597 (2016),Direct,1,4390,,ASTM C805/C805M (2013),Horizontal,160,31.0,Cube,150.0,150.0,20,0.30,,,28.18,28.18,23.39,
Rashid & Waqas (2017),C7_0.30_2,Pakistan,Cube - Laboratory,28,FALSE,Proeti - H0394,,,ASTM C597 (2016),Direct,1,4450,,ASTM C805/C805M (2013),Horizontal,160,32.0,Cube,150.0,150.0,20,0.30,,,31.39,31.39,26.05,
Rashid & Waqas (2017),C7_0.30_3,Pakistan,Cube - Laboratory,56,FALSE,Proeti - H0394,,,ASTM C597 (2016),Direct,1,4720,,ASTM C805/C805M (2013),Horizontal,160,33.0,Cube,150.0,150.0,20,0.30,,,33.67,33.67,27.95,
Rashid & Waqas (2017),C8_0.28_1,Pakistan,Cube - Laboratory,7,FALSE,Proeti - H0394,,,ASTM C597 (2016),Direct,1,4660,,ASTM C805/C805M (2013),Horizontal,160,33.0,Cube,150.0,150.0,20,0.28,,,34.70,34.70,28.80,
Rashid & Waqas (2017),C8_0.28_2,Pakistan,Cube - Laboratory,28,FALSE,Proeti - H0394,,,ASTM C597 (2016),Direct,1,4770,,ASTM C805/C805M (2013),Horizontal,160,34.0,Cube,150.0,150.0,20,0.28,,,36.83,36.83,30.57,
Rashid & Waqas (2017),C8_0.28_3,Pakistan,Cube - Laboratory,56,FALSE,Proeti - H0394,,,ASTM C597 (2016),Direct,1,4780,,ASTM C805/C805M (2013),Horizontal,160,36.0,Cube,150.0,150.0,20,0.28,,,39.45,39.45,32.74,
Rashid & Waqas (2017),C9_0.25_1,Pakistan,Cube - Laboratory,7,FALSE,Proeti - H0394,,,ASTM C597 (2016),Direct,1,4800,,ASTM C805/C805M (2013),Horizontal,160,36.0,Cube,150.0,150.0,20,0.25,,,41.76,41.76,34.66,
Rashid & Waqas (2017),C9_0.25_2,Pakistan,Cube - Laboratory,28,FALSE,Proeti - H0394,,,ASTM C597 (2016),Direct,1,4920,,ASTM C805/C805M (2013),Horizontal,160,37.0,Cube,150.0,150.0,20,0.25,,,46.68,46.68,38.74,
Rashid & Waqas (2017),C9_0.25_3,Pakistan,Cube - Laboratory,56,FALSE,Proeti - H0394,,,ASTM C597 (2016),Direct,1,4950,,ASTM C805/C805M (2013),Horizontal,160,39.0,Cube,150.0,150.0,20,0.25,,,51.27,51.27,42.55,
Ali & Kakpure (2019),M7_1,India,Cube - Laboratory,7,FALSE,,50,54,IS 13311: Part 1 (1992),Direct,1,4120,Original Schmidt Type N,IS 13311: Part 2 (1992),Vertical,6,21.8,Cube,150.0,150.0,20,0.45,M30,30,19.40,19.40,16.10,
Ali & Kakpure (2019),M7_2,India,Cube - Laboratory,7,FALSE,,50,54,IS 13311: Part 1 (1992),Direct,1,4160,Original Schmidt Type N,IS 13311: Part 2 (1992),Vertical,6,19.7,Cube,150.0,150.0,20,0.45,M30,30,19.80,19.80,16.43,
Ali & Kakpure (2019),M7_3,India,Cube - Laboratory,7,FALSE,,50,54,IS 13311: Part 1 (1992),Direct,1,4160,Original Schmidt Type N,IS 13311: Part 2 (1992),Vertical,6,17.4,Cube,150.0,150.0,20,0.45,M30,30,20.00,20.00,16.60,
Ali & Kakpure (2019),M7_4,India,Cube - Laboratory,7,FALSE,,50,54,IS 13311: Part 1 (1992),Direct,1,4120,Original Schmidt Type N,IS 13311: Part 2 (1992),Vertical,6,19.0,Cube,150.0,150.0,20,0.45,M30,30,20.10,20.10,16.68,
Ali & Kakpure (2019),M7_5,India,Cube - Laboratory,7,FALSE,,50,54,IS 13311: Part 1 (1992),Direct,1,4130,Original Schmidt Type N,IS 13311: Part 2 (1992),Vertical,6,20.8,Cube,150.0,150.0,20,0.45,M30,30,20.70,20.70,17.18,
Ali & Kakpure (2019),M7_6,India,Cube - Laboratory,7,FALSE,,50,54,IS 13311: Part 1 (1992),Direct,1,4160,Original Schmidt Type N,IS 13311: Part 2 (1992),Vertical,6,18.7,Cube,150.0,150.0,20,0.45,M30,30,20.80,20.80,17.26,
Ali & Kakpure (2019),M7_7,India,Cube - Laboratory,7,FALSE,,50,54,IS 13311: Part 1 (1992),Direct,1,4100,Original Schmidt Type N,IS 13311: Part 2 (1992),Vertical,6,19.9,Cube,150.0,150.0,20,0.45,M30,30,20.80,20.80,17.26,
Ali & Kakpure (2019),M7_8,India,Cube - Laboratory,7,FALSE,,50,54,IS 13311: Part 1 (1992),Direct,1,4150,Original Schmidt Type N,IS 13311: Part 2 (1992),Vertical,6,20.2,Cube,150.0,150.0,20,0.45,M30,30,22.10,22.10,18.34,
Ali & Kakpure (2019),M7_9,India,Cube - Laboratory,7,FALSE,,50,54,IS 13311: Part 1 (1992),Direct,1,4160,Original Schmidt Type N,IS 13311: Part 2 (1992),Vertical,6,21.0,Cube,150.0,150.0,20,0.45,M30,30,23.30,23.30,19.34,
Ali & Kakpure (2019),M14_1,India,Cube - Laboratory,14,FALSE,,50,54,IS 13311: Part 1 (1992),Direct,1,4230,Original Schmidt Type N,IS 13311: Part 2 (1992),Vertical,6,21.3,Cube,150.0,150.0,20,0.45,M30,30,23.90,23.90,19.84,
Ali & Kakpure (2019),M14_2,India,Cube - Laboratory,14,FALSE,,50,54,IS 13311: Part 1 (1992),Direct,1,4270,Original Schmidt Type N,IS 13311: Part 2 (1992),Vertical,6,17.0,Cube,150.0,150.0,20,0.45,M30,30,26.80,26.80,22.24,
Ali & Kakpure (2019),M14_3,India,Cube - Laboratory,14,FALSE,,50,54,IS 13311: Part 1 (1992),Direct,1,4270,Original Schmidt Type N,IS 13311: Part 2 (1992),Vertical,6,19.3,Cube,150.0,150.0,20,0.45,M30,30,27.10,27.10,22.49,
Ali & Kakpure (2019),M14_4,India,Cube - Laboratory,14,FALSE,,50,54,IS 13311: Part 1 (1992),Direct,1,4250,Original Schmidt Type N,IS 13311: Part 2 (1992),Vertical,6,19.6,Cube,150.0,150.0,20,0.45,M30,30,27.70,27.70,22.99,
Ali & Kakpure (2019),M14_5,India,Cube - Laboratory,14,FALSE,,50,54,IS 13311: Part 1 (1992),Direct,1,4230,Original Schmidt Type N,IS 13311: Part 2 (1992),Vertical,6,19.2,Cube,150.0,150.0,20,0.45,M30,30,28.30,28.30,23.49,
Ali & Kakpure (2019),M14_6,India,Cube - Laboratory,14,FALSE,,50,54,IS 13311: Part 1 (1992),Direct,1,4200,Original Schmidt Type N,IS 13311: Part 2 (1992),Vertical,6,21.0,Cube,150.0,150.0,20,0.45,M30,30,28.60,28.60,23.74,
Ali & Kakpure (2019),M14_7,India,Cube - Laboratory,14,FALSE,,50,54,IS 13311: Part 1 (1992),Direct,1,4230,Original Schmidt Type N,IS 13311: Part 2 (1992),Vertical,6,18.4,Cube,150.0,150.0,20,0.45,M30,30,28.80,28.80,23.90,
Ali & Kakpure (2019),M14_8,India,Cube - Laboratory,14,FALSE,,50,54,IS 13311: Part 1 (1992),Direct,1,4020,Original Schmidt Type N,IS 13311: Part 2 (1992),Vertical,6,20.0,Cube,150.0,150.0,20,0.45,M30,30,31.30,31.30,25.98,
Ali & Kakpure (2019),M14_9,India,Cube - Laboratory,14,FALSE,,50,54,IS 13311: Part 1 (1992),Direct,1,4270,Original Schmidt Type N,IS 13311: Part 2 (1992),Vertical,6,18.2,Cube,150.0,150.0,20,0.45,M30,30,31.90,31.90,26.48,
Ali & Kakpure (2019),M28_1,India,Cube - Laboratory,28,FALSE,,50,54,IS 13311: Part 1 (1992),Direct,1,4380,Original Schmidt Type N,IS 13311: Part 2 (1992),Vertical,6,21.0,Cube,150.0,150.0,20,0.45,M30,30,28.00,28.00,23.24,
Ali & Kakpure (2019),M28_2,India,Cube - Laboratory,28,FALSE,,50,54,IS 13311: Part 1 (1992),Direct,1,4330,Original Schmidt Type N,IS 13311: Part 2 (1992),Vertical,6,20.2,Cube,150.0,150.0,20,0.45,M30,30,29.90,29.90,24.82,
Ali & Kakpure (2019),M28_3,India,Cube - Laboratory,28,FALSE,,50,54,IS 13311: Part 1 (1992),Direct,1,4270,Original Schmidt Type N,IS 13311: Part 2 (1992),Vertical,6,20.4,Cube,150.0,150.0,20,0.45,M30,30,32.20,32.20,26.73,
Ali & Kakpure (2019),M28_4,India,Cube - Laboratory,28,FALSE,,50,54,IS 13311: Part 1 (1992),Direct,1,4350,Original Schmidt Type N,IS 13311: Part 2 (1992),Vertical,6,21.4,Cube,150.0,150.0,20,0.45,M30,30,32.30,32.30,26.81,
Ali & Kakpure (2019),M28_5,India,Cube - Laboratory,28,FALSE,,50,54,IS 13311: Part 1 (1992),Direct,1,4360,Original Schmidt Type N,IS 13311: Part 2 (1992),Vertical,6,20.7,Cube,150.0,150.0,20,0.45,M30,30,32.40,32.40,26.89,
Ali & Kakpure (2019),M28_6,India,Cube - Laboratory,28,FALSE,,50,54,IS 13311: Part 1 (1992),Direct,1,4350,Original Schmidt Type N,IS 13311: Part 2 (1992),Vertical,6,21.6,Cube,150.0,150.0,20,0.45,M30,30,35.00,35.00,29.05,
Ali & Kakpure (2019),M28_7,India,Cube - Laboratory,28,FALSE,,50,54,IS 13311: Part 1 (1992),Direct,1,4370,Original Schmidt Type N,IS 13311: Part 2 (1992),Vertical,6,22.2,Cube,150.0,150.0,20,0.45,M30,30,36.20,36.20,30.05,
Ali & Kakpure (2019),M28_8,India,Cube - Laboratory,28,FALSE,,50,54,IS 13311: Part 1 (1992),Direct,1,4370,Original Schmidt Type N,IS 13311: Part 2 (1992),Vertical,6,21.1,Cube,150.0,150.0,20,0.45,M30,30,36.80,36.80,30.54,
Ali & Kakpure (2019),M28_9,India,Cube - Laboratory,28,FALSE,,50,54,IS 13311: Part 1 (1992),Direct,1,4370,Original Schmidt Type N,IS 13311: Part 2 (1992),Vertical,6,22.0,Cube,150.0,150.0,20,0.45,M30,30,39.40,39.40,32.70,
Chandak & Kumavat (2019),LC_1,India,Cube - Laboratory,7,FALSE,,,,,Direct,,2220,,,,,25.8,Cube,150.0,150.0,20,0.50,,,19.80,19.80,16.43,
Chandak & Kumavat (2019),LC_2,India,Cube - Laboratory,7,FALSE,,,,,Direct,,2560,,,,,26.3,Cube,150.0,150.0,20,0.50,,,20.90,20.90,17.35,
Chandak & Kumavat (2019),LC_3,India,Cube - Laboratory,7,FALSE,,,,,Direct,,2340,,,,,27.0,Cube,150.0,150.0,20,0.50,,,19.40,19.40,16.10,
Chandak & Kumavat (2019),LC_4,India,Cube - Laboratory,14,FALSE,,,,,Direct,,3780,,,,,31.6,Cube,150.0,150.0,20,0.50,,,25.40,25.40,21.08,
Chandak & Kumavat (2019),LC_5,India,Cube - Laboratory,14,FALSE,,,,,Direct,,2860,,,,,27.3,Cube,150.0,150.0,20,0.50,,,25.50,25.50,21.17,
Chandak & Kumavat (2019),LC_6,India,Cube - Laboratory,14,FALSE,,,,,Direct,,3870,,,,,30.5,Cube,150.0,150.0,20,0.50,,,23.10,23.10,19.17,
Chandak & Kumavat (2019),LC_7,India,Cube - Laboratory,28,FALSE,,,,,Direct,,4388,,,,,29.1,Cube,150.0,150.0,20,0.50,,,37.20,37.20,30.88,
Chandak & Kumavat (2019),LC_8,India,Cube - Laboratory,28,FALSE,,,,,Direct,,3856,,,,,29.3,Cube,150.0,150.0,20,0.50,,,30.60,30.60,25.40,
Chandak & Kumavat (2019),LC_9,India,Cube - Laboratory,28,FALSE,,,,,Direct,,4300,,,,,34.9,Cube,150.0,150.0,20,0.50,,,34.50,34.50,28.64,
Chandak & Kumavat (2019),ISC_1,India,Element - In-situ,7305,TRUE,,,,,Direct,,3598,,,,,40.0,Core,141.8,73.5,,,,,17.44,16.45,13.66,Cylinder dimensions reported by Kumavat et al. (2017) - Utilization of Combined NDT in the Concrete Strength Evaluation of Core Specimen from Existing Building.
Chandak & Kumavat (2019),ISC_2,India,Element - In-situ,7305,TRUE,,,,,Direct,,3074,,,,,39.0,Core,146.0,73.6,,,,,30.61,28.88,23.97,Cylinder dimensions reported by Kumavat et al. (2017) - Utilization of Combined NDT in the Concrete Strength Evaluation of Core Specimen from Existing Building.
Chandak & Kumavat (2019),ISC_3,India,Element - In-situ,7305,TRUE,,,,,Direct,,2834,,,,,38.1,Core,142.8,73.6,,,,,18.71,17.65,14.65,Cylinder dimensions reported by Kumavat et al. (2017) - Utilization of Combined NDT in the Concrete Strength Evaluation of Core Specimen from Existing Building.
Chandak & Kumavat (2019),ISC_4,India,Element - In-situ,7305,TRUE,,,,,Direct,,2060,,,,,39.9,Core,90.5,73.4,,,,,10.07,9.31,7.73,Cylinder dimensions reported by Kumavat et al. (2017) - Utilization of Combined NDT in the Concrete Strength Evaluation of Core Specimen from Existing Building.
Chandak & Kumavat (2019),ISC_5,India,Element - In-situ,7305,TRUE,,,,,Direct,,3401,,,,,39.8,Core,144.3,73.5,,,,,21.98,20.74,17.21,Cylinder dimensions reported by Kumavat et al. (2017) - Utilization of Combined NDT in the Concrete Strength Evaluation of Core Specimen from Existing Building.
Chandak & Kumavat (2019),ISC_6,India,Element - In-situ,10958,TRUE,,,,,Direct,,2777,,,,,16.0,Core,,72.5,,,,,14.63,14.63,12.14,The reported compressive strength is already converted to equivalent cube strength.
Chandak & Kumavat (2019),ISC_7,India,Element - In-situ,10958,TRUE,,,,,Direct,,2516,,,,,12.4,Core,,72.5,,,,,9.37,9.37,7.78,The reported compressive strength is already converted to equivalent cube strength.
Chandak & Kumavat (2019),ISC_8,India,Element - In-situ,10958,TRUE,,,,,Direct,,2655,,,,,13.6,Core,,72.5,,,,,11.30,11.30,9.38,The reported compressive strength is already converted to equivalent cube strength.
Chandak & Kumavat (2019),ISC_9,India,Element - In-situ,10958,TRUE,,,,,Direct,,2277,,,,,12.4,Core,,72.5,,,,,12.48,12.48,10.36,The reported compressive strength is already converted to equivalent cube strength.
Chitti et al. (2019),M2_B1_1,USA,Cylinder - Laboratory,28,FALSE,PROCEQ PUNDIT 200,50,,ASTM C597 (2016),Direct,1,4926,,ASTM C805 (2013),Horizontal,10,21,Cylinder,200.0,100.0,19,,,55,59.80,57.91,57.91,
Chitti et al. (2019),M2_B1_2,USA,Cylinder - Laboratory,28,FALSE,PROCEQ PUNDIT 200,50,,ASTM C597 (2016),Direct,1,4975,,ASTM C805 (2013),Horizontal,10,22,Cylinder,200.0,100.0,19,,,55,58.90,57.04,57.04,
Chitti et al. (2019),M2_B1_3,USA,Cylinder - Laboratory,28,FALSE,PROCEQ PUNDIT 200,50,,ASTM C597 (2016),Direct,1,4975,,ASTM C805 (2013),Horizontal,10,21,Cylinder,200.0,100.0,19,,,55,63.10,61.11,61.11,
Chitti et al. (2019),M2_B1_4,USA,Cylinder - Laboratory,28,FALSE,PROCEQ PUNDIT 200,50,,ASTM C597 (2016),Direct,1,4927,,ASTM C805 (2013),Horizontal,10,21,Cylinder,200.0,100.0,19,,,55,60.30,58.40,58.40,
Chitti et al. (2019),M2_B1_5,USA,Cylinder - Laboratory,28,FALSE,PROCEQ PUNDIT 200,50,,ASTM C597 (2016),Direct,1,4926,,ASTM C805 (2013),Horizontal,10,22,Cylinder,200.0,100.0,19,,,55,60.50,58.59,58.59,
Chitti et al. (2019),M2_B1_6,USA,Cylinder - Laboratory,28,FALSE,PROCEQ PUNDIT 200,50,,ASTM C597 (2016),Direct,1,4976,,ASTM C805 (2013),Horizontal,10,21,Cylinder,200.0,100.0,19,,,55,57.10,55.30,55.30,
Chitti et al. (2019),M2_B1_7,USA,Cylinder - Laboratory,28,FALSE,PROCEQ PUNDIT 200,50,,ASTM C597 (2016),Direct,1,4939,,ASTM C805 (2013),Horizontal,10,22,Cylinder,200.0,100.0,19,,,55,59.20,57.33,57.33,
Chitti et al. (2019),M2_B1_8,USA,Cylinder - Laboratory,28,FALSE,PROCEQ PUNDIT 200,50,,ASTM C597 (2016),Direct,1,4939,,ASTM C805 (2013),Horizontal,10,23,Cylinder,200.0,100.0,19,,,55,61.80,59.85,59.85,
Chitti et al. (2019),M2_B1_9,USA,Cylinder - Laboratory,28,FALSE,PROCEQ PUNDIT 200,50,,ASTM C597 (2016),Direct,1,4951,,ASTM C805 (2013),Horizontal,10,22,Cylinder,200.0,100.0,19,,,55,60.70,58.78,58.78,
Chitti et al. (2019),M2_B2_1,USA,Cylinder - Laboratory,28,FALSE,PROCEQ PUNDIT 200,50,,ASTM C597 (2016),Direct,1,4950,,ASTM C805 (2013),Horizontal,10,22,Cylinder,200.0,100.0,19,,,55,63.80,61.79,61.79,
Chitti et al. (2019),M2_B2_2,USA,Cylinder - Laboratory,28,FALSE,PROCEQ PUNDIT 200,50,,ASTM C597 (2016),Direct,1,4927,,ASTM C805 (2013),Horizontal,10,22,Cylinder,200.0,100.0,19,,,55,62.30,60.33,60.33,
Chitti et al. (2019),M2_B2_3,USA,Cylinder - Laboratory,28,FALSE,PROCEQ PUNDIT 200,50,,ASTM C597 (2016),Direct,1,4951,,ASTM C805 (2013),Horizontal,10,22,Cylinder,200.0,100.0,19,,,55,32.40,31.38,31.38,
Chitti et al. (2019),M2_B2_4,USA,Cylinder - Laboratory,28,FALSE,PROCEQ PUNDIT 200,50,,ASTM C597 (2016),Direct,1,4903,,ASTM C805 (2013),Horizontal,10,21,Cylinder,200.0,100.0,19,,,55,31.20,30.21,30.21,
Chitti et al. (2019),M2_B2_5,USA,Cylinder - Laboratory,28,FALSE,PROCEQ PUNDIT 200,50,,ASTM C597 (2016),Direct,1,4988,,ASTM C805 (2013),Horizontal,10,22,Cylinder,200.0,100.0,19,,,55,64.20,62.17,62.17,
Chitti et al. (2019),M2_B2_6,USA,Cylinder - Laboratory,28,FALSE,PROCEQ PUNDIT 200,50,,ASTM C597 (2016),Direct,1,4951,,ASTM C805 (2013),Horizontal,10,21,Cylinder,200.0,100.0,19,,,55,57.90,56.07,56.07,
Chitti et al. (2019),M2_B2_7,USA,Cylinder - Laboratory,28,FALSE,PROCEQ PUNDIT 200,50,,ASTM C597 (2016),Direct,1,4988,,ASTM C805 (2013),Horizontal,10,23,Cylinder,200.0,100.0,19,,,55,63.10,61.11,61.11,
Chitti et al. (2019),M2_B2_8,USA,Cylinder - Laboratory,28,FALSE,PROCEQ PUNDIT 200,50,,ASTM C597 (2016),Direct,1,4975,,ASTM C805 (2013),Horizontal,10,23,Cylinder,200.0,100.0,19,,,55,64.50,62.46,62.46,
Chitti et al. (2019),M2_B2_9,USA,Cylinder - Laboratory,28,FALSE,PROCEQ PUNDIT 200,50,,ASTM C597 (2016),Direct,1,4939,,ASTM C805 (2013),Horizontal,10,23,Cylinder,200.0,100.0,19,,,55,60.20,58.30,58.30,
Chitti et al. (2019),M3_B1_1,USA,Cylinder - Laboratory,28,FALSE,PROCEQ PUNDIT 200,50,,ASTM C597 (2016),Direct,1,4819,,ASTM C805 (2013),Horizontal,10,28,Cylinder,200.0,100.0,19,,,83,73.50,71.18,71.18,
Chitti et al. (2019),M3_B1_2,USA,Cylinder - Laboratory,28,FALSE,PROCEQ PUNDIT 200,50,,ASTM C597 (2016),Direct,1,4902,,ASTM C805 (2013),Horizontal,10,26,Cylinder,200.0,100.0,19,,,83,73.80,71.47,71.47,
Chitti et al. (2019),M3_B1_3,USA,Cylinder - Laboratory,28,FALSE,PROCEQ PUNDIT 200,50,,ASTM C597 (2016),Direct,1,4831,,ASTM C805 (2013),Horizontal,10,28,Cylinder,200.0,100.0,19,,,83,79.50,76.99,76.99,
Chitti et al. (2019),M3_B1_4,USA,Cylinder - Laboratory,28,FALSE,PROCEQ PUNDIT 200,50,,ASTM C597 (2016),Direct,1,4819,,ASTM C805 (2013),Horizontal,10,27,Cylinder,200.0,100.0,19,,,83,76.30,73.89,73.89,
Chitti et al. (2019),M3_B1_5,USA,Cylinder - Laboratory,28,FALSE,PROCEQ PUNDIT 200,50,,ASTM C597 (2016),Direct,1,4879,,ASTM C805 (2013),Horizontal,10,28,Cylinder,200.0,100.0,19,,,83,78.40,75.92,75.92,
Chitti et al. (2019),M3_B1_6,USA,Cylinder - Laboratory,28,FALSE,PROCEQ PUNDIT 200,50,,ASTM C597 (2016),Direct,1,4832,,ASTM C805 (2013),Horizontal,10,28,Cylinder,200.0,100.0,19,,,83,78.20,75.73,75.73,
Chitti et al. (2019),M3_B1_7,USA,Cylinder - Laboratory,28,FALSE,PROCEQ PUNDIT 200,50,,ASTM C597 (2016),Direct,1,4821,,ASTM C805 (2013),Horizontal,10,26,Cylinder,200.0,100.0,19,,,83,76.80,74.37,74.37,
Chitti et al. (2019),M3_B1_8,USA,Cylinder - Laboratory,28,FALSE,PROCEQ PUNDIT 200,50,,ASTM C597 (2016),Direct,1,4832,,ASTM C805 (2013),Horizontal,10,26,Cylinder,200.0,100.0,19,,,83,70.30,68.08,68.08,
Chitti et al. (2019),M3_B1_9,USA,Cylinder - Laboratory,28,FALSE,PROCEQ PUNDIT 200,50,,ASTM C597 (2016),Direct,1,4843,,ASTM C805 (2013),Horizontal,10,27,Cylinder,200.0,100.0,19,,,83,74.10,71.76,71.76,
Chitti et al. (2019),M3_B2_1,USA,Cylinder - Laboratory,28,FALSE,PROCEQ PUNDIT 200,50,,ASTM C597 (2016),Direct,1,4879,,ASTM C805 (2013),Horizontal,10,27,Cylinder,200.0,100.0,19,,,83,75.00,72.63,72.63,
Chitti et al. (2019),M3_B2_2,USA,Cylinder - Laboratory,28,FALSE,PROCEQ PUNDIT 200,50,,ASTM C597 (2016),Direct,1,4831,,ASTM C805 (2013),Horizontal,10,27,Cylinder,200.0,100.0,19,,,83,74.90,72.53,72.53,
Chitti et al. (2019),M3_B2_3,USA,Cylinder - Laboratory,28,FALSE,PROCEQ PUNDIT 200,50,,ASTM C597 (2016),Direct,1,4832,,ASTM C805 (2013),Horizontal,10,26,Cylinder,200.0,100.0,19,,,83,72.30,70.02,70.02,
Chitti et al. (2019),M3_B2_4,USA,Cylinder - Laboratory,28,FALSE,PROCEQ PUNDIT 200,50,,ASTM C597 (2016),Direct,1,4819,,ASTM C805 (2013),Horizontal,10,29,Cylinder,200.0,100.0,19,,,83,76.30,73.89,73.89,
Chitti et al. (2019),M3_B2_5,USA,Cylinder - Laboratory,28,FALSE,PROCEQ PUNDIT 200,50,,ASTM C597 (2016),Direct,1,4878,,ASTM C805 (2013),Horizontal,10,28,Cylinder,200.0,100.0,19,,,83,77.30,74.86,74.86,
Chitti et al. (2019),M3_B2_6,USA,Cylinder - Laboratory,28,FALSE,PROCEQ PUNDIT 200,50,,ASTM C597 (2016),Direct,1,4832,,ASTM C805 (2013),Horizontal,10,27,Cylinder,200.0,100.0,19,,,83,75.10,72.73,72.73,
Chitti et al. (2019),M3_B2_7,USA,Cylinder - Laboratory,28,FALSE,PROCEQ PUNDIT 200,50,,ASTM C597 (2016),Direct,1,4854,,ASTM C805 (2013),Horizontal,10,27,Cylinder,200.0,100.0,19,,,83,74.20,71.86,71.86,
Chitti et al. (2019),M3_B2_8,USA,Cylinder - Laboratory,28,FALSE,PROCEQ PUNDIT 200,50,,ASTM C597 (2016),Direct,1,4867,,ASTM C805 (2013),Horizontal,10,28,Cylinder,200.0,100.0,19,,,83,75.50,73.12,73.12,
Chitti et al. (2019),M3_B2_9,USA,Cylinder - Laboratory,28,FALSE,PROCEQ PUNDIT 200,50,,ASTM C597 (2016),Direct,1,4903,,ASTM C805 (2013),Horizontal,10,28,Cylinder,200.0,100.0,19,,,83,76.50,74.08,74.08,
Chitti et al. (2019),M2_B3_1,USA,Cylinder - Laboratory,7,FALSE,PROCEQ PUNDIT 200,50,,ASTM C597 (2016),Direct,1,4907,,ASTM C805 (2013),Horizontal,10,18,Cylinder,200.0,100.0,19,,,55,46.10,44.64,44.64,Surface dried before testing.
Chitti et al. (2019),M2_B3_2,USA,Cylinder - Laboratory,7,FALSE,PROCEQ PUNDIT 200,50,,ASTM C597 (2016),Direct,1,4920,,ASTM C805 (2013),Horizontal,10,23,Cylinder,200.0,100.0,19,,,55,49.20,47.65,47.65,Oven-dried for 24 hours before testing.
Chitti et al. (2019),M2_B3_3,USA,Cylinder - Laboratory,7,FALSE,PROCEQ PUNDIT 200,50,,ASTM C597 (2016),Direct,1,4933,,ASTM C805 (2013),Horizontal,10,24,Cylinder,200.0,100.0,19,,,55,50.50,48.91,48.91,Oven-dried for 48 hours before testing.
Chitti et al. (2019),M2_B3_4,USA,Cylinder - Laboratory,15,FALSE,PROCEQ PUNDIT 200,50,,ASTM C597 (2016),Direct,1,5029,,ASTM C805 (2013),Horizontal,10,20,Cylinder,200.0,100.0,19,,,55,50.50,48.91,48.91,Surface dried before testing.
Chitti et al. (2019),M2_B3_5,USA,Cylinder - Laboratory,15,FALSE,PROCEQ PUNDIT 200,50,,ASTM C597 (2016),Direct,1,5000,,ASTM C805 (2013),Horizontal,10,25,Cylinder,200.0,100.0,19,,,55,50.00,48.42,48.42,Oven-dried for 24 hours before testing.
Chitti et al. (2019),M2_B3_6,USA,Cylinder - Laboratory,15,FALSE,PROCEQ PUNDIT 200,50,,ASTM C597 (2016),Direct,1,4947,,ASTM C805 (2013),Horizontal,10,25,Cylinder,200.0,100.0,19,,,55,52.20,50.55,50.55,Oven-dried for 48 hours before testing.
Chitti et al. (2019),M2_B3_7,USA,Cylinder - Laboratory,28,FALSE,PROCEQ PUNDIT 200,50,,ASTM C597 (2016),Direct,1,5069,,ASTM C805 (2013),Horizontal,10,21,Cylinder,200.0,100.0,19,,,55,56.30,54.52,54.52,Surface dried before testing.
Chitti et al. (2019),M2_B3_8,USA,Cylinder - Laboratory,28,FALSE,PROCEQ PUNDIT 200,50,,ASTM C597 (2016),Direct,1,4919,,ASTM C805 (2013),Horizontal,10,25,Cylinder,200.0,100.0,19,,,55,53.50,51.81,51.81,Oven-dried for 24 hours before testing.
Chitti et al. (2019),M2_B3_9,USA,Cylinder - Laboratory,28,FALSE,PROCEQ PUNDIT 200,50,,ASTM C597 (2016),Direct,1,4912,,ASTM C805 (2013),Horizontal,10,28,Cylinder,200.0,100.0,19,,,55,53.80,52.10,52.10,Oven-dried for 48 hours before testing.
Asteris & Mokos (2020),B1_1,Greece,Cube - Laboratory,,FALSE,,,,ASTM C597 (1983),Direct,,4610,,,,,26.4,Cube,,,,,,,20.20,20.20,16.77,
Asteris & Mokos (2020),B1_2,Greece,Cube - Laboratory,,FALSE,,,,ASTM C597 (1983),Direct,,4440,,,,,28.5,Cube,,,,,,,19.91,19.91,16.53,
Asteris & Mokos (2020),B1_3,Greece,Cube - Laboratory,,FALSE,,,,ASTM C597 (1983),Direct,,4550,,,,,27.0,Cube,,,,,,,20.30,20.30,16.85,
Asteris & Mokos (2020),B1_4,Greece,Cube - Laboratory,,FALSE,,,,ASTM C597 (1983),Direct,,4580,,,,,26.6,Cube,,,,,,,22.16,22.16,18.39,
Asteris & Mokos (2020),B1_5,Greece,Cube - Laboratory,,FALSE,,,,ASTM C597 (1983),Direct,,4620,,,,,27.0,Cube,,,,,,,20.89,20.89,17.34,
Asteris & Mokos (2020),B1_6,Greece,Cube - Laboratory,,FALSE,,,,ASTM C597 (1983),Direct,,4510,,,,,26.8,Cube,,,,,,,21.67,21.67,17.99,
Asteris & Mokos (2020),B2_1,Greece,Cube - Laboratory,,FALSE,,,,ASTM C597 (1983),Direct,,4320,,,,,26.0,Cube,,,,,,,18.63,18.63,15.46,
Asteris & Mokos (2020),B2_2,Greece,Cube - Laboratory,,FALSE,,,,ASTM C597 (1983),Direct,,4350,,,,,25.5,Cube,,,,,,,20.10,20.10,16.68,
Asteris & Mokos (2020),B2_3,Greece,Cube - Laboratory,,FALSE,,,,ASTM C597 (1983),Direct,,4350,,,,,27.0,Cube,,,,,,,20.40,20.40,16.93,
Asteris & Mokos (2020),B2_4,Greece,Cube - Laboratory,,FALSE,,,,ASTM C597 (1983),Direct,,4370,,,,,26.0,Cube,,,,,,,19.22,19.22,15.95,
Asteris & Mokos (2020),B2_5,Greece,Cube - Laboratory,,FALSE,,,,ASTM C597 (1983),Direct,,4370,,,,,26.1,Cube,,,,,,,21.57,21.57,17.90,
Asteris & Mokos (2020),B2_6,Greece,Cube - Laboratory,,FALSE,,,,ASTM C597 (1983),Direct,,4320,,,,,27.3,Cube,,,,,,,19.22,19.22,15.95,
Asteris & Mokos (2020),B3_1,Greece,Cube - Laboratory,,FALSE,,,,ASTM C597 (1983),Direct,,4180,,,,,22.8,Cube,,,,,,,15.00,15.00,12.45,
Asteris & Mokos (2020),B3_2,Greece,Cube - Laboratory,,FALSE,,,,ASTM C597 (1983),Direct,,4250,,,,,25.0,Cube,,,,,,,17.36,17.36,14.41,
Asteris & Mokos (2020),B3_3,Greece,Cube - Laboratory,,FALSE,,,,ASTM C597 (1983),Direct,,4190,,,,,23.0,Cube,,,,,,,15.30,15.30,12.70,
Asteris & Mokos (2020),B3_4,Greece,Cube - Laboratory,,FALSE,,,,ASTM C597 (1983),Direct,,4200,,,,,24.5,Cube,,,,,,,15.89,15.89,13.19,
Asteris & Mokos (2020),B3_5,Greece,Cube - Laboratory,,FALSE,,,,ASTM C597 (1983),Direct,,4130,,,,,23.8,Cube,,,,,,,14.22,14.22,11.80,
Asteris & Mokos (2020),B3_6,Greece,Cube - Laboratory,,FALSE,,,,ASTM C597 (1983),Direct,,4260,,,,,24.0,Cube,,,,,,,16.67,16.67,13.84,
Asteris & Mokos (2020),B4_1,Greece,Cube - Laboratory,,FALSE,,,,ASTM C597 (1983),Direct,,4760,,,,,32.2,Cube,,,,,,,32.36,32.36,26.86,
Asteris & Mokos (2020),B4_2,Greece,Cube - Laboratory,,FALSE,,,,ASTM C597 (1983),Direct,,4760,,,,,32.0,Cube,,,,,,,30.60,30.60,25.40,
Asteris & Mokos (2020),B4_3,Greece,Cube - Laboratory,,FALSE,,,,ASTM C597 (1983),Direct,,4880,,,,,30.0,Cube,,,,,,,35.79,35.79,29.71,
Asteris & Mokos (2020),B4_4,Greece,Cube - Laboratory,,FALSE,,,,ASTM C597 (1983),Direct,,4780,,,,,31.8,Cube,,,,,,,31.58,31.58,26.21,
Asteris & Mokos (2020),B4_5,Greece,Cube - Laboratory,,FALSE,,,,ASTM C597 (1983),Direct,,4730,,,,,32.5,Cube,,,,,,,30.89,30.89,25.64,
Asteris & Mokos (2020),B4_6,Greece,Cube - Laboratory,,FALSE,,,,ASTM C597 (1983),Direct,,4770,,,,,32.0,Cube,,,,,,,32.36,32.36,26.86,
Asteris & Mokos (2020),B5_1,Greece,Cube - Laboratory,,FALSE,,,,ASTM C597 (1983),Direct,,4880,,,,,32.8,Cube,,,,,,,34.62,34.62,28.73,
Asteris & Mokos (2020),B5_2,Greece,Cube - Laboratory,,FALSE,,,,ASTM C597 (1983),Direct,,4800,,,,,33.6,Cube,,,,,,,34.62,34.62,28.73,
Asteris & Mokos (2020),B5_3,Greece,Cube - Laboratory,,FALSE,,,,ASTM C597 (1983),Direct,,4880,,,,,33.0,Cube,,,,,,,35.50,35.50,29.47,
Asteris & Mokos (2020),B5_4,Greece,Cube - Laboratory,,FALSE,,,,ASTM C597 (1983),Direct,,4850,,,,,33.8,Cube,,,,,,,35.50,35.50,29.47,
Asteris & Mokos (2020),B5_5,Greece,Cube - Laboratory,,FALSE,,,,ASTM C597 (1983),Direct,,4800,,,,,33.5,Cube,,,,,,,34.32,34.32,28.49,
Asteris & Mokos (2020),B5_6,Greece,Cube - Laboratory,,FALSE,,,,ASTM C597 (1983),Direct,,4850,,,,,34.0,Cube,,,,,,,37.46,37.46,31.09,
Asteris & Mokos (2020),B6_1,Greece,Cube - Laboratory,,FALSE,,,,ASTM C597 (1983),Direct,,4610,,,,,30.0,Cube,,,,,,,28.14,28.14,23.36,
Asteris & Mokos (2020),B6_2,Greece,Cube - Laboratory,,FALSE,,,,ASTM C597 (1983),Direct,,4650,,,,,30.5,Cube,,,,,,,27.07,27.07,22.47,
Asteris & Mokos (2020),B6_3,Greece,Cube - Laboratory,,FALSE,,,,ASTM C597 (1983),Direct,,4660,,,,,31.0,Cube,,,,,,,30.11,30.11,24.99,
Asteris & Mokos (2020),B6_4,Greece,Cube - Laboratory,,FALSE,,,,ASTM C597 (1983),Direct,,4660,,,,,30.8,Cube,,,,,,,28.14,28.14,23.36,
Asteris & Mokos (2020),B6_5,Greece,Cube - Laboratory,,FALSE,,,,ASTM C597 (1983),Direct,,4640,,,,,29.0,Cube,,,,,,,28.44,28.44,23.61,
Asteris & Mokos (2020),B6_6,Greece,Cube - Laboratory,,FALSE,,,,ASTM C597 (1983),Direct,,4640,,,,,31.0,Cube,,,,,,,28.44,28.44,23.61,
Asteris & Mokos (2020),B7_1,Greece,Cube - Laboratory,,FALSE,,,,ASTM C597 (1983),Direct,,4550,,,,,30.5,Cube,,,,,,,27.46,27.46,22.79,
Asteris & Mokos (2020),B7_2,Greece,Cube - Laboratory,,FALSE,,,,ASTM C597 (1983),Direct,,4650,,,,,30.0,Cube,,,,,,,28.64,28.64,23.77,
Asteris & Mokos (2020),B7_3,Greece,Cube - Laboratory,,FALSE,,,,ASTM C597 (1983),Direct,,4620,,,,,31.9,Cube,,,,,,,28.14,28.14,23.36,
Asteris & Mokos (2020),B7_4,Greece,Cube - Laboratory,,FALSE,,,,ASTM C597 (1983),Direct,,4620,,,,,30.8,Cube,,,,,,,28.93,28.93,24.01,
Asteris & Mokos (2020),B7_5,Greece,Cube - Laboratory,,FALSE,,,,ASTM C597 (1983),Direct,,4650,,,,,31.3,Cube,,,,,,,29.62,29.62,24.58,
Asteris & Mokos (2020),B7_6,Greece,Cube - Laboratory,,FALSE,,,,ASTM C597 (1983),Direct,,4620,,,,,30.8,Cube,,,,,,,29.52,29.52,24.50,
Asteris & Mokos (2020),B8_1,Greece,Cube - Laboratory,,FALSE,,,,ASTM C597 (1983),Direct,,4550,,,,,30.1,Cube,,,,,,,29.62,29.62,24.58,
Asteris & Mokos (2020),B8_2,Greece,Cube - Laboratory,,FALSE,,,,ASTM C597 (1983),Direct,,4550,,,,,30.7,Cube,,,,,,,35.50,35.50,29.47,
Asteris & Mokos (2020),B8_3,Greece,Cube - Laboratory,,FALSE,,,,ASTM C597 (1983),Direct,,4550,,,,,32.4,Cube,,,,,,,34.81,34.81,28.89,
Asteris & Mokos (2020),B8_4,Greece,Cube - Laboratory,,FALSE,,,,ASTM C597 (1983),Direct,,4550,,,,,33.0,Cube,,,,,,,36.19,36.19,30.04,
Asteris & Mokos (2020),B8_5,Greece,Cube - Laboratory,,FALSE,,,,ASTM C597 (1983),Direct,,4520,,,,,32.6,Cube,,,,,,,30.30,30.30,25.15,
Asteris & Mokos (2020),B8_6,Greece,Cube - Laboratory,,FALSE,,,,ASTM C597 (1983),Direct,,4550,,,,,33.8,Cube,,,,,,,35.30,35.30,29.30,
Asteris & Mokos (2020),B9_1,Greece,Cube - Laboratory,,FALSE,,,,ASTM C597 (1983),Direct,,4600,,,,,28.0,Cube,,,,,,,22.16,22.16,18.39,
Asteris & Mokos (2020),B9_2,Greece,Cube - Laboratory,,FALSE,,,,ASTM C597 (1983),Direct,,4520,,,,,28.0,Cube,,,,,,,22.26,22.26,18.48,
Asteris & Mokos (2020),B9_3,Greece,Cube - Laboratory,,FALSE,,,,ASTM C597 (1983),Direct,,4550,,,,,30.0,Cube,,,,,,,23.63,23.63,19.61,
