Repository: bjhtud/MTL_in_MAT

# MTL_in_MAT

## 多任务情况

UHPC为核心数据集
测试集划分有两种方式：
1. 单任务测试集：针对每个任务，划分出该任务没有缺失标签的样本中的一部分作为测试集
   - 训练阶段：分任务训练，与其他任务(标签)的样本进行合并，这样就得到了一个训练集，这个训练集中特征和标签还是有缺失的
   - 训练出的模型：
     - 输入：特征 + 其他任务的标签
     - 输出：当前任务的标签
   - 测试阶段：使用该任务的测试集进行评估
   - 问题是：测试集中没有其他任务的标签，怎么办？

2. 多任务测试集：划分出所有任务都没有缺失标签的样本作为测试集
    - 训练阶段：使用其他样本作为训练集，这些样本中有缺失标签和缺失特征
    - 训练出的模型：
      - 输入：特征
      - 输出：所有任务的标签
    - 测试阶段：使用多任务测试集进行评估
    - 这样就能利用多个任务之间的关系进行预测
    - 缺点是：测试集会比较小，并且只能评估那些没有缺失标签的样本

##

File: data_set/Non_destructive/Complete SonReb Database.csv (part 12 of 16)
Literature,Specimen ID,Country,Specimen Type,Specimen Age (days),Rebar Present,UPV Device Brand & Model,Transducer Diameter (mm),Transducer Frequency (kHz),UPV Standard,Test Type,No. Tests,"Average Velocity, Vp (m/s)",RH Device Brand & Model,RH Standard,Orientation,No. Tests,"Median Rebound Number, RN",Core Specimen ,Height (mm),Width/Diameter (mm),Max Aggregate Size (mm),W/C Ratio,Strength Class,"Design Strength, fck (MPa)","fc,core (MPa)","fc,ref (MPa)","fc,cyl (MPa)",Notes
Asteris & Mokos (2020),B9_4,Greece,Cube - Laboratory,,FALSE,,,,ASTM C597 (1983),Direct,,4500,,,,,28.0,Cube,,,,,,,22.26,22.26,18.48,
Asteris & Mokos (2020),B9_5,Greece,Cube - Laboratory,,FALSE,,,,ASTM C597 (1983),Direct,,4510,,,,,28.9,Cube,,,,,,,22.36,22.36,18.56,
Asteris & Mokos (2020),B9_6,Greece,Cube - Laboratory,,FALSE,,,,ASTM C597 (1983),Direct,,4510,,,,,27.5,Cube,,,,,,,22.16,22.16,18.39,
Asteris & Mokos (2020),B10_1,Greece,Cube - Laboratory,,FALSE,,,,ASTM C597 (1983),Direct,,4620,,,,,31.0,Cube,,,,,,,27.85,27.85,23.12,
Asteris & Mokos (2020),B10_2,Greece,Cube - Laboratory,,FALSE,,,,ASTM C597 (1983),Direct,,4670,,,,,31.2,Cube,,,,,,,27.26,27.26,22.63,
Asteris & Mokos (2020),B10_3,Greece,Cube - Laboratory,,FALSE,,,,ASTM C597 (1983),Direct,,4600,,,,,30.2,Cube,,,,,,,25.10,25.10,20.83,
Asteris & Mokos (2020),B10_4,Greece,Cube - Laboratory,,FALSE,,,,ASTM C597 (1983),Direct,,4620,,,,,30.0,Cube,,,,,,,28.44,28.44,23.61,
Asteris & Mokos (2020),B10_5,Greece,Cube - Laboratory,,FALSE,,,,ASTM C597 (1983),Direct,,4650,,,,,30.8,Cube,,,,,,,26.77,26.77,22.22,
Asteris & Mokos (2020),B10_6,Greece,Cube - Laboratory,,FALSE,,,,ASTM C597 (1983),Direct,,4540,,,,,31.0,Cube,,,,,,,29.03,29.03,24.09,
Asteris & Mokos (2020),B11_1,Greece,Cube - Laboratory,,FALSE,,,,ASTM C597 (1983),Direct,,4740,,,,,28.6,Cube,,,,,,,23.63,23.63,19.61,
Asteris & Mokos (2020),B11_2,Greece,Cube - Laboratory,,FALSE,,,,ASTM C597 (1983),Direct,,4700,,,,,30.7,Cube,,,,,,,25.69,25.69,21.32,
Asteris & Mokos (2020),B11_3,Greece,Cube - Laboratory,,FALSE,,,,ASTM C597 (1983),Direct,,4480,,,,,28.6,Cube,,,,,,,23.05,23.05,19.13,
Asteris & Mokos (2020),B11_4,Greece,Cube - Laboratory,,FALSE,,,,ASTM C597 (1983),Direct,,4510,,,,,28.5,Cube,,,,,,,25.20,25.20,20.92,
Asteris & Mokos (2020),B11_5,Greece,Cube - Laboratory,,FALSE,,,,ASTM C597 (1983),Direct,,4550,,,,,29.4,Cube,,,,,,,24.03,24.03,19.94,
Asteris & Mokos (2020),B11_6,Greece,Cube - Laboratory,,FALSE,,,,ASTM C597 (1983),Direct,,4540,,,,,29.2,Cube,,,,,,,25.50,25.50,21.17,
Asteris & Mokos (2020),B12_1,Greece,Cube - Laboratory,,FALSE,,,,ASTM C597 (1983),Direct,,4690,,,,,30.0,Cube,,,,,,,28.44,28.44,23.61,
Asteris & Mokos (2020),B12_2,Greece,Cube - Laboratory,,FALSE,,,,ASTM C597 (1983),Direct,,4730,,,,,30.0,Cube,,,,,,,25.30,25.30,21.00,
Asteris & Mokos (2020),B12_3,Greece,Cube - Laboratory,,FALSE,,,,ASTM C597 (1983),Direct,,4770,,,,,30.0,Cube,,,,,,,28.05,28.05,23.28,
Asteris & Mokos (2020),B12_4,Greece,Cube - Laboratory,,FALSE,,,,ASTM C597 (1983),Direct,,4730,,,,,29.4,Cube,,,,,,,28.14,28.14,23.36,
Asteris & Mokos (2020),B12_5,Greece,Cube - Laboratory,,FALSE,,,,ASTM C597 (1983),Direct,,4690,,,,,30.6,Cube,,,,,,,27.85,27.85,23.12,
Asteris & Mokos (2020),B12_6,Greece,Cube - Laboratory,,FALSE,,,,ASTM C597 (1983),Direct,,4770,,,,,30.3,Cube,,,,,,,27.36,27.36,22.71,
Asteris & Mokos (2020),B13_1,Greece,Cube - Laboratory,,FALSE,,,,ASTM C597 (1983),Direct,,4650,,,,,25.1,Cube,,,,,,,17.16,17.16,14.24,
Asteris & Mokos (2020),B13_2,Greece,Cube - Laboratory,,FALSE,,,,ASTM C597 (1983),Direct,,4480,,,,,26.0,Cube,,,,,,,19.61,19.61,16.28,
Asteris & Mokos (2020),B13_3,Greece,Cube - Laboratory,,FALSE,,,,ASTM C597 (1983),Direct,,4510,,,,,25.4,Cube,,,,,,,16.67,16.67,13.84,
Asteris & Mokos (2020),B13_4,Greece,Cube - Laboratory,,FALSE,,,,ASTM C597 (1983),Direct,,4580,,,,,24.4,Cube,,,,,,,16.67,16.67,13.84,
Asteris & Mokos (2020),B13_5,Greece,Cube - Laboratory,,FALSE,,,,ASTM C597 (1983),Direct,,4540,,,,,26.0,Cube,,,,,,,18.34,18.34,15.22,
Asteris & Mokos (2020),B13_6,Greece,Cube - Laboratory,,FALSE,,,,ASTM C597 (1983),Direct,,4540,,,,,26.0,Cube,,,,,,,19.12,19.12,15.87,
Asteris & Mokos (2020),B14_1,Greece,Cube - Laboratory,,FALSE,,,,ASTM C597 (1983),Direct,,4480,,,,,28.6,Cube,,,,,,,22.16,22.16,18.39,
Asteris & Mokos (2020),B14_2,Greece,Cube - Laboratory,,FALSE,,,,ASTM C597 (1983),Direct,,4520,,,,,28.0,Cube,,,,,,,23.14,23.14,19.21,
Asteris & Mokos (2020),B14_3,Greece,Cube - Laboratory,,FALSE,,,,ASTM C597 (1983),Direct,,4450,,,,,28.3,Cube,,,,,,,22.95,22.95,19.05,
Asteris & Mokos (2020),B14_4,Greece,Cube - Laboratory,,FALSE,,,,ASTM C597 (1983),Direct,,4480,,,,,26.3,Cube,,,,,,,23.05,23.05,19.13,
Asteris & Mokos (2020),B14_5,Greece,Cube - Laboratory,,FALSE,,,,ASTM C597 (1983),Direct,,4480,,,,,29.1,Cube,,,,,,,22.36,22.36,18.56,
Asteris & Mokos (2020),B14_6,Greece,Cube - Laboratory,,FALSE,,,,ASTM C597 (1983),Direct,,4550,,,,,27.4,Cube,,,,,,,22.36,22.36,18.56,
Asteris & Mokos (2020),B15_1,Greece,Cube - Laboratory,,FALSE,,,,ASTM C597 (1983),Direct,,4450,,,,,26.6,Cube,,,,,,,19.61,19.61,16.28,
Asteris & Mokos (2020),B15_2,Greece,Cube - Laboratory,,FALSE,,,,ASTM C597 (1983),Direct,,4450,,,,,24.6,Cube,,,,,,,16.67,16.67,13.84,
Asteris & Mokos (2020),B15_3,Greece,Cube - Laboratory,,FALSE,,,,ASTM C597 (1983),Direct,,4440,,,,,25.5,Cube,,,,,,,17.65,17.65,14.65,
Asteris & Mokos (2020),B15_4,Greece,Cube - Laboratory,,FALSE,,,,ASTM C597 (1983),Direct,,4440,,,,,25.4,Cube,,,,,,,18.34,18.34,15.22,
Asteris & Mokos (2020),B15_5,Greece,Cube - Laboratory,,FALSE,,,,ASTM C597 (1983),Direct,,4460,,,,,26.4,Cube,,,,,,,17.85,17.85,14.82,
Asteris & Mokos (2020),B15_6,Greece,Cube - Laboratory,,FALSE,,,,ASTM C597 (1983),Direct,,4530,,,,,25.4,Cube,,,,,,,20.10,20.10,16.68,
Asteris & Mokos (2020),B16_1,Greece,Cube - Laboratory,,FALSE,,,,ASTM C597 (1983),Direct,,4630,,,,,29.7,Cube,,,,,,,24.32,24.32,20.19,
Asteris & Mokos (2020),B16_2,Greece,Cube - Laboratory,,FALSE,,,,ASTM C597 (1983),Direct,,4580,,,,,29.3,Cube,,,,,,,24.52,24.52,20.35,
Asteris & Mokos (2020),B16_3,Greece,Cube - Laboratory,,FALSE,,,,ASTM C597 (1983),Direct,,4770,,,,,30.8,Cube,,,,,,,25.20,25.20,20.92,
Asteris & Mokos (2020),B16_4,Greece,Cube - Laboratory,,FALSE,,,,ASTM C597 (1983),Direct,,4660,,,,,29.7,Cube,,,,,,,26.87,26.87,22.30,
Asteris & Mokos (2020),B16_5,Greece,Cube - Laboratory,,FALSE,,,,ASTM C597 (1983),Direct,,4620,,,,,29.0,Cube,,,,,,,26.87,26.87,22.30,
Asteris & Mokos (2020),B16_6,Greece,Cube - Laboratory,,FALSE,,,,ASTM C597 (1983),Direct,,4690,,,,,30.0,Cube,,,,,,,26.18,26.18,21.73,
Asteris & Mokos (2020),B17_1,Greece,Cube - Laboratory,,FALSE,,,,ASTM C597 (1983),Direct,,4170,,,,,23.0,Cube,,,,,,,14.51,14.51,12.04,
Asteris & Mokos (2020),B17_2,Greece,Cube - Laboratory,,FALSE,,,,ASTM C597 (1983),Direct,,4150,,,,,23.5,Cube,,,,,,,16.18,16.18,13.43,
Asteris & Mokos (2020),B17_3,Greece,Cube - Laboratory,,FALSE,,,,ASTM C597 (1983),Direct,,4190,,,,,23.5,Cube,,,,,,,14.42,14.42,11.97,
Asteris & Mokos (2020),B17_4,Greece,Cube - Laboratory,,FALSE,,,,ASTM C597 (1983),Direct,,4080,,,,,23.1,Cube,,,,,,,14.22,14.22,11.80,
Asteris & Mokos (2020),B17_5,Greece,Cube - Laboratory,,FALSE,,,,ASTM C597 (1983),Direct,,4120,,,,,24.0,Cube,,,,,,,14.91,14.91,12.38,
Asteris & Mokos (2020),B17_6,Greece,Cube - Laboratory,,FALSE,,,,ASTM C597 (1983),Direct,,4170,,,,,22.0,Cube,,,,,,,15.20,15.20,12.62,
Asteris & Mokos (2020),B18_1,Greece,Cube - Laboratory,,FALSE,,,,ASTM C597 (1983),Direct,,4030,,,,,21.6,Cube,,,,,,,12.85,12.85,10.67,
Asteris & Mokos (2020),B18_2,Greece,Cube - Laboratory,,FALSE,,,,ASTM C597 (1983),Direct,,3940,,,,,20.5,Cube,,,,,,,12.16,12.16,10.09,
Asteris & Mokos (2020),B18_3,Greece,Cube - Laboratory,,FALSE,,,,ASTM C597 (1983),Direct,,3900,,,,,21.8,Cube,,,,,,,12.45,12.45,10.33,
Asteris & Mokos (2020),B18_4,Greece,Cube - Laboratory,,FALSE,,,,ASTM C597 (1983),Direct,,3930,,,,,21.1,Cube,,,,,,,12.45,12.45,10.33,
Asteris & Mokos (2020),B18_5,Greece,Cube - Laboratory,,FALSE,,,,ASTM C597 (1983),Direct,,3950,,,,,20.0,Cube,,,,,,,12.65,12.65,10.50,
Asteris & Mokos (2020),B18_6,Greece,Cube - Laboratory,,FALSE,,,,ASTM C597 (1983),Direct,,3950,,,,,22.0,Cube,,,,,,,14.32,14.32,11.89,
Asteris & Mokos (2020),B19_2,Greece,Cube - Laboratory,,FALSE,,,,ASTM C597 (1983),Direct,,4350,,,,,24.9,Cube,,,,,,,15.79,15.79,13.11,
Asteris & Mokos (2020),B19_3,Greece,Cube - Laboratory,,FALSE,,,,ASTM C597 (1983),Direct,,4360,,,,,25.8,Cube,,,,,,,16.18,16.18,13.43,
Asteris & Mokos (2020),B19_4,Greece,Cube - Laboratory,,FALSE,,,,ASTM C597 (1983),Direct,,4350,,,,,24.3,Cube,,,,,,,15.89,15.89,13.19,
Asteris & Mokos (2020),B19_5,Greece,Cube - Laboratory,,FALSE,,,,ASTM C597 (1983),Direct,,4310,,,,,24.4,Cube,,,,,,,15.30,15.30,12.70,
Asteris & Mokos (2020),B19_6,Greece,Cube - Laboratory,,FALSE,,,,ASTM C597 (1983),Direct,,4400,,,,,25.6,Cube,,,,,,,16.38,16.38,13.60,
Asteris & Mokos (2020),B20_1,Greece,Cube - Laboratory,,FALSE,,,,ASTM C597 (1983),Direct,,4200,,,,,22.2,Cube,,,,,,,15.40,15.40,12.78,
Asteris & Mokos (2020),B20_2,Greece,Cube - Laboratory,,FALSE,,,,ASTM C597 (1983),Direct,,4170,,,,,22.0,Cube,,,,,,,14.42,14.42,11.97,
Asteris & Mokos (2020),B20_3,Greece,Cube - Laboratory,,FALSE,,,,ASTM C597 (1983),Direct,,4220,,,,,21.9,Cube,,,,,,,14.32,14.32,11.89,
Asteris & Mokos (2020),B20_4,Greece,Cube - Laboratory,,FALSE,,,,ASTM C597 (1983),Direct,,4200,,,,,22.1,Cube,,,,,,,15.10,15.10,12.53,
Asteris & Mokos (2020),B20_5,Greece,Cube - Laboratory,,FALSE,,,,ASTM C597 (1983),Direct,,4170,,,,,21.8,Cube,,,,,,,15.49,15.49,12.86,
Asteris & Mokos (2020),B20_6,Greece,Cube - Laboratory,,FALSE,,,,ASTM C597 (1983),Direct,,4140,,,,,21.9,Cube,,,,,,,15.00,15.00,12.45,
Asteris & Mokos (2020),B21_1,Greece,Cube - Laboratory,,FALSE,,,,ASTM C597 (1983),Direct,,4350,,,,,27.2,Cube,,,,,,,20.10,20.10,16.68,
Asteris & Mokos (2020),B21_2,Greece,Cube - Laboratory,,FALSE,,,,ASTM C597 (1983),Direct,,4350,,,,,28.4,Cube,,,,,,,19.81,19.81,16.44,
Asteris & Mokos (2020),B21_3,Greece,Cube - Laboratory,,FALSE,,,,ASTM C597 (1983),Direct,,4450,,,,,27.9,Cube,,,,,,,20.89,20.89,17.34,
Asteris & Mokos (2020),B21_4,Greece,Cube - Laboratory,,FALSE,,,,ASTM C597 (1983),Direct,,4480,,,,,28.6,Cube,,,,,,,22.85,22.85,18.97,
Asteris & Mokos (2020),B21_5,Greece,Cube - Laboratory,,FALSE,,,,ASTM C597 (1983),Direct,,4450,,,,,29.2,Cube,,,,,,,22.56,22.56,18.72,
Asteris & Mokos (2020),B21_6,Greece,Cube - Laboratory,,FALSE,,,,ASTM C597 (1983),Direct,,4410,,,,,29.0,Cube,,,,,,,21.08,21.08,17.50,
Asteris & Mokos (2020),B22_1,Greece,Cube - Laboratory,,FALSE,,,,ASTM C597 (1983),Direct,,4620,,,,,28.7,Cube,,,,,,,23.05,23.05,19.13,
Asteris & Mokos (2020),B22_2,Greece,Cube - Laboratory,,FALSE,,,,ASTM C597 (1983),Direct,,4550,,,,,28.0,Cube,,,,,,,24.22,24.22,20.10,
Asteris & Mokos (2020),B22_3,Greece,Cube - Laboratory,,FALSE,,,,ASTM C597 (1983),Direct,,4580,,,,,29.8,Cube,,,,,,,23.54,23.54,19.54,
Asteris & Mokos (2020),B22_4,Greece,Cube - Laboratory,,FALSE,,,,ASTM C597 (1983),Direct,,4620,,,,,28.4,Cube,,,,,,,24.52,24.52,20.35,
Asteris & Mokos (2020),B22_5,Greece,Cube - Laboratory,,FALSE,,,,ASTM C597 (1983),Direct,,4650,,,,,29.0,Cube,,,,,,,23.83,23.83,19.78,
Asteris & Mokos (2020),B22_6,Greece,Cube - Laboratory,,FALSE,,,,ASTM C597 (1983),Direct,,4550,,,,,29.4,Cube,,,,,,,23.73,23.73,19.70,
Asteris & Mokos (2020),B23_1,Greece,Cube - Laboratory,,FALSE,,,,ASTM C597 (1983),Direct,,4380,,,,,28.1,Cube,,,,,,,21.38,21.38,17.75,
Asteris & Mokos (2020),B23_2,Greece,Cube - Laboratory,,FALSE,,,,ASTM C597 (1983),Direct,,4450,,,,,28.2,Cube,,,,,,,20.99,20.99,17.42,
Asteris & Mokos (2020),B23_3,Greece,Cube - Laboratory,,FALSE,,,,ASTM C597 (1983),Direct,,4400,,,,,28.6,Cube,,,,,,,21.67,21.67,17.99,
Asteris & Mokos (2020),B23_4,Greece,Cube - Laboratory,,FALSE,,,,ASTM C597 (1983),Direct,,4450,,,,,28.0,Cube,,,,,,,24.42,24.42,20.27,
Asteris & Mokos (2020),B23_5,Greece,Cube - Laboratory,,FALSE,,,,ASTM C597 (1983),Direct,,4100,,,,,26.2,Cube,,,,,,,14.42,14.42,11.97,
Asteris & Mokos (2020),B23_6,Greece,Cube - Laboratory,,FALSE,,,,ASTM C597 (1983),Direct,,3850,,,,,22.9,Cube,,,,,,,14.81,14.81,12.29,
Asteris & Mokos (2020),B24_1,Greece,Cube - Laboratory,,FALSE,,,,ASTM C597 (1983),Direct,,5050,,,,,38.2,Cube,,,,,,,43.25,43.25,35.90,
Asteris & Mokos (2020),B24_2,Greece,Cube - Laboratory,,FALSE,,,,ASTM C597 (1983),Direct,,5050,,,,,37.2,Cube,,,,,,,40.31,40.31,33.46,
Asteris & Mokos (2020),B24_3,Greece,Cube - Laboratory,,FALSE,,,,ASTM C597 (1983),Direct,,5100,,,,,39.0,Cube,,,,,,,43.44,43.44,36.06,
Asteris & Mokos (2020),B24_4,Greece,Cube - Laboratory,,FALSE,,,,ASTM C597 (1983),Direct,,5100,,,,,38.0,Cube,,,,,,,39.32,39.32,32.64,
Asteris & Mokos (2020),B24_5,Greece,Cube - Laboratory,,FALSE,,,,ASTM C597 (1983),Direct,,5050,,,,,36.8,Cube,,,,,,,42.27,42.27,35.08,
Asteris & Mokos (2020),B24_6,Greece,Cube - Laboratory,,FALSE,,,,ASTM C597 (1983),Direct,,5050,,,,,37.1,Cube,,,,,,,41.58,41.58,34.51,
Asteris & Mokos (2020),B25_1,Greece,Cube - Laboratory,,FALSE,,,,ASTM C597 (1983),Direct,,4800,,,,,36.0,Cube,,,,,,,47.56,47.56,39.47,
Asteris & Mokos (2020),B25_2,Greece,Cube - Laboratory,,FALSE,,,,ASTM C597 (1983),Direct,,4880,,,,,34.4,Cube,,,,,,,42.95,42.95,35.65,
Asteris & Mokos (2020),B25_3,Greece,Cube - Laboratory,,FALSE,,,,ASTM C597 (1983),Direct,,4930,,,,,35.4,Cube,,,,,,,40.70,40.70,33.78,
Asteris & Mokos (2020),B25_4,Greece,Cube - Laboratory,,FALSE,,,,ASTM C597 (1983),Direct,,4810,,,,,34.6,Cube,,,,,,,41.97,41.97,34.84,
Asteris & Mokos (2020),B25_5,Greece,Cube - Laboratory,,FALSE,,,,ASTM C597 (1983),Direct,,4920,,,,,35.2,Cube,,,,,,,44.33,44.33,36.79,
Asteris & Mokos (2020),B25_6,Greece,Cube - Laboratory,,FALSE,,,,ASTM C597 (1983),Direct,,4920,,,,,35.5,Cube,,,,,,,43.64,43.64,36.22,
Asteris & Mokos (2020),B26_1,Greece,Cube - Laboratory,,FALSE,,,,ASTM C597 (1983),Direct,,5220,,,,,41.5,Cube,,,,,,,50.21,50.21,41.67,
Asteris & Mokos (2020),B26_2,Greece,Cube - Laboratory,,FALSE,,,,ASTM C597 (1983),Direct,,5220,,,,,41.5,Cube,,,,,,,50.01,50.01,41.51,
Asteris & Mokos (2020),B26_3,Greece,Cube - Laboratory,,FALSE,,,,ASTM C597 (1983),Direct,,5180,,,,,40.6,Cube,,,,,,,49.33,49.33,40.94,
Asteris & Mokos (2020),B26_4,Greece,Cube - Laboratory,,FALSE,,,,ASTM C597 (1983),Direct,,5220,,,,,42.0,Cube,,,,,,,50.01,50.01,41.51,
Asteris & Mokos (2020),B26_5,Greece,Cube - Laboratory,,FALSE,,,,ASTM C597 (1983),Direct,,5220,,,,,40.0,Cube,,,,,,,45.40,45.40,37.68,
Asteris & Mokos (2020),B26_6,Greece,Cube - Laboratory,,FALSE,,,,ASTM C597 (1983),Direct,,5220,,,,,41.4,Cube,,,,,,,50.01,50.01,41.51,
Asteris & Mokos (2020),B27_1,Greece,Cube - Laboratory,,FALSE,,,,ASTM C597 (1983),Direct,,5000,,,,,41.0,Cube,,,,,,,50.41,50.41,41.84,
Asteris & Mokos (2020),B27_2,Greece,Cube - Laboratory,,FALSE,,,,ASTM C597 (1983),Direct,,4950,,,,,41.0,Cube,,,,,,,52.17,52.17,43.30,
Asteris & Mokos (2020),B27_3,Greece,Cube - Laboratory,,FALSE,,,,ASTM C597 (1983),Direct,,4920,,,,,40.8,Cube,,,,,,,50.80,50.80,42.16,
Asteris & Mokos (2020),B27_4,Greece,Cube - Laboratory,,FALSE,,,,ASTM C597 (1983),Direct,,5000,,,,,41.0,Cube,,,,,,,50.01,50.01,41.51,
Asteris & Mokos (2020),B27_5,Greece,Cube - Laboratory,,FALSE,,,,ASTM C597 (1983),Direct,,4980,,,,,40.0,Cube,,,,,,,49.13,49.13,40.78,
Asteris & Mokos (2020),B27_6,Greece,Cube - Laboratory,,FALSE,,,,ASTM C597 (1983),Direct,,4990,,,,,41.2,Cube,,,,,,,50.80,50.80,42.16,
Asteris & Mokos (2020),B28_1,Greece,Cube - Laboratory,,FALSE,,,,ASTM C597 (1983),Direct,,4960,,,,,38.9,Cube,,,,,,,42.95,42.95,35.65,
Asteris & Mokos (2020),B28_2,Greece,Cube - Laboratory,,FALSE,,,,ASTM C597 (1983),Direct,,4960,,,,,37.3,Cube,,,,,,,40.99,40.99,34.02,
Asteris & Mokos (2020),B28_3,Greece,Cube - Laboratory,,FALSE,,,,ASTM C597 (1983),Direct,,4960,,,,,38.5,Cube,,,,,,,41.68,41.68,34.59,
Asteris & Mokos (2020),B28_4,Greece,Cube - Laboratory,,FALSE,,,,ASTM C597 (1983),Direct,,4960,,,,,38.3,Cube,,,,,,,40.99,40.99,34.02,
Asteris & Mokos (2020),B28_5,Greece,Cube - Laboratory,,FALSE,,,,ASTM C597 (1983),Direct,,4960,,,,,37.3,Cube,,,,,,,41.19,41.19,34.19,
Asteris & Mokos (2020),B28_6,Greece,Cube - Laboratory,,FALSE,,,,ASTM C597 (1983),Direct,,5000,,,,,37.0,Cube,,,,,,,41.78,41.78,34.68,
Asteris & Mokos (2020),B29_1,Greece,Cube - Laboratory,,FALSE,,,,ASTM C597 (1983),Direct,,4920,,,,,36.2,Cube,,,,,,,39.91,39.91,33.13,
Asteris & Mokos (2020),B29_2,Greece,Cube - Laboratory,,FALSE,,,,ASTM C597 (1983),Direct,,4950,,,,,36.2,Cube,,,,,,,39.72,39.72,32.97,
Asteris & Mokos (2020),B29_3,Greece,Cube - Laboratory,,FALSE,,,,ASTM C597 (1983),Direct,,4800,,,,,37.3,Cube,,,,,,,38.25,38.25,31.75,
Asteris & Mokos (2020),B29_4,Greece,Cube - Laboratory,,FALSE,,,,ASTM C597 (1983),Direct,,4800,,,,,38.1,Cube,,,,,,,40.40,40.40,33.53,
Asteris & Mokos (2020),B29_5,Greece,Cube - Laboratory,,FALSE,,,,ASTM C597 (1983),Direct,,4780,,,,,37.2,Cube,,,,,,,39.72,39.72,32.97,
Asteris & Mokos (2020),B29_6,Greece,Cube - Laboratory,,FALSE,,,,ASTM C597 (1983),Direct,,4850,,,,,35.2,Cube,,,,,,,39.72,39.72,32.97,
Asteris & Mokos (2020),B30_1,Greece,Cube - Laboratory,,FALSE,,,,ASTM C597 (1983),Direct,,4770,,,,,36.1,Cube,,,,,,,38.83,38.83,32.23,
Asteris & Mokos (2020),B30_2,Greece,Cube - Laboratory,,FALSE,,,,ASTM C597 (1983),Direct,,4770,,,,,37.3,Cube,,,,,,,41.19,41.19,34.19,
Asteris & Mokos (2020),B30_3,Greece,Cube - Laboratory,,FALSE,,,,ASTM C597 (1983),Direct,,4770,,,,,37.1,Cube,,,,,,,39.72,39.72,32.97,
Asteris & Mokos (2020),B30_4,Greece,Cube - Laboratory,,FALSE,,,,ASTM C597 (1983),Direct,,4730,,,,,36.8,Cube,,,,,,,38.05,38.05,31.58,
Asteris & Mokos (2020),B30_5,Greece,Cube - Laboratory,,FALSE,,,,ASTM C597 (1983),Direct,,4770,,,,,37.1,Cube,,,,,,,39.42,39.42,32.72,
Asteris & Mokos (2020),B30_6,Greece,Cube - Laboratory,,FALSE,,,,ASTM C597 (1983),Direct,,4880,,,,,36.1,Cube,,,,,,,40.21,40.21,33.37,
Asteris & Mokos (2020),B31_1,Greece,Cube - Laboratory,,FALSE,,,,ASTM C597 (1983),Direct,,4840,,,,,33.0,Cube,,,,,,,31.87,31.87,26.45,
Asteris & Mokos (2020),B31_2,Greece,Cube - Laboratory,,FALSE,,,,ASTM C597 (1983),Direct,,4750,,,,,33.9,Cube,,,,,,,33.05,33.05,27.43,
Asteris & Mokos (2020),B31_3,Greece,Cube - Laboratory,,FALSE,,,,ASTM C597 (1983),Direct,,4720,,,,,33.8,Cube,,,,,,,33.93,33.93,28.16,
Asteris & Mokos (2020),B31_4,Greece,Cube - Laboratory,,FALSE,,,,ASTM C597 (1983),Direct,,4750,,,,,34.6,Cube,,,,,,,33.93,33.93,28.16,
Asteris & Mokos (2020),B31_5,Greece,Cube - Laboratory,,FALSE,,,,ASTM C597 (1983),Direct,,4720,,,,,33.3,Cube,,,,,,,34.81,34.81,28.89,
Asteris & Mokos (2020),B31_6,Greece,Cube - Laboratory,,FALSE,,,,ASTM C597 (1983),Direct,,4750,,,,,33.8,Cube,,,,,,,34.81,34.81,28.89,
Asteris & Mokos (2020),B33_1,Greece,Cube - Laboratory,,FALSE,,,,ASTM C597 (1983),Direct,,4520,,,,,30.0,Cube,,,,,,,26.38,26.38,21.90,
Asteris & Mokos (2020),B33_2,Greece,Cube - Laboratory,,FALSE,,,,ASTM C597 (1983),Direct,,4420,,,,,30.0,Cube,,,,,,,25.01,25.01,20.76,
Asteris & Mokos (2020),B33_3,Greece,Cube - Laboratory,,FALSE,,,,ASTM C597 (1983),Direct,,4450,,,,,30.9,Cube,,,,,,,26.97,26.97,22.39,
Asteris & Mokos (2020),B33_4,Greece,Cube - Laboratory,,FALSE,,,,ASTM C597 (1983),Direct,,4450,,,,,30.4,Cube,,,,,,,26.28,26.28,21.81,
Asteris & Mokos (2020),B33_5,Greece,Cube - Laboratory,,FALSE,,,,ASTM C597 (1983),Direct,,4450,,,,,30.9,Cube,,,,,,,26.58,26.58,22.06,
Asteris & Mokos (2020),B33_6,Greece,Cube - Laboratory,,FALSE,,,,ASTM C597 (1983),Direct,,4450,,,,,30.5,Cube,,,,,,,25.99,25.99,21.57,
Asteris & Mokos (2020),B34_1,Greece,Cube - Laboratory,,FALSE,,,,ASTM C597 (1983),Direct,,4520,,,,,28.3,Cube,,,,,,,26.09,26.09,21.65,
Asteris & Mokos (2020),B34_2,Greece,Cube - Laboratory,,FALSE,,,,ASTM C597 (1983),Direct,,4480,,,,,30.0,Cube,,,,,,,26.58,26.58,22.06,
Asteris & Mokos (2020),B34_3,Greece,Cube - Laboratory,,FALSE,,,,ASTM C597 (1983),Direct,,4450,,,,,30.0,Cube,,,,,,,27.46,27.46,22.79,
Asteris & Mokos (2020),B34_4,Greece,Cube - Laboratory,,FALSE,,,,ASTM C597 (1983),Direct,,4450,,,,,29.9,Cube,,,,,,,27.46,27.46,22.79,
Asteris & Mokos (2020),B34_5,Greece,Cube - Laboratory,,FALSE,,,,ASTM C597 (1983),Direct,,4450,,,,,30.9,Cube,,,,,,,27.46,27.46,22.79,
Asteris & Mokos (2020),B34_6,Greece,Cube - Laboratory,,FALSE,,,,ASTM C597 (1983),Direct,,4450,,,,,31.0,Cube,,,,,,,27.46,27.46,22.79,
Asteris & Mokos (2020),B35_1,Greece,Cube - Laboratory,,FALSE,,,,ASTM C597 (1983),Direct,,4260,,,,,28.0,Cube,,,,,,,22.85,22.85,18.97,
Asteris & Mokos (2020),B35_2,Greece,Cube - Laboratory,,FALSE,,,,ASTM C597 (1983),Direct,,4280,,,,,28.3,Cube,,,,,,,23.14,23.14,19.21,
Asteris & Mokos (2020),B35_3,Greece,Cube - Laboratory,,FALSE,,,,ASTM C597 (1983),Direct,,4280,,,,,27.0,Cube,,,,,,,22.36,22.36,18.56,
Asteris & Mokos (2020),B35_4,Greece,Cube - Laboratory,,FALSE,,,,ASTM C597 (1983),Direct,,4320,,,,,28.7,Cube,,,,,,,23.54,23.54,19.54,
Asteris & Mokos (2020),B35_5,Greece,Cube - Laboratory,,FALSE,,,,ASTM C597 (1983),Direct,,4320,,,,,28.2,Cube,,,,,,,23.34,23.34,19.37,
Asteris & Mokos (2020),B35_6,Greece,Cube - Laboratory,,FALSE,,,,ASTM C597 (1983),Direct,,4110,,,,,29.0,Cube,,,,,,,24.52,24.52,20.35,
Asteris & Mokos (2020),B36_1,Greece,Cube - Laboratory,,FALSE,,,,ASTM C597 (1983),Direct,,4290,,,,,27.0,Cube,,,,,,,22.46,22.46,18.64,
Asteris & Mokos (2020),B36_2,Greece,Cube - Laboratory,,FALSE,,,,ASTM C597 (1983),Direct,,4260,,,,,28.5,Cube,,,,,,,22.16,22.16,18.39,
Asteris & Mokos (2020),B36_3,Greece,Cube - Laboratory,,FALSE,,,,ASTM C597 (1983),Direct,,4200,,,,,28.2,Cube,,,,,,,21.38,21.38,17.75,
Asteris & Mokos (2020),B36_4,Greece,Cube - Laboratory,,FALSE,,,,ASTM C597 (1983),Direct,,4290,,,,,29.6,Cube,,,,,,,22.85,22.85,18.97,
Asteris & Mokos (2020),B36_5,Greece,Cube - Laboratory,,FALSE,,,,ASTM C597 (1983),Direct,,4290,,,,,28.0,Cube,,,,,,,23.54,23.54,19.54,
Asteris & Mokos (2020),B36_6,Greece,Cube - Laboratory,,FALSE,,,,ASTM C597 (1983),Direct,,4290,,,,,28.0,Cube,,,,,,,23.73,23.73,19.70,
Cristofaro et al. (2020),C_1,Italy,Cylinder - In-situ,,FALSE,,,,,,,3609,,,,,44.0,Core,168.0,84.0,,,,,24.96,23.55,19.54,No test information reported. Structures aged between 1960s to 1980s.
Cristofaro et al. (2020),C_2,Italy,Cylinder - In-situ,,FALSE,,,,,,,3219,,,,,43.9,Core,168.0,84.0,,,,,21.37,20.16,16.73,No test information reported. Structures aged between 1960s to 1980s.
Cristofaro et al. (2020),C_3,Italy,Cylinder - In-situ,,FALSE,,,,,,,3272,,,,,45.2,Core,168.0,84.0,,,,,22.27,21.01,17.44,No test information reported. Structures aged between 1960s to 1980s.
Cristofaro et al. (2020),C_4,Italy,Cylinder - In-situ,,FALSE,,,,,,,3607,,,,,45.9,Core,168.0,84.0,,,,,28.68,27.06,22.46,No test information reported. Structures aged between 1960s to 1980s.
Cristofaro et al. (2020),C_5,Italy,Cylinder - In-situ,,FALSE,,,,,,,3360,,,,,42.6,Core,168.0,84.0,,,,,23.94,22.58,18.75,No test information reported. Structures aged between 1960s to 1980s.
Cristofaro et al. (2020),C_6,Italy,Cylinder - In-situ,,FALSE,,,,,,,3337,,,,,44.9,Core,168.0,84.0,,,,,28.10,26.51,22.00,No test information reported. Structures aged between 1960s to 1980s.
Cristofaro et al. (2020),C_7,Italy,Cylinder - In-situ,,FALSE,,,,,,,3173,,,,,48.1,Core,168.0,84.0,,,,,19.17,18.08,15.01,No test information reported. Structures aged between 1960s to 1980s.
Cristofaro et al. (2020),C_8,Italy,Cylinder - In-situ,,FALSE,,,,,,,3021,,,,,47.5,Core,168.0,84.0,,,,,17.09,16.12,13.38,No test information reported. Structures aged between 1960s to 1980s.
Cristofaro et al. (2020),C_9,Italy,Cylinder - In-situ,,FALSE,,,,,,,3235,,,,,44.2,Core,168.0,84.0,,,,,21.23,20.03,16.62,No test information reported. Structures aged between 1960s to 1980s.
Cristofaro et al. (2020),C_10,Italy,Cylinder - In-situ,,FALSE,,,,,,,3316,,,,,45.4,Core,168.0,84.0,,,,,17.56,16.57,13.75,No test information reported. Structures aged between 1960s to 1980s.
Cristofaro et al. (2020),C_11,Italy,Cylinder - In-situ,,FALSE,,,,,,,3448,,,,,47.8,Core,168.0,84.0,,,,,23.52,22.19,18.42,No test information reported. Structures aged between 1960s to 1980s.
Cristofaro et al. (2020),C_12,Italy,Cylinder - In-situ,,FALSE,,,,,,,2983,,,,,52.8,Core,168.0,84.0,,,,,25.09,23.67,19.65,No test information reported. Structures aged between 1960s to 1980s.
Cristofaro et al. (2020),C_13,Italy,Cylinder - In-situ,,FALSE,,,,,,,3615,,,,,50.5,Core,168.0,84.0,,,,,29.89,28.20,23.40,No test information reported. Structures aged between 1960s to 1980s.
Cristofaro et al. (2020),C_14,Italy,Cylinder - In-situ,,FALSE,,,,,,,3522,,,,,48.0,Core,208.0,104.0,,,,,26.12,25.30,20.99,No test information reported. Structures aged between 1960s to 1980s.
Cristofaro et al. (2020),C_15,Italy,Cylinder - In-situ,,FALSE,,,,,,,3011,,,,,40.6,Core,168.0,84.0,,,,,14.21,13.41,11.13,No test information reported. Structures aged between 1960s to 1980s.
Cristofaro et al. (2020),C_16,Italy,Cylinder - In-situ,,FALSE,,,,,,,3417,,,,,44.7,Core,168.0,84.0,,,,,18.77,17.71,14.70,No test information reported. Structures aged between 1960s to 1980s.
Cristofaro et al. (2020),C_17,Italy,Cylinder - In-situ,,FALSE,,,,,,,3615,,,,,50.9,Core,168.0,84.0,,,,,23.28,21.96,18.23,No test information reported. Structures aged between 1960s to 1980s.
Cristofaro et al. (2020),C_18,Italy,Cylinder - In-situ,,FALSE,,,,,,,3504,,,,,46.1,Core,168.0,84.0,,,,,27.29,25.75,21.37,No test information reported. Structures aged between 1960s to 1980s.
Cristofaro et al. (2020),C_19,Italy,Cylinder - In-situ,,FALSE,,,,,,,3230,,,,,42.8,Core,168.0,84.0,,,,,15.75,14.86,12.33,No test information reported. Structures aged between 1960s to 1980s.
Cristofaro et al. (2020),C_20,Italy,Cylinder - In-situ,,FALSE,,,,,,,3099,,,,,42.4,Core,168.0,84.0,,,,,12.92,12.19,10.12,No test information reported. Structures aged between 1960s to 1980s.
Cristofaro et al. (2020),C_21,Italy,Cylinder - In-situ,,FALSE,,,,,,,2848,,,,,43.4,Core,168.0,84.0,,,,,16.42,15.49,12.86,No test information reported. Structures aged between 1960s to 1980s.
Cristofaro et al. (2020),C_22,Italy,Cylinder - In-situ,,FALSE,,,,,,,2766,,,,,40.4,Core,168.0,84.0,,,,,14.69,13.86,11.50,No test information reported. Structures aged between 1960s to 1980s.
Cristofaro et al. (2020),C_23,Italy,Cylinder - In-situ,,FALSE,,,,,,,2993,,,,,45.9,Core,168.0,84.0,,,,,18.66,17.60,14.61,No test information reported. Structures aged between 1960s to 1980s.
Cristofaro et al. (2020),C_24,Italy,Cylinder - In-situ,,FALSE,,,,,,,2883,,,,,40.2,Core,208.0,104.0,,,,,16.82,16.29,13.52,No test information reported. Structures aged between 1960s to 1980s.
Cristofaro et al. (2020),C_25,Italy,Cylinder - In-situ,,FALSE,,,,,,,3089,,,,,38.9,Core,168.0,84.0,,,,,11.64,10.98,9.11,No test information reported. Structures aged between 1960s to 1980s.
Cristofaro et al. (2020),C_26,Italy,Cylinder - In-situ,,FALSE,,,,,,,2990,,,,,42.0,Core,168.0,84.0,,,,,14.72,13.89,11.53,No test information reported. Structures aged between 1960s to 1980s.
Cristofaro et al. (2020),C_27,Italy,Cylinder - In-situ,,FALSE,,,,,,,3276,,,,,39.8,Core,168.0,84.0,,,,,14.57,13.75,11.41,No test information reported. Structures aged between 1960s to 1980s.
Cristofaro et al. (2020),C_28,Italy,Cylinder - In-situ,,FALSE,,,,,,,2947,,,,,38.6,Core,168.0,84.0,,,,,12.89,12.16,10.09,No test information reported. Structures aged between 1960s to 1980s.
Cristofaro et al. (2020),C_29,Italy,Cylinder - In-situ,,FALSE,,,,,,,3135,,,,,39.5,Core,168.0,84.0,,,,,15.77,14.88,12.35,No test information reported. Structures aged between 1960s to 1980s.
Cristofaro et al. (2020),C_30,Italy,Cylinder - In-situ,,FALSE,,,,,,,3117,,,,,39.6,Core,168.0,84.0,,,,,14.91,14.07,11.67,No test information reported. Structures aged between 1960s to 1980s.
Cristofaro et al. (2020),C_31,Italy,Cylinder - In-situ,,FALSE,,,,,,,3222,,,,,42.7,Core,168.0,84.0,,,,,18.73,17.67,14.67,No test information reported. Structures aged between 1960s to 1980s.
Cristofaro et al. (2020),C_32,Italy,Cylinder - In-situ,,FALSE,,,,,,,3775,,,,,36.3,Core,168.0,84.0,,,,,11.47,10.82,8.98,No test information reported. Structures aged between 1960s to 1980s.
Cristofaro et al. (2020),C_33,Italy,Cylinder - In-situ,,FALSE,,,,,,,2964,,,,,33.4,Core,168.0,84.0,,,,,11.90,11.23,9.32,No test information reported. Structures aged between 1960s to 1980s.
Cristofaro et al. (2020),C_34,Italy,Cylinder - In-situ,,FALSE,,,,,,,2691,,,,,29.1,Core,168.0,84.0,,,,,9.94,9.38,7.78,No test information reported. Structures aged between 1960s to 1980s.
Cristofaro et al. (2020),C_35,Italy,Cylinder - In-situ,,FALSE,,,,,,,2817,,,,,32.6,Core,168.0,84.0,,,,,9.03,8.52,7.07,No test information reported. Structures aged between 1960s to 1980s.
Cristofaro et al. (2020),C_36,Italy,Cylinder - In-situ,,FALSE,,,,,,,2969,,,,,37.5,Core,168.0,84.0,,,,,12.91,12.18,10.11,No test information reported. Structures aged between 1960s to 1980s.
Cristofaro et al. (2020),C_37,Italy,Cylinder - In-situ,,FALSE,,,,,,,2892,,,,,35.5,Core,168.0,84.0,,,,,14.41,13.59,11.28,No test information reported. Structures aged between 1960s to 1980s.
Cristofaro et al. (2020),C_38,Italy,Cylinder - In-situ,,FALSE,,,,,,,2969,,,,,39.2,Core,168.0,84.0,,,,,16.84,15.89,13.19,No test information reported. Structures aged between 1960s to 1980s.
Cristofaro et al. (2020),C_39,Italy,Cylinder - In-situ,,FALSE,,,,,,,3521,,,,,47.8,Core,168.0,84.0,,,,,21.73,20.50,17.02,No test information reported. Structures aged between 1960s to 1980s.
Cristofaro et al. (2020),C_40,Italy,Cylinder - In-situ,,FALSE,,,,,,,3202,,,,,41.1,Core,168.0,84.0,,,,,17.94,16.92,14.05,No test information reported. Structures aged between 1960s to 1980s.
Cristofaro et al. (2020),C_41,Italy,Cylinder - In-situ,,FALSE,,,,,,,3474,,,,,42.3,Core,168.0,84.0,,,,,22.98,21.68,17.99,No test information reported. Structures aged between 1960s to 1980s.
Cristofaro et al. (2020),C_42,Italy,Cylinder - In-situ,,FALSE,,,,,,,3115,,,,,40.6,Core,168.0,84.0,,,,,20.30,19.15,15.90,No test information reported. Structures aged between 1960s to 1980s.
Cristofaro et al. (2020),C_43,Italy,Cylinder - In-situ,,FALSE,,,,,,,3229,,,,,41.2,Core,208.0,104.0,,,,,29.16,28.24,23.44,No test information reported. Structures aged between 1960s to 1980s.
Cristofaro et al. (2020),C_44,Italy,Cylinder - In-situ,,FALSE,,,,,,,2914,,,,,36.3,Core,168.0,84.0,,,,,12.75,12.03,9.98,No test information reported. Structures aged between 1960s to 1980s.
Cristofaro et al. (2020),C_45,Italy,Cylinder - In-situ,,FALSE,,,,,,,3178,,,,,44.7,Core,168.0,84.0,,,,,20.96,19.77,16.41,No test information reported. Structures aged between 1960s to 1980s.
Cristofaro et al. (2020),C_46,Italy,Cylinder - In-situ,,FALSE,,,,,,,3264,,,,,45.6,Core,168.0,84.0,,,,,21.70,20.47,16.99,No test information reported. Structures aged between 1960s to 1980s.
Cristofaro et al. (2020),C_47,Italy,Cylinder - In-situ,,FALSE,,,,,,,3169,,,,,44.1,Core,168.0,84.0,,,,,23.78,22.43,18.62,No test information reported. Structures aged between 1960s to 1980s.
Cristofaro et al. (2020),C_48,Italy,Cylinder - In-situ,,FALSE,,,,,,,3062,,,,,42.5,Core,88.0,44.0,,,,,25.39,24.59,20.41,No test information reported. Structures aged between 1960s to 1980s.
Cristofaro et al. (2020),C_49,Italy,Cylinder - In-situ,,FALSE,,,,,,,2771,,,,,34.1,Core,88.0,44.0,,,,,11.87,11.50,9.54,No test information reported. Structures aged between 1960s to 1980s.
Cristofaro et al. (2020),C_50,Italy,Cylinder - In-situ,,FALSE,,,,,,,2771,,,,,24.1,Core,88.0,44.0,,,,,11.12,10.77,8.94,No test information reported. Structures aged between 1960s to 1980s.
Cristofaro et al. (2020),C_51,Italy,Cylinder - In-situ,,FALSE,,,,,,,2945,,,,,38.6,Core,88.0,44.0,,,,,13.59,13.16,10.92,No test information reported. Structures aged between 1960s to 1980s.
Cristofaro et al. (2020),C_52,Italy,Cylinder - In-situ,,FALSE,,,,,,,2539,,,,,32.6,Core,168.0,84.0,,,,,8.01,7.56,6.27,No test information reported. Structures aged between 1960s to 1980s.
Cristofaro et al. (2020),C_53,Italy,Cylinder - In-situ,,FALSE,,,,,,,2974,,,,,37.5,Core,88.0,44.0,,,,,14.79,14.32,11.89,No test information reported. Structures aged between 1960s to 1980s.
Cristofaro et al. (2020),C_54,Italy,Cylinder - In-situ,,FALSE,,,,,,,3082,,,,,40.7,Core,88.0,44.0,,,,,16.86,16.33,13.55,No test information reported. Structures aged between 1960s to 1980s.
Cristofaro et al. (2020),C_55,Italy,Cylinder - In-situ,,FALSE,,,,,,,3012,,,,,39.1,Core,168.0,84.0,,,,,11.51,10.86,9.01,No test information reported. Structures aged between 1960s to 1980s.
Cristofaro et al. (2020),C_56,Italy,Cylinder - In-situ,,FALSE,,,,,,,2853,,,,,33.5,Core,168.0,84.0,,,,,6.42,6.06,5.03,No test information reported. Structures aged between 1960s to 1980s.
Cristofaro et al. (2020),C_57,Italy,Cylinder - In-situ,,FALSE,,,,,,,2208,,,,,36.7,Core,168.0,84.0,,,,,7.61,7.18,5.96,No test information reported. Structures aged between 1960s to 1980s.
Cristofaro et al. (2020),C_58,Italy,Cylinder - In-situ,,FALSE,,,,,,,3195,,,,,40.8,Core,108.0,54.0,,,,,9.66,9.35,7.76,No test information reported. Structures aged between 1960s to 1980s.
Cristofaro et al. (2020),C_59,Italy,Cylinder - In-situ,,FALSE,,,,,,,2754,,,,,36.8,Core,108.0,54.0,,,,,8.43,8.16,6.78,No test information reported. Structures aged between 1960s to 1980s.
Cristofaro et al. (2020),C_60,Italy,Cylinder - In-situ,,FALSE,,,,,,,3207,,,,,42.5,Core,108.0,54.0,,,,,8.36,8.10,6.72,No test information reported. Structures aged between 1960s to 1980s.
Cristofaro et al. (2020),C_61,Italy,Cylinder - In-situ,,FALSE,,,,,,,3365,,,,,39.6,Core,108.0,54.0,,,,,20.16,19.52,16.20,No test information reported. Structures aged between 1960s to 1980s.
Cristofaro et al. (2020),C_62,Italy,Cylinder - In-situ,,FALSE,,,,,,,3584,,,,,40.3,Core,168.0,84.0,,,,,22.05,20.80,17.27,No test information reported. Structures aged between 1960s to 1980s.
Cristofaro et al. (2020),C_63,Italy,Cylinder - In-situ,,FALSE,,,,,,,3324,,,,,37.0,Core,168.0,84.0,,,,,12.40,11.70,9.71,No test information reported. Structures aged between 1960s to 1980s.
Cristofaro et al. (2020),C_64,Italy,Cylinder - In-situ,,FALSE,,,,,,,3062,,,,,39.9,Core,168.0,84.0,,,,,13.41,12.65,10.50,No test information reported. Structures aged between 1960s to 1980s.
Cristofaro et al. (2020),C_65,Italy,Cylinder - In-situ,,FALSE,,,,,,,3000,,,,,38.2,Core,168.0,84.0,,,,,9.21,8.69,7.21,No test information reported. Structures aged between 1960s to 1980s.
Cristofaro et al. (2020),C_66,Italy,Cylinder - In-situ,,FALSE,,,,,,,3219,,,,,34.2,Core,168.0,84.0,,,,,19.49,18.39,15.26,No test information reported. Structures aged between 1960s to 1980s.
Cristofaro et al. (2020),C_67,Italy,Cylinder - In-situ,,FALSE,,,,,,,3134,,,,,36.1,Core,208.0,104.0,,,,,15.66,15.17,12.59,No test information reported. Structures aged between 1960s to 1980s.
Cristofaro et al. (2020),C_68,Italy,Cylinder - In-situ,,FALSE,,,,,,,2875,,,,,44.8,Core,208.0,104.0,,,,,17.99,17.42,14.46,No test information reported. Structures aged between 1960s to 1980s.
Cristofaro et al. (2020),C_69,Italy,Cylinder - In-situ,,FALSE,,,,,,,3531,,,,,43.3,Core,166.0,83.0,,,,,17.08,16.11,13.37,No test information reported. Structures aged between 1960s to 1980s.
Cristofaro et al. (2020),C_70,Italy,Cylinder - In-situ,,FALSE,,,,,,,3543,,,,,49.6,Core,166.0,83.0,,,,,24.04,22.68,18.82,No test information reported. Structures aged between 1960s to 1980s.
Cristofaro et al. (2020),C_71,Italy,Cylinder - In-situ,,FALSE,,,,,,,4135,,,,,50.8,Core,166.0,83.0,,,,,28.98,27.34,22.69,No test information reported. Structures aged between 1960s to 1980s.
Cristofaro et al. (2020),C_72,Italy,Cylinder - In-situ,,FALSE,,,,,,,3292,,,,,48.8,Core,166.0,83.0,,,,,30.69,28.95,24.03,No test information reported. Structures aged between 1960s to 1980s.
Cristofaro et al. (2020),C_73,Italy,Cylinder - In-situ,,FALSE,,,,,,,3765,,,,,51.9,Core,166.0,83.0,,,,,44.49,41.97,34.84,No test information reported. Structures aged between 1960s to 1980s.
Cristofaro et al. (2020),C_74,Italy,Cylinder - In-situ,,FALSE,,,,,,,3686,,,,,51.4,Core,166.0,83.0,,,,,40.68,38.38,31.85,No test information reported. Structures aged between 1960s to 1980s.
Cristofaro et al. (2020),C_75,Italy,Cylinder - In-situ,,FALSE,,,,,,,3435,,,,,43.3,Core,166.0,83.0,,,,,23.60,22.26,18.48,No test information reported. Structures aged between 1960s to 1980s.
Cristofaro et al. (2020),C_76,Italy,Cylinder - In-situ,,FALSE,,,,,,,3435,,,,,43.3,Core,166.0,83.0,,,,,22.32,21.06,17.48,No test information reported. Structures aged between 1960s to 1980s.
Cristofaro et al. (2020),C_77,Italy,Cylinder - In-situ,,FALSE,,,,,,,3240,,,,,41.2,Core,188.0,94.0,,,,,20.21,19.57,16.24,No test information reported. Structures aged between 1960s to 1980s.
Cristofaro et al. (2020),C_78,Italy,Cylinder - In-situ,,FALSE,,,,,,,3240,,,,,41.2,Core,188.0,94.0,,,,,18.16,17.59,14.60,No test information reported. Structures aged between 1960s to 1980s.
Poorarbabi et al. (2020),MD1_1,Iran,Cube - Laboratory,7,FALSE,,,,BS 1881-203 (1986),Direct,20,3550,Original Schmidt Type N,BS 1881-202 (1986),Horizontal,20,14.0,Cube,150.0,150.0,25,0.79,,,11.11,11.11,9.22,
Poorarbabi et al. (2020),MD1_2,Iran,Cube - Laboratory,7,FALSE,,,,BS 1881-203 (1986),Direct,20,3390,Original Schmidt Type N,BS 1881-202 (1986),Horizontal,20,20.0,Cube,150.0,150.0,25,0.79,,,12.20,12.20,10.13,
Poorarbabi et al. (2020),MD1_3,Iran,Cube - Laboratory,7,FALSE,,,,BS 1881-203 (1986),Direct,20,3490,Original Schmidt Type N,BS 1881-202 (1986),Horizontal,20,17.0,Cube,150.0,150.0,25,0.79,,,12.38,12.38,10.27,
Poorarbabi et al. (2020),MD1_4,Iran,Cube - Laboratory,28,FALSE,,,,BS 1881-203 (1986),Direct,20,4050,Original Schmidt Type N,BS 1881-202 (1986),Horizontal,20,18.0,Cube,150.0,150.0,25,0.79,,,16.35,16.35,13.57,
Poorarbabi et al. (2020),MD1_5,Iran,Cube - Laboratory,28,FALSE,,,,BS 1881-203 (1986),Direct,20,4030,Original Schmidt Type N,BS 1881-202 (1986),Horizontal,20,19.0,Cube,150.0,150.0,25,0.79,,,16.22,16.22,13.47,
Poorarbabi et al. (2020),MD1_6,Iran,Cube - Laboratory,28,FALSE,,,,BS 1881-203 (1986),Direct,20,4020,Original Schmidt Type N,BS 1881-202 (1986),Horizontal,20,18.0,Cube,150.0,150.0,25,0.79,,,16.04,16.04,13.31,
Poorarbabi et al. (2020),MD1_7,Iran,Cube - Laboratory,90,FALSE,,,,BS 1881-203 (1986),Direct,20,4230,Original Schmidt Type N,BS 1881-202 (1986),Horizontal,20,21.0,Cube,150.0,150.0,25,0.79,,,19.48,19.48,16.17,
Poorarbabi et al. (2020),MD1_8,Iran,Cube - Laboratory,90,FALSE,,,,BS 1881-203 (1986),Direct,20,4230,Original Schmidt Type N,BS 1881-202 (1986),Horizontal,20,21.0,Cube,150.0,150.0,25,0.79,,,18.74,18.74,15.56,
Poorarbabi et al. (2020),MD1_9,Iran,Cube - Laboratory,90,FALSE,,,,BS 1881-203 (1986),Direct,20,4290,Original Schmidt Type N,BS 1881-202 (1986),Horizontal,20,20.0,Cube,150.0,150.0,25,0.79,,,19.18,19.18,15.92,
Poorarbabi et al. (2020),MD2_1,Iran,Cube - Laboratory,7,FALSE,,,,BS 1881-203 (1986),Direct,20,3550,Original Schmidt Type N,BS 1881-202 (1986),Horizontal,20,15.0,Cube,150.0,150.0,25,0.79,,,13.73,13.73,11.40,
Poorarbabi et al. (2020),MD2_2,Iran,Cube - Laboratory,7,FALSE,,,,BS 1881-203 (1986),Direct,20,3580,Original Schmidt Type N,BS 1881-202 (1986),Horizontal,20,14.0,Cube,150.0,150.0,25,0.79,,,14.08,14.08,11.68,
Poorarbabi et al. (2020),MD2_3,Iran,Cube - Laboratory,7,FALSE,,,,BS 1881-203 (1986),Direct,20,3370,Original Schmidt Type N,BS 1881-202 (1986),Horizontal,20,14.0,Cube,150.0,150.0,25,0.79,,,13.25,13.25,11.00,
Poorarbabi et al. (2020),MD2_4,Iran,Cube - Laboratory,28,FALSE,,,,BS 1881-203 (1986),Direct,20,4100,Original Schmidt Type N,BS 1881-202 (1986),Horizontal,20,18.0,Cube,150.0,150.0,25,0.79,,,16.87,16.87,14.00,
Poorarbabi et al. (2020),MD2_5,Iran,Cube - Laboratory,28,FALSE,,,,BS 1881-203 (1986),Direct,20,4110,Original Schmidt Type N,BS 1881-202 (1986),Horizontal,20,19.0,Cube,150.0,150.0,25,0.79,,,16.65,16.65,13.82,
Poorarbabi et al. (2020),MD2_6,Iran,Cube - Laboratory,28,FALSE,,,,BS 1881-203 (1986),Direct,20,4160,Original Schmidt Type N,BS 1881-202 (1986),Horizontal,20,20.0,Cube,150.0,150.0,25,0.79,,,16.69,16.69,13.86,
Poorarbabi et al. (2020),MD2_7,Iran,Cube - Laboratory,90,FALSE,,,,BS 1881-203 (1986),Direct,20,4410,Original Schmidt Type N,BS 1881-202 (1986),Horizontal,20,21.0,Cube,150.0,150.0,25,0.79,,,19.31,19.31,16.03,
Poorarbabi et al. (2020),MD2_8,Iran,Cube - Laboratory,90,FALSE,,,,BS 1881-203 (1986),Direct,20,4390,Original Schmidt Type N,BS 1881-202 (1986),Horizontal,20,21.0,Cube,150.0,150.0,25,0.79,,,19.26,19.26,15.99,
Poorarbabi et al. (2020),MD2_9,Iran,Cube - Laboratory,90,FALSE,,,,BS 1881-203 (1986),Direct,20,4390,Original Schmidt Type N,BS 1881-202 (1986),Horizontal,20,20.0,Cube,150.0,150.0,25,0.79,,,19.66,19.66,16.31,
Poorarbabi et al. (2020),MD3_1,Iran,Cube - Laboratory,7,FALSE,,,,BS 1881-203 (1986),Direct,20,3700,Original Schmidt Type N,BS 1881-202 (1986),Horizontal,20,21.0,Cube,150.0,150.0,25,0.74,,,16.31,16.31,13.53,
Poorarbabi et al. (2020),MD3_2,Iran,Cube - Laboratory,7,FALSE,,,,BS 1881-203 (1986),Direct,20,3870,Original Schmidt Type N,BS 1881-202 (1986),Horizontal,20,21.0,Cube,150.0,150.0,25,0.74,,,16.35,16.35,13.57,
