Repository: bjhtud/MTL_in_MAT

# MTL_in_MAT

## 多任务情况

UHPC为核心数据集
测试集划分有两种方式：
1. 单任务测试集：针对每个任务，划分出该任务没有缺失标签的样本中的一部分作为测试集
   - 训练阶段：分任务训练，与其他任务(标签)的样本进行合并，这样就得到了一个训练集，这个训练集中特征和标签还是有缺失的
   - 训练出的模型：
     - 输入：特征 + 其他任务的标签
     - 输出：当前任务的标签
   - 测试阶段：使用该任务的测试集进行评估
   - 问题是：测试集中没有其他任务的标签，怎么办？

2. 多任务测试集：划分出所有任务都没有缺失标签的样本作为测试集
    - 训练阶段：使用其他样本作为训练集，这些样本中有缺失标签和缺失特征
    - 训练出的模型：
      - 输入：特征
      - 输出：所有任务的标签
    - 测试阶段：使用多任务测试集进行评估
    - 这样就能利用多个任务之间的关系进行预测
    - 缺点是：测试集会比较小，并且只能评估那些没有缺失标签的样本

##

File: data_set/Non_destructive/Complete SonReb Database.csv (part 13 of 16)
Literature,Specimen ID,Country,Specimen Type,Specimen Age (days),Rebar Present,UPV Device Brand & Model,Transducer Diameter (mm),Transducer Frequency (kHz),UPV Standard,Test Type,No. Tests,"Average Velocity, Vp (m/s)",RH Device Brand & Model,RH Standard,Orientation,No. Tests,"Median Rebound Number, RN",Core Specimen ,Height (mm),Width/Diameter (mm),Max Aggregate Size (mm),W/C Ratio,Strength Class,"Design Strength, fck (MPa)","fc,core (MPa)","fc,ref (MPa)","fc,cyl (MPa)",Notes
Poorarbabi et al. (2020),MD3_3,Iran,Cube - Laboratory,7,FALSE,,,,BS 1881-203 (1986),Direct,20,3710,Original Schmidt Type N,BS 1881-202 (1986),Horizontal,20,19.0,Cube,150.0,150.0,25,0.74,,,16.69,16.69,13.86,
Poorarbabi et al. (2020),MD3_4,Iran,Cube - Laboratory,28,FALSE,,,,BS 1881-203 (1986),Direct,20,4170,Original Schmidt Type N,BS 1881-202 (1986),Horizontal,20,22.0,Cube,150.0,150.0,25,0.74,,,20.01,20.01,16.60,
Poorarbabi et al. (2020),MD3_5,Iran,Cube - Laboratory,28,FALSE,,,,BS 1881-203 (1986),Direct,20,4190,Original Schmidt Type N,BS 1881-202 (1986),Horizontal,20,22.0,Cube,150.0,150.0,25,0.74,,,19.61,19.61,16.28,
Poorarbabi et al. (2020),MD3_6,Iran,Cube - Laboratory,28,FALSE,,,,BS 1881-203 (1986),Direct,20,4180,Original Schmidt Type N,BS 1881-202 (1986),Horizontal,20,22.0,Cube,150.0,150.0,25,0.74,,,20.14,20.14,16.71,
Poorarbabi et al. (2020),MD3_7,Iran,Cube - Laboratory,90,FALSE,,,,BS 1881-203 (1986),Direct,20,4350,Original Schmidt Type N,BS 1881-202 (1986),Horizontal,20,23.0,Cube,150.0,150.0,25,0.74,,,22.79,22.79,18.92,
Poorarbabi et al. (2020),MD3_8,Iran,Cube - Laboratory,90,FALSE,,,,BS 1881-203 (1986),Direct,20,4430,Original Schmidt Type N,BS 1881-202 (1986),Horizontal,20,22.0,Cube,150.0,150.0,25,0.74,,,20.92,20.92,17.36,
Poorarbabi et al. (2020),MD3_9,Iran,Cube - Laboratory,90,FALSE,,,,BS 1881-203 (1986),Direct,20,4370,Original Schmidt Type N,BS 1881-202 (1986),Horizontal,20,23.0,Cube,150.0,150.0,25,0.74,,,22.66,22.66,18.81,
Poorarbabi et al. (2020),MD4_1,Iran,Cube - Laboratory,7,FALSE,,,,BS 1881-203 (1986),Direct,20,3760,Original Schmidt Type N,BS 1881-202 (1986),Horizontal,20,18.0,Cube,150.0,150.0,25,0.74,,,12.99,12.99,10.78,
Poorarbabi et al. (2020),MD4_2,Iran,Cube - Laboratory,7,FALSE,,,,BS 1881-203 (1986),Direct,20,3730,Original Schmidt Type N,BS 1881-202 (1986),Horizontal,20,18.0,Cube,150.0,150.0,25,0.74,,,12.77,12.77,10.60,
Poorarbabi et al. (2020),MD4_3,Iran,Cube - Laboratory,7,FALSE,,,,BS 1881-203 (1986),Direct,20,3770,Original Schmidt Type N,BS 1881-202 (1986),Horizontal,20,18.0,Cube,150.0,150.0,25,0.74,,,12.98,12.98,10.78,
Poorarbabi et al. (2020),MD4_4,Iran,Cube - Laboratory,28,FALSE,,,,BS 1881-203 (1986),Direct,20,4120,Original Schmidt Type N,BS 1881-202 (1986),Horizontal,20,18.0,Cube,150.0,150.0,25,0.74,,,16.04,16.04,13.31,
Poorarbabi et al. (2020),MD4_5,Iran,Cube - Laboratory,28,FALSE,,,,BS 1881-203 (1986),Direct,20,4120,Original Schmidt Type N,BS 1881-202 (1986),Horizontal,20,18.0,Cube,150.0,150.0,25,0.74,,,16.56,16.56,13.75,
Poorarbabi et al. (2020),MD4_6,Iran,Cube - Laboratory,28,FALSE,,,,BS 1881-203 (1986),Direct,20,4130,Original Schmidt Type N,BS 1881-202 (1986),Horizontal,20,18.0,Cube,150.0,150.0,25,0.74,,,15.56,15.56,12.91,
Poorarbabi et al. (2020),MD4_7,Iran,Cube - Laboratory,90,FALSE,,,,BS 1881-203 (1986),Direct,20,4350,Original Schmidt Type N,BS 1881-202 (1986),Horizontal,20,18.0,Cube,150.0,150.0,25,0.74,,,16.79,16.79,13.93,
Poorarbabi et al. (2020),MD4_8,Iran,Cube - Laboratory,90,FALSE,,,,BS 1881-203 (1986),Direct,20,4390,Original Schmidt Type N,BS 1881-202 (1986),Horizontal,20,18.0,Cube,150.0,150.0,25,0.74,,,17.17,17.17,14.25,
Poorarbabi et al. (2020),MD4_9,Iran,Cube - Laboratory,90,FALSE,,,,BS 1881-203 (1986),Direct,20,4350,Original Schmidt Type N,BS 1881-202 (1986),Horizontal,20,18.0,Cube,150.0,150.0,25,0.74,,,17.04,17.04,14.14,
Poorarbabi et al. (2020),MD5_1,Iran,Cube - Laboratory,7,FALSE,,,,BS 1881-203 (1986),Direct,20,3790,Original Schmidt Type N,BS 1881-202 (1986),Horizontal,20,19.0,Cube,150.0,150.0,25,0.69,,,13.86,13.86,11.50,
Poorarbabi et al. (2020),MD5_2,Iran,Cube - Laboratory,7,FALSE,,,,BS 1881-203 (1986),Direct,20,3750,Original Schmidt Type N,BS 1881-202 (1986),Horizontal,20,18.0,Cube,150.0,150.0,25,0.69,,,14.21,14.21,11.79,
Poorarbabi et al. (2020),MD5_3,Iran,Cube - Laboratory,7,FALSE,,,,BS 1881-203 (1986),Direct,20,3680,Original Schmidt Type N,BS 1881-202 (1986),Horizontal,20,19.0,Cube,150.0,150.0,25,0.69,,,13.82,13.82,11.47,
Poorarbabi et al. (2020),MD5_4,Iran,Cube - Laboratory,28,FALSE,,,,BS 1881-203 (1986),Direct,20,3960,Original Schmidt Type N,BS 1881-202 (1986),Horizontal,20,15.0,Cube,150.0,150.0,25,0.69,,,16.95,16.95,14.07,
Poorarbabi et al. (2020),MD5_5,Iran,Cube - Laboratory,28,FALSE,,,,BS 1881-203 (1986),Direct,20,3930,Original Schmidt Type N,BS 1881-202 (1986),Horizontal,20,15.0,Cube,150.0,150.0,25,0.69,,,16.69,16.69,13.86,
Poorarbabi et al. (2020),MD5_6,Iran,Cube - Laboratory,28,FALSE,,,,BS 1881-203 (1986),Direct,20,3950,Original Schmidt Type N,BS 1881-202 (1986),Horizontal,20,14.0,Cube,150.0,150.0,25,0.69,,,16.04,16.04,13.31,
Poorarbabi et al. (2020),MD5_7,Iran,Cube - Laboratory,90,FALSE,,,,BS 1881-203 (1986),Direct,20,4230,Original Schmidt Type N,BS 1881-202 (1986),Horizontal,20,19.0,Cube,150.0,150.0,25,0.69,,,19.44,19.44,16.13,
Poorarbabi et al. (2020),MD5_8,Iran,Cube - Laboratory,90,FALSE,,,,BS 1881-203 (1986),Direct,20,4230,Original Schmidt Type N,BS 1881-202 (1986),Horizontal,20,21.0,Cube,150.0,150.0,25,0.69,,,20.53,20.53,17.04,
Poorarbabi et al. (2020),MD5_9,Iran,Cube - Laboratory,90,FALSE,,,,BS 1881-203 (1986),Direct,20,4220,Original Schmidt Type N,BS 1881-202 (1986),Horizontal,20,20.0,Cube,150.0,150.0,25,0.69,,,18.70,18.70,15.52,
Poorarbabi et al. (2020),MD6_1,Iran,Cube - Laboratory,7,FALSE,,,,BS 1881-203 (1986),Direct,20,3880,Original Schmidt Type N,BS 1881-202 (1986),Horizontal,20,19.0,Cube,150.0,150.0,25,0.69,,,14.08,14.08,11.68,
Poorarbabi et al. (2020),MD6_2,Iran,Cube - Laboratory,7,FALSE,,,,BS 1881-203 (1986),Direct,20,3860,Original Schmidt Type N,BS 1881-202 (1986),Horizontal,20,18.0,Cube,150.0,150.0,25,0.69,,,13.82,13.82,11.47,
Poorarbabi et al. (2020),MD6_3,Iran,Cube - Laboratory,7,FALSE,,,,BS 1881-203 (1986),Direct,20,3870,Original Schmidt Type N,BS 1881-202 (1986),Horizontal,20,18.0,Cube,150.0,150.0,25,0.69,,,14.51,14.51,12.05,
Poorarbabi et al. (2020),MD6_4,Iran,Cube - Laboratory,28,FALSE,,,,BS 1881-203 (1986),Direct,20,4080,Original Schmidt Type N,BS 1881-202 (1986),Horizontal,20,15.0,Cube,150.0,150.0,25,0.69,,,18.13,18.13,15.05,
Poorarbabi et al. (2020),MD6_5,Iran,Cube - Laboratory,28,FALSE,,,,BS 1881-203 (1986),Direct,20,4090,Original Schmidt Type N,BS 1881-202 (1986),Horizontal,20,16.0,Cube,150.0,150.0,25,0.69,,,18.00,18.00,14.94,
Poorarbabi et al. (2020),MD6_6,Iran,Cube - Laboratory,28,FALSE,,,,BS 1881-203 (1986),Direct,20,4020,Original Schmidt Type N,BS 1881-202 (1986),Horizontal,20,16.0,Cube,150.0,150.0,25,0.69,,,18.17,18.17,15.08,
Poorarbabi et al. (2020),MD6_7,Iran,Cube - Laboratory,90,FALSE,,,,BS 1881-203 (1986),Direct,20,4450,Original Schmidt Type N,BS 1881-202 (1986),Horizontal,20,18.0,Cube,150.0,150.0,25,0.69,,,18.52,18.52,15.37,
Poorarbabi et al. (2020),MD6_8,Iran,Cube - Laboratory,90,FALSE,,,,BS 1881-203 (1986),Direct,20,4340,Original Schmidt Type N,BS 1881-202 (1986),Horizontal,20,18.0,Cube,150.0,150.0,25,0.69,,,19.35,19.35,16.06,
Poorarbabi et al. (2020),MD6_9,Iran,Cube - Laboratory,90,FALSE,,,,BS 1881-203 (1986),Direct,20,4390,Original Schmidt Type N,BS 1881-202 (1986),Horizontal,20,18.0,Cube,150.0,150.0,25,0.69,,,20.09,20.09,16.68,
Poorarbabi et al. (2020),MD7_1,Iran,Cube - Laboratory,7,FALSE,,,,BS 1881-203 (1986),Direct,20,3930,Original Schmidt Type N,BS 1881-202 (1986),Horizontal,20,21.0,Cube,150.0,150.0,25,0.65,,,18.48,18.48,15.34,
Poorarbabi et al. (2020),MD7_2,Iran,Cube - Laboratory,7,FALSE,,,,BS 1881-203 (1986),Direct,20,3950,Original Schmidt Type N,BS 1881-202 (1986),Horizontal,20,21.0,Cube,150.0,150.0,25,0.65,,,18.48,18.48,15.34,
Poorarbabi et al. (2020),MD7_3,Iran,Cube - Laboratory,7,FALSE,,,,BS 1881-203 (1986),Direct,20,3940,Original Schmidt Type N,BS 1881-202 (1986),Horizontal,20,22.0,Cube,150.0,150.0,25,0.65,,,19.00,19.00,15.77,
Poorarbabi et al. (2020),MD7_4,Iran,Cube - Laboratory,28,FALSE,,,,BS 1881-203 (1986),Direct,20,4090,Original Schmidt Type N,BS 1881-202 (1986),Horizontal,20,20.0,Cube,150.0,150.0,25,0.65,,,22.14,22.14,18.38,
Poorarbabi et al. (2020),MD7_5,Iran,Cube - Laboratory,28,FALSE,,,,BS 1881-203 (1986),Direct,20,4090,Original Schmidt Type N,BS 1881-202 (1986),Horizontal,20,21.0,Cube,150.0,150.0,25,0.65,,,22.93,22.93,19.03,
Poorarbabi et al. (2020),MD7_6,Iran,Cube - Laboratory,28,FALSE,,,,BS 1881-203 (1986),Direct,20,4110,Original Schmidt Type N,BS 1881-202 (1986),Horizontal,20,21.0,Cube,150.0,150.0,25,0.65,,,22.45,22.45,18.63,
Poorarbabi et al. (2020),MD7_7,Iran,Cube - Laboratory,90,FALSE,,,,BS 1881-203 (1986),Direct,20,4450,Original Schmidt Type N,BS 1881-202 (1986),Horizontal,20,24.0,Cube,150.0,150.0,25,0.65,,,24.45,24.45,20.29,
Poorarbabi et al. (2020),MD7_8,Iran,Cube - Laboratory,90,FALSE,,,,BS 1881-203 (1986),Direct,20,4480,Original Schmidt Type N,BS 1881-202 (1986),Horizontal,20,25.0,Cube,150.0,150.0,25,0.65,,,24.80,24.80,20.58,
Poorarbabi et al. (2020),MD7_9,Iran,Cube - Laboratory,90,FALSE,,,,BS 1881-203 (1986),Direct,20,4500,Original Schmidt Type N,BS 1881-202 (1986),Horizontal,20,24.0,Cube,150.0,150.0,25,0.65,,,24.54,24.54,20.37,
Poorarbabi et al. (2020),MD8_1,Iran,Cube - Laboratory,7,FALSE,,,,BS 1881-203 (1986),Direct,20,3840,Original Schmidt Type N,BS 1881-202 (1986),Horizontal,20,19.0,Cube,150.0,150.0,25,0.65,,,16.00,16.00,13.28,
Poorarbabi et al. (2020),MD8_2,Iran,Cube - Laboratory,7,FALSE,,,,BS 1881-203 (1986),Direct,20,3920,Original Schmidt Type N,BS 1881-202 (1986),Horizontal,20,19.0,Cube,150.0,150.0,25,0.65,,,15.03,15.03,12.48,
Poorarbabi et al. (2020),MD8_3,Iran,Cube - Laboratory,7,FALSE,,,,BS 1881-203 (1986),Direct,20,3910,Original Schmidt Type N,BS 1881-202 (1986),Horizontal,20,19.0,Cube,150.0,150.0,25,0.65,,,14.86,14.86,12.34,
Poorarbabi et al. (2020),MD8_4,Iran,Cube - Laboratory,28,FALSE,,,,BS 1881-203 (1986),Direct,20,4160,Original Schmidt Type N,BS 1881-202 (1986),Horizontal,20,20.0,Cube,150.0,150.0,25,0.65,,,20.66,20.66,17.15,
Poorarbabi et al. (2020),MD8_5,Iran,Cube - Laboratory,28,FALSE,,,,BS 1881-203 (1986),Direct,20,4140,Original Schmidt Type N,BS 1881-202 (1986),Horizontal,20,20.0,Cube,150.0,150.0,25,0.65,,,20.14,20.14,16.71,
Poorarbabi et al. (2020),MD8_6,Iran,Cube - Laboratory,28,FALSE,,,,BS 1881-203 (1986),Direct,20,4140,Original Schmidt Type N,BS 1881-202 (1986),Horizontal,20,21.0,Cube,150.0,150.0,25,0.65,,,19.83,19.83,16.46,
Poorarbabi et al. (2020),MD8_7,Iran,Cube - Laboratory,90,FALSE,,,,BS 1881-203 (1986),Direct,20,4420,Original Schmidt Type N,BS 1881-202 (1986),Horizontal,20,23.0,Cube,150.0,150.0,25,0.65,,,22.53,22.53,18.70,
Poorarbabi et al. (2020),MD8_8,Iran,Cube - Laboratory,90,FALSE,,,,BS 1881-203 (1986),Direct,20,4340,Original Schmidt Type N,BS 1881-202 (1986),Horizontal,20,24.0,Cube,150.0,150.0,25,0.65,,,22.66,22.66,18.81,
Poorarbabi et al. (2020),MD8_9,Iran,Cube - Laboratory,90,FALSE,,,,BS 1881-203 (1986),Direct,20,4410,Original Schmidt Type N,BS 1881-202 (1986),Horizontal,20,23.0,Cube,150.0,150.0,25,0.65,,,23.10,23.10,19.17,
Poorarbabi et al. (2020),MD9_1,Iran,Cube - Laboratory,7,FALSE,,,,BS 1881-203 (1986),Direct,20,3930,Original Schmidt Type N,BS 1881-202 (1986),Horizontal,20,18.0,Cube,150.0,150.0,25,0.61,,,17.61,17.61,14.62,
Poorarbabi et al. (2020),MD9_2,Iran,Cube - Laboratory,7,FALSE,,,,BS 1881-203 (1986),Direct,20,3930,Original Schmidt Type N,BS 1881-202 (1986),Horizontal,20,18.0,Cube,150.0,150.0,25,0.61,,,18.22,18.22,15.12,
Poorarbabi et al. (2020),MD9_3,Iran,Cube - Laboratory,7,FALSE,,,,BS 1881-203 (1986),Direct,20,3930,Original Schmidt Type N,BS 1881-202 (1986),Horizontal,20,19.0,Cube,150.0,150.0,25,0.61,,,16.78,16.78,13.93,
Poorarbabi et al. (2020),MD9_4,Iran,Cube - Laboratory,28,FALSE,,,,BS 1881-203 (1986),Direct,20,4090,Original Schmidt Type N,BS 1881-202 (1986),Horizontal,20,21.0,Cube,150.0,150.0,25,0.61,,,20.18,20.18,16.75,
Poorarbabi et al. (2020),MD9_5,Iran,Cube - Laboratory,28,FALSE,,,,BS 1881-203 (1986),Direct,20,4180,Original Schmidt Type N,BS 1881-202 (1986),Horizontal,20,20.0,Cube,150.0,150.0,25,0.61,,,21.01,21.01,17.44,
Poorarbabi et al. (2020),MD9_6,Iran,Cube - Laboratory,28,FALSE,,,,BS 1881-203 (1986),Direct,20,4090,Original Schmidt Type N,BS 1881-202 (1986),Horizontal,20,21.0,Cube,150.0,150.0,25,0.61,,,19.83,19.83,16.46,
Poorarbabi et al. (2020),MD9_7,Iran,Cube - Laboratory,90,FALSE,,,,BS 1881-203 (1986),Direct,20,4350,Original Schmidt Type N,BS 1881-202 (1986),Horizontal,20,24.0,Cube,150.0,150.0,25,0.61,,,23.23,23.23,19.28,
Poorarbabi et al. (2020),MD9_8,Iran,Cube - Laboratory,90,FALSE,,,,BS 1881-203 (1986),Direct,20,4510,Original Schmidt Type N,BS 1881-202 (1986),Horizontal,20,23.0,Cube,150.0,150.0,25,0.61,,,23.49,23.49,19.50,
Poorarbabi et al. (2020),MD9_9,Iran,Cube - Laboratory,90,FALSE,,,,BS 1881-203 (1986),Direct,20,4370,Original Schmidt Type N,BS 1881-202 (1986),Horizontal,20,23.0,Cube,150.0,150.0,25,0.61,,,23.67,23.67,19.64,
Poorarbabi et al. (2020),MD10_1,Iran,Cube - Laboratory,7,FALSE,,,,BS 1881-203 (1986),Direct,20,4020,Original Schmidt Type N,BS 1881-202 (1986),Horizontal,20,20.0,Cube,150.0,150.0,25,0.61,,,17.39,17.39,14.43,
Poorarbabi et al. (2020),MD10_2,Iran,Cube - Laboratory,7,FALSE,,,,BS 1881-203 (1986),Direct,20,4010,Original Schmidt Type N,BS 1881-202 (1986),Horizontal,20,21.0,Cube,150.0,150.0,25,0.61,,,17.00,17.00,14.11,
Poorarbabi et al. (2020),MD10_3,Iran,Cube - Laboratory,7,FALSE,,,,BS 1881-203 (1986),Direct,20,4030,Original Schmidt Type N,BS 1881-202 (1986),Horizontal,20,20.0,Cube,150.0,150.0,25,0.61,,,17.17,17.17,14.25,
Poorarbabi et al. (2020),MD10_4,Iran,Cube - Laboratory,28,FALSE,,,,BS 1881-203 (1986),Direct,20,4120,Original Schmidt Type N,BS 1881-202 (1986),Horizontal,20,22.0,Cube,150.0,150.0,25,0.61,,,21.31,21.31,17.69,
Poorarbabi et al. (2020),MD10_5,Iran,Cube - Laboratory,28,FALSE,,,,BS 1881-203 (1986),Direct,20,4250,Original Schmidt Type N,BS 1881-202 (1986),Horizontal,20,22.0,Cube,150.0,150.0,25,0.61,,,21.14,21.14,17.54,
Poorarbabi et al. (2020),MD10_6,Iran,Cube - Laboratory,28,FALSE,,,,BS 1881-203 (1986),Direct,20,4100,Original Schmidt Type N,BS 1881-202 (1986),Horizontal,20,21.0,Cube,150.0,150.0,25,0.61,,,21.44,21.44,17.80,
Poorarbabi et al. (2020),MD10_7,Iran,Cube - Laboratory,90,FALSE,,,,BS 1881-203 (1986),Direct,20,4440,Original Schmidt Type N,BS 1881-202 (1986),Horizontal,20,24.0,Cube,150.0,150.0,25,0.61,,,21.36,21.36,17.73,
Poorarbabi et al. (2020),MD10_8,Iran,Cube - Laboratory,90,FALSE,,,,BS 1881-203 (1986),Direct,20,4620,Original Schmidt Type N,BS 1881-202 (1986),Horizontal,20,25.0,Cube,150.0,150.0,25,0.61,,,22.66,22.66,18.81,
Poorarbabi et al. (2020),MD10_9,Iran,Cube - Laboratory,90,FALSE,,,,BS 1881-203 (1986),Direct,20,4520,Original Schmidt Type N,BS 1881-202 (1986),Horizontal,20,27.0,Cube,150.0,150.0,25,0.61,,,22.27,22.27,18.49,
Poorarbabi et al. (2020),MD11_1,Iran,Cube - Laboratory,7,FALSE,,,,BS 1881-203 (1986),Direct,20,3900,Original Schmidt Type N,BS 1881-202 (1986),Horizontal,20,19.0,Cube,150.0,150.0,25,0.58,,,18.04,18.04,14.98,
Poorarbabi et al. (2020),MD11_2,Iran,Cube - Laboratory,7,FALSE,,,,BS 1881-203 (1986),Direct,20,3960,Original Schmidt Type N,BS 1881-202 (1986),Horizontal,20,19.0,Cube,150.0,150.0,25,0.58,,,18.35,18.35,15.23,
Poorarbabi et al. (2020),MD11_3,Iran,Cube - Laboratory,7,FALSE,,,,BS 1881-203 (1986),Direct,20,4000,Original Schmidt Type N,BS 1881-202 (1986),Horizontal,20,21.0,Cube,150.0,150.0,25,0.58,,,18.44,18.44,15.30,
Poorarbabi et al. (2020),MD11_4,Iran,Cube - Laboratory,28,FALSE,,,,BS 1881-203 (1986),Direct,20,4130,Original Schmidt Type N,BS 1881-202 (1986),Horizontal,20,20.0,Cube,150.0,150.0,25,0.58,,,20.75,20.75,17.22,
Poorarbabi et al. (2020),MD11_5,Iran,Cube - Laboratory,28,FALSE,,,,BS 1881-203 (1986),Direct,20,4100,Original Schmidt Type N,BS 1881-202 (1986),Horizontal,20,20.0,Cube,150.0,150.0,25,0.58,,,20.53,20.53,17.04,
Poorarbabi et al. (2020),MD11_6,Iran,Cube - Laboratory,28,FALSE,,,,BS 1881-203 (1986),Direct,20,4430,Original Schmidt Type N,BS 1881-202 (1986),Horizontal,20,24.0,Cube,150.0,150.0,25,0.58,,,27.55,27.55,22.86,
Poorarbabi et al. (2020),MD11_7,Iran,Cube - Laboratory,90,FALSE,,,,BS 1881-203 (1986),Direct,20,4430,Original Schmidt Type N,BS 1881-202 (1986),Horizontal,20,23.0,Cube,150.0,150.0,25,0.58,,,24.32,24.32,20.19,
Poorarbabi et al. (2020),MD11_8,Iran,Cube - Laboratory,90,FALSE,,,,BS 1881-203 (1986),Direct,20,4470,Original Schmidt Type N,BS 1881-202 (1986),Horizontal,20,24.0,Cube,150.0,150.0,25,0.58,,,22.89,22.89,19.00,
Poorarbabi et al. (2020),MD11_9,Iran,Cube - Laboratory,90,FALSE,,,,BS 1881-203 (1986),Direct,20,4390,Original Schmidt Type N,BS 1881-202 (1986),Horizontal,20,24.0,Cube,150.0,150.0,25,0.58,,,24.71,24.71,20.51,
Poorarbabi et al. (2020),MD12_1,Iran,Cube - Laboratory,7,FALSE,,,,BS 1881-203 (1986),Direct,20,4170,Original Schmidt Type N,BS 1881-202 (1986),Horizontal,20,23.0,Cube,150.0,150.0,25,0.58,,,21.31,21.31,17.69,
Poorarbabi et al. (2020),MD12_2,Iran,Cube - Laboratory,7,FALSE,,,,BS 1881-203 (1986),Direct,20,4230,Original Schmidt Type N,BS 1881-202 (1986),Horizontal,20,25.0,Cube,150.0,150.0,25,0.58,,,22.09,22.09,18.34,
Poorarbabi et al. (2020),MD12_3,Iran,Cube - Laboratory,7,FALSE,,,,BS 1881-203 (1986),Direct,20,4290,Original Schmidt Type N,BS 1881-202 (1986),Horizontal,20,25.0,Cube,150.0,150.0,25,0.58,,,22.10,22.10,18.34,
Poorarbabi et al. (2020),MD12_4,Iran,Cube - Laboratory,28,FALSE,,,,BS 1881-203 (1986),Direct,20,4390,Original Schmidt Type N,BS 1881-202 (1986),Horizontal,20,26.0,Cube,150.0,150.0,25,0.58,,,26.54,26.54,22.03,
Poorarbabi et al. (2020),MD12_5,Iran,Cube - Laboratory,28,FALSE,,,,BS 1881-203 (1986),Direct,20,4410,Original Schmidt Type N,BS 1881-202 (1986),Horizontal,20,27.0,Cube,150.0,150.0,25,0.58,,,24.71,24.71,20.51,
Poorarbabi et al. (2020),MD12_6,Iran,Cube - Laboratory,28,FALSE,,,,BS 1881-203 (1986),Direct,20,4420,Original Schmidt Type N,BS 1881-202 (1986),Horizontal,20,27.0,Cube,150.0,150.0,25,0.58,,,25.54,25.54,21.20,
Poorarbabi et al. (2020),MD12_7,Iran,Cube - Laboratory,90,FALSE,,,,BS 1881-203 (1986),Direct,20,4620,Original Schmidt Type N,BS 1881-202 (1986),Horizontal,20,25.0,Cube,150.0,150.0,25,0.58,,,28.68,28.68,23.80,
Poorarbabi et al. (2020),MD12_8,Iran,Cube - Laboratory,90,FALSE,,,,BS 1881-203 (1986),Direct,20,4620,Original Schmidt Type N,BS 1881-202 (1986),Horizontal,20,25.0,Cube,150.0,150.0,25,0.58,,,28.90,28.90,23.98,
Poorarbabi et al. (2020),MD12_9,Iran,Cube - Laboratory,90,FALSE,,,,BS 1881-203 (1986),Direct,20,4620,Original Schmidt Type N,BS 1881-202 (1986),Horizontal,20,25.0,Cube,150.0,150.0,25,0.58,,,28.24,28.24,23.44,
Poorarbabi et al. (2020),MD13_1,Iran,Cube - Laboratory,7,FALSE,,,,BS 1881-203 (1986),Direct,20,4090,Original Schmidt Type N,BS 1881-202 (1986),Horizontal,20,22.0,Cube,150.0,150.0,25,0.54,,,22.95,22.95,19.05,
Poorarbabi et al. (2020),MD13_2,Iran,Cube - Laboratory,7,FALSE,,,,BS 1881-203 (1986),Direct,20,4130,Original Schmidt Type N,BS 1881-202 (1986),Horizontal,20,22.0,Cube,150.0,150.0,25,0.54,,,22.93,22.93,19.03,
Poorarbabi et al. (2020),MD13_3,Iran,Cube - Laboratory,7,FALSE,,,,BS 1881-203 (1986),Direct,20,4120,Original Schmidt Type N,BS 1881-202 (1986),Horizontal,20,22.0,Cube,150.0,150.0,25,0.54,,,23.24,23.24,19.29,
Poorarbabi et al. (2020),MD13_4,Iran,Cube - Laboratory,28,FALSE,,,,BS 1881-203 (1986),Direct,20,4260,Original Schmidt Type N,BS 1881-202 (1986),Horizontal,20,25.0,Cube,150.0,150.0,25,0.54,,,26.35,26.35,21.87,
Poorarbabi et al. (2020),MD13_5,Iran,Cube - Laboratory,28,FALSE,,,,BS 1881-203 (1986),Direct,20,4250,Original Schmidt Type N,BS 1881-202 (1986),Horizontal,20,27.0,Cube,150.0,150.0,25,0.54,,,27.11,27.11,22.50,
Poorarbabi et al. (2020),MD13_6,Iran,Cube - Laboratory,28,FALSE,,,,BS 1881-203 (1986),Direct,20,4240,Original Schmidt Type N,BS 1881-202 (1986),Horizontal,20,28.0,Cube,150.0,150.0,25,0.54,,,28.11,28.11,23.33,
Poorarbabi et al. (2020),MD13_7,Iran,Cube - Laboratory,90,FALSE,,,,BS 1881-203 (1986),Direct,20,4540,Original Schmidt Type N,BS 1881-202 (1986),Horizontal,20,27.0,Cube,150.0,150.0,25,0.54,,,28.24,28.24,23.44,
Poorarbabi et al. (2020),MD13_8,Iran,Cube - Laboratory,90,FALSE,,,,BS 1881-203 (1986),Direct,20,4480,Original Schmidt Type N,BS 1881-202 (1986),Horizontal,20,27.0,Cube,150.0,150.0,25,0.54,,,27.37,27.37,22.72,
Poorarbabi et al. (2020),MD13_9,Iran,Cube - Laboratory,90,FALSE,,,,BS 1881-203 (1986),Direct,20,4510,Original Schmidt Type N,BS 1881-202 (1986),Horizontal,20,27.0,Cube,150.0,150.0,25,0.54,,,27.59,27.59,22.90,
Poorarbabi et al. (2020),MD14_1,Iran,Cube - Laboratory,7,FALSE,,,,BS 1881-203 (1986),Direct,20,4230,Original Schmidt Type N,BS 1881-202 (1986),Horizontal,20,23.0,Cube,150.0,150.0,25,0.54,,,22.49,22.49,18.67,
Poorarbabi et al. (2020),MD14_2,Iran,Cube - Laboratory,7,FALSE,,,,BS 1881-203 (1986),Direct,20,4200,Original Schmidt Type N,BS 1881-202 (1986),Horizontal,20,22.0,Cube,150.0,150.0,25,0.54,,,22.23,22.23,18.45,
Poorarbabi et al. (2020),MD14_3,Iran,Cube - Laboratory,7,FALSE,,,,BS 1881-203 (1986),Direct,20,4230,Original Schmidt Type N,BS 1881-202 (1986),Horizontal,20,23.0,Cube,150.0,150.0,25,0.54,,,22.93,22.93,19.03,
Poorarbabi et al. (2020),MD14_4,Iran,Cube - Laboratory,28,FALSE,,,,BS 1881-203 (1986),Direct,20,4390,Original Schmidt Type N,BS 1881-202 (1986),Horizontal,20,25.0,Cube,150.0,150.0,25,0.54,,,28.64,28.64,23.77,
Poorarbabi et al. (2020),MD14_5,Iran,Cube - Laboratory,28,FALSE,,,,BS 1881-203 (1986),Direct,20,4400,Original Schmidt Type N,BS 1881-202 (1986),Horizontal,20,24.0,Cube,150.0,150.0,25,0.54,,,28.03,28.03,23.26,
Poorarbabi et al. (2020),MD14_6,Iran,Cube - Laboratory,28,FALSE,,,,BS 1881-203 (1986),Direct,20,4430,Original Schmidt Type N,BS 1881-202 (1986),Horizontal,20,24.0,Cube,150.0,150.0,25,0.54,,,27.55,27.55,22.86,
Poorarbabi et al. (2020),MD14_7,Iran,Cube - Laboratory,90,FALSE,,,,BS 1881-203 (1986),Direct,20,4530,Original Schmidt Type N,BS 1881-202 (1986),Horizontal,20,28.0,Cube,150.0,150.0,25,0.54,,,29.86,29.86,24.78,
Poorarbabi et al. (2020),MD14_8,Iran,Cube - Laboratory,90,FALSE,,,,BS 1881-203 (1986),Direct,20,4510,Original Schmidt Type N,BS 1881-202 (1986),Horizontal,20,28.0,Cube,150.0,150.0,25,0.54,,,30.47,30.47,25.29,
Poorarbabi et al. (2020),MD14_9,Iran,Cube - Laboratory,90,FALSE,,,,BS 1881-203 (1986),Direct,20,4550,Original Schmidt Type N,BS 1881-202 (1986),Horizontal,20,26.0,Cube,150.0,150.0,25,0.54,,,30.60,30.60,25.40,
Poorarbabi et al. (2020),MD15_1,Iran,Cube - Laboratory,7,FALSE,,,,BS 1881-203 (1986),Direct,20,4210,Original Schmidt Type N,BS 1881-202 (1986),Horizontal,20,24.0,Cube,150.0,150.0,25,0.50,,,28.11,28.11,23.33,
Poorarbabi et al. (2020),MD15_2,Iran,Cube - Laboratory,7,FALSE,,,,BS 1881-203 (1986),Direct,20,4180,Original Schmidt Type N,BS 1881-202 (1986),Horizontal,20,26.0,Cube,150.0,150.0,25,0.50,,,27.37,27.37,22.72,
Poorarbabi et al. (2020),MD15_3,Iran,Cube - Laboratory,7,FALSE,,,,BS 1881-203 (1986),Direct,20,4230,Original Schmidt Type N,BS 1881-202 (1986),Horizontal,20,26.0,Cube,150.0,150.0,25,0.50,,,26.80,26.80,22.25,
Poorarbabi et al. (2020),MD15_4,Iran,Cube - Laboratory,28,FALSE,,,,BS 1881-203 (1986),Direct,20,4280,Original Schmidt Type N,BS 1881-202 (1986),Horizontal,20,24.0,Cube,150.0,150.0,25,0.50,,,31.56,31.56,26.19,
Poorarbabi et al. (2020),MD15_5,Iran,Cube - Laboratory,28,FALSE,,,,BS 1881-203 (1986),Direct,20,4320,Original Schmidt Type N,BS 1881-202 (1986),Horizontal,20,27.0,Cube,150.0,150.0,25,0.50,,,32.21,32.21,26.73,
Poorarbabi et al. (2020),MD15_6,Iran,Cube - Laboratory,28,FALSE,,,,BS 1881-203 (1986),Direct,20,4280,Original Schmidt Type N,BS 1881-202 (1986),Horizontal,20,26.0,Cube,150.0,150.0,25,0.50,,,31.47,31.47,26.12,
Poorarbabi et al. (2020),MD15_7,Iran,Cube - Laboratory,90,FALSE,,,,BS 1881-203 (1986),Direct,20,4650,Original Schmidt Type N,BS 1881-202 (1986),Horizontal,20,32.0,Cube,150.0,150.0,25,0.50,,,35.13,35.13,29.16,
Poorarbabi et al. (2020),MD15_8,Iran,Cube - Laboratory,90,FALSE,,,,BS 1881-203 (1986),Direct,20,4620,Original Schmidt Type N,BS 1881-202 (1986),Horizontal,20,32.0,Cube,150.0,150.0,25,0.50,,,34.78,34.78,28.87,
Poorarbabi et al. (2020),MD15_9,Iran,Cube - Laboratory,90,FALSE,,,,BS 1881-203 (1986),Direct,20,4610,Original Schmidt Type N,BS 1881-202 (1986),Horizontal,20,32.0,Cube,150.0,150.0,25,0.50,,,34.08,34.08,28.29,
Poorarbabi et al. (2020),MD16_1,Iran,Cube - Laboratory,7,FALSE,,,,BS 1881-203 (1986),Direct,20,4170,Original Schmidt Type N,BS 1881-202 (1986),Horizontal,20,23.0,Cube,150.0,150.0,25,0.50,,,21.27,21.27,17.65,
Poorarbabi et al. (2020),MD16_2,Iran,Cube - Laboratory,7,FALSE,,,,BS 1881-203 (1986),Direct,20,4180,Original Schmidt Type N,BS 1881-202 (1986),Horizontal,20,23.0,Cube,150.0,150.0,25,0.50,,,21.66,21.66,17.98,
Poorarbabi et al. (2020),MD16_3,Iran,Cube - Laboratory,7,FALSE,,,,BS 1881-203 (1986),Direct,20,4120,Original Schmidt Type N,BS 1881-202 (1986),Horizontal,20,23.0,Cube,150.0,150.0,25,0.50,,,21.31,21.31,17.69,
Poorarbabi et al. (2020),MD16_4,Iran,Cube - Laboratory,28,FALSE,,,,BS 1881-203 (1986),Direct,20,4310,Original Schmidt Type N,BS 1881-202 (1986),Horizontal,20,24.0,Cube,150.0,150.0,25,0.50,,,26.19,26.19,21.74,
Poorarbabi et al. (2020),MD16_5,Iran,Cube - Laboratory,28,FALSE,,,,BS 1881-203 (1986),Direct,20,4320,Original Schmidt Type N,BS 1881-202 (1986),Horizontal,20,23.0,Cube,150.0,150.0,25,0.50,,,25.76,25.76,21.38,
Poorarbabi et al. (2020),MD16_6,Iran,Cube - Laboratory,28,FALSE,,,,BS 1881-203 (1986),Direct,20,4320,Original Schmidt Type N,BS 1881-202 (1986),Horizontal,20,24.0,Cube,150.0,150.0,25,0.50,,,25.80,25.80,21.42,
Poorarbabi et al. (2020),MD16_7,Iran,Cube - Laboratory,90,FALSE,,,,BS 1881-203 (1986),Direct,20,4660,Original Schmidt Type N,BS 1881-202 (1986),Horizontal,20,28.0,Cube,150.0,150.0,25,0.50,,,32.34,32.34,26.84,
Poorarbabi et al. (2020),MD16_8,Iran,Cube - Laboratory,90,FALSE,,,,BS 1881-203 (1986),Direct,20,4660,Original Schmidt Type N,BS 1881-202 (1986),Horizontal,20,27.0,Cube,150.0,150.0,25,0.50,,,32.21,32.21,26.73,
Poorarbabi et al. (2020),MD16_9,Iran,Cube - Laboratory,90,FALSE,,,,BS 1881-203 (1986),Direct,20,4700,Original Schmidt Type N,BS 1881-202 (1986),Horizontal,20,29.0,Cube,150.0,150.0,25,0.50,,,31.73,31.73,26.34,
Poorarbabi et al. (2020),MD17_1,Iran,Cube - Laboratory,7,FALSE,,,,BS 1881-203 (1986),Direct,20,4020,Original Schmidt Type N,BS 1881-202 (1986),Horizontal,20,22.0,Cube,150.0,150.0,25,0.50,,,21.75,21.75,18.05,
Poorarbabi et al. (2020),MD17_2,Iran,Cube - Laboratory,7,FALSE,,,,BS 1881-203 (1986),Direct,20,4080,Original Schmidt Type N,BS 1881-202 (1986),Horizontal,20,25.0,Cube,150.0,150.0,25,0.50,,,21.31,21.31,17.69,
Poorarbabi et al. (2020),MD17_3,Iran,Cube - Laboratory,7,FALSE,,,,BS 1881-203 (1986),Direct,20,4070,Original Schmidt Type N,BS 1881-202 (1986),Horizontal,20,24.0,Cube,150.0,150.0,25,0.50,,,22.01,22.01,18.27,
Poorarbabi et al. (2020),MD17_4,Iran,Cube - Laboratory,28,FALSE,,,,BS 1881-203 (1986),Direct,20,4240,Original Schmidt Type N,BS 1881-202 (1986),Horizontal,20,25.0,Cube,150.0,150.0,25,0.45,,,28.33,28.33,23.51,
Poorarbabi et al. (2020),MD17_5,Iran,Cube - Laboratory,28,FALSE,,,,BS 1881-203 (1986),Direct,20,4230,Original Schmidt Type N,BS 1881-202 (1986),Horizontal,20,25.0,Cube,150.0,150.0,25,0.45,,,27.63,27.63,22.94,
Poorarbabi et al. (2020),MD17_6,Iran,Cube - Laboratory,28,FALSE,,,,BS 1881-203 (1986),Direct,20,4170,Original Schmidt Type N,BS 1881-202 (1986),Horizontal,20,24.0,Cube,150.0,150.0,25,0.45,,,26.50,26.50,21.99,
Poorarbabi et al. (2020),MD17_7,Iran,Cube - Laboratory,90,FALSE,,,,BS 1881-203 (1986),Direct,20,4650,Original Schmidt Type N,BS 1881-202 (1986),Horizontal,20,25.0,Cube,150.0,150.0,25,0.45,,,28.42,28.42,23.59,
Poorarbabi et al. (2020),MD17_8,Iran,Cube - Laboratory,90,FALSE,,,,BS 1881-203 (1986),Direct,20,4590,Original Schmidt Type N,BS 1881-202 (1986),Horizontal,20,28.0,Cube,150.0,150.0,25,0.45,,,28.94,28.94,24.02,
Poorarbabi et al. (2020),MD17_9,Iran,Cube - Laboratory,90,FALSE,,,,BS 1881-203 (1986),Direct,20,4670,Original Schmidt Type N,BS 1881-202 (1986),Horizontal,20,27.0,Cube,150.0,150.0,25,0.45,,,28.85,28.85,23.95,
Poorarbabi et al. (2020),MD18_1,Iran,Cube - Laboratory,7,FALSE,,,,BS 1881-203 (1986),Direct,20,4250,Original Schmidt Type N,BS 1881-202 (1986),Horizontal,20,25.0,Cube,150.0,150.0,25,0.45,,,27.28,27.28,22.65,
Poorarbabi et al. (2020),MD18_2,Iran,Cube - Laboratory,7,FALSE,,,,BS 1881-203 (1986),Direct,20,4190,Original Schmidt Type N,BS 1881-202 (1986),Horizontal,20,26.0,Cube,150.0,150.0,25,0.45,,,27.41,27.41,22.75,
Poorarbabi et al. (2020),MD18_3,Iran,Cube - Laboratory,7,FALSE,,,,BS 1881-203 (1986),Direct,20,4080,Original Schmidt Type N,BS 1881-202 (1986),Horizontal,20,25.0,Cube,150.0,150.0,25,0.45,,,27.76,27.76,23.04,
Poorarbabi et al. (2020),MD18_4,Iran,Cube - Laboratory,28,FALSE,,,,BS 1881-203 (1986),Direct,20,4450,Original Schmidt Type N,BS 1881-202 (1986),Horizontal,20,28.0,Cube,150.0,150.0,25,0.45,,,33.56,33.56,27.86,
Poorarbabi et al. (2020),MD18_5,Iran,Cube - Laboratory,28,FALSE,,,,BS 1881-203 (1986),Direct,20,4370,Original Schmidt Type N,BS 1881-202 (1986),Horizontal,20,30.0,Cube,150.0,150.0,25,0.45,,,32.08,32.08,26.63,
Poorarbabi et al. (2020),MD18_6,Iran,Cube - Laboratory,28,FALSE,,,,BS 1881-203 (1986),Direct,20,4450,Original Schmidt Type N,BS 1881-202 (1986),Horizontal,20,30.0,Cube,150.0,150.0,25,0.45,,,34.39,34.39,28.54,
Poorarbabi et al. (2020),MD18_7,Iran,Cube - Laboratory,90,FALSE,,,,BS 1881-203 (1986),Direct,20,4780,Original Schmidt Type N,BS 1881-202 (1986),Horizontal,20,34.0,Cube,150.0,150.0,25,0.45,,,34.13,34.13,28.33,
Poorarbabi et al. (2020),MD18_8,Iran,Cube - Laboratory,90,FALSE,,,,BS 1881-203 (1986),Direct,20,4730,Original Schmidt Type N,BS 1881-202 (1986),Horizontal,20,32.0,Cube,150.0,150.0,25,0.45,,,32.73,32.73,27.17,
Poorarbabi et al. (2020),MD18_9,Iran,Cube - Laboratory,90,FALSE,,,,BS 1881-203 (1986),Direct,20,4660,Original Schmidt Type N,BS 1881-202 (1986),Horizontal,20,35.0,Cube,150.0,150.0,25,0.45,,,34.34,34.34,28.51,
Poorarbabi et al. (2020),MD19_1,Iran,Cube - Laboratory,7,FALSE,,,,BS 1881-203 (1986),Direct,20,4180,Original Schmidt Type N,BS 1881-202 (1986),Horizontal,20,23.0,Cube,150.0,150.0,25,0.42,,,29.07,29.07,24.13,
Poorarbabi et al. (2020),MD19_2,Iran,Cube - Laboratory,7,FALSE,,,,BS 1881-203 (1986),Direct,20,4170,Original Schmidt Type N,BS 1881-202 (1986),Horizontal,20,24.0,Cube,150.0,150.0,25,0.42,,,30.15,30.15,25.02,
Poorarbabi et al. (2020),MD19_3,Iran,Cube - Laboratory,7,FALSE,,,,BS 1881-203 (1986),Direct,20,4170,Original Schmidt Type N,BS 1881-202 (1986),Horizontal,20,25.0,Cube,150.0,150.0,25,0.42,,,28.85,28.85,23.95,
Poorarbabi et al. (2020),MD19_4,Iran,Cube - Laboratory,28,FALSE,,,,BS 1881-203 (1986),Direct,20,4380,Original Schmidt Type N,BS 1881-202 (1986),Horizontal,20,29.0,Cube,150.0,150.0,25,0.42,,,36.09,36.09,29.95,
Poorarbabi et al. (2020),MD19_5,Iran,Cube - Laboratory,28,FALSE,,,,BS 1881-203 (1986),Direct,20,4310,Original Schmidt Type N,BS 1881-202 (1986),Horizontal,20,28.0,Cube,150.0,150.0,25,0.42,,,36.70,36.70,30.46,
Poorarbabi et al. (2020),MD19_6,Iran,Cube - Laboratory,28,FALSE,,,,BS 1881-203 (1986),Direct,20,4310,Original Schmidt Type N,BS 1881-202 (1986),Horizontal,20,29.0,Cube,150.0,150.0,25,0.42,,,36.22,36.22,30.06,
Poorarbabi et al. (2020),MD19_7,Iran,Cube - Laboratory,90,FALSE,,,,BS 1881-203 (1986),Direct,20,4680,Original Schmidt Type N,BS 1881-202 (1986),Horizontal,20,34.0,Cube,150.0,150.0,25,0.42,,,37.79,37.79,31.36,
Poorarbabi et al. (2020),MD19_8,Iran,Cube - Laboratory,90,FALSE,,,,BS 1881-203 (1986),Direct,20,4690,Original Schmidt Type N,BS 1881-202 (1986),Horizontal,20,35.0,Cube,150.0,150.0,25,0.42,,,37.18,37.18,30.86,
Poorarbabi et al. (2020),MD19_9,Iran,Cube - Laboratory,90,FALSE,,,,BS 1881-203 (1986),Direct,20,4850,Original Schmidt Type N,BS 1881-202 (1986),Horizontal,20,34.0,Cube,150.0,150.0,25,0.42,,,37.96,37.96,31.51,
Poorarbabi et al. (2020),MD20_1,Iran,Cube - Laboratory,7,FALSE,,,,BS 1881-203 (1986),Direct,20,4360,Original Schmidt Type N,BS 1881-202 (1986),Horizontal,20,25.0,Cube,150.0,150.0,25,0.42,,,30.16,30.16,25.03,
Poorarbabi et al. (2020),MD20_2,Iran,Cube - Laboratory,7,FALSE,,,,BS 1881-203 (1986),Direct,20,4320,Original Schmidt Type N,BS 1881-202 (1986),Horizontal,20,25.0,Cube,150.0,150.0,25,0.42,,,30.60,30.60,25.40,
Poorarbabi et al. (2020),MD20_3,Iran,Cube - Laboratory,7,FALSE,,,,BS 1881-203 (1986),Direct,20,4320,Original Schmidt Type N,BS 1881-202 (1986),Horizontal,20,25.0,Cube,150.0,150.0,25,0.42,,,30.07,30.07,24.96,
Poorarbabi et al. (2020),MD20_4,Iran,Cube - Laboratory,28,FALSE,,,,BS 1881-203 (1986),Direct,20,4420,Original Schmidt Type N,BS 1881-202 (1986),Horizontal,20,32.0,Cube,150.0,150.0,25,0.42,,,38.01,38.01,31.54,
Poorarbabi et al. (2020),MD20_5,Iran,Cube - Laboratory,28,FALSE,,,,BS 1881-203 (1986),Direct,20,4390,Original Schmidt Type N,BS 1881-202 (1986),Horizontal,20,32.0,Cube,150.0,150.0,25,0.42,,,34.61,34.61,28.72,
Poorarbabi et al. (2020),MD20_6,Iran,Cube - Laboratory,28,FALSE,,,,BS 1881-203 (1986),Direct,20,4520,Original Schmidt Type N,BS 1881-202 (1986),Horizontal,20,31.0,Cube,150.0,150.0,25,0.42,,,36.26,36.26,30.10,
Poorarbabi et al. (2020),MD20_7,Iran,Cube - Laboratory,90,FALSE,,,,BS 1881-203 (1986),Direct,20,4820,Original Schmidt Type N,BS 1881-202 (1986),Horizontal,20,35.0,Cube,150.0,150.0,25,0.42,,,36.57,36.57,30.35,
Poorarbabi et al. (2020),MD20_8,Iran,Cube - Laboratory,90,FALSE,,,,BS 1881-203 (1986),Direct,20,4900,Original Schmidt Type N,BS 1881-202 (1986),Horizontal,20,36.0,Cube,150.0,150.0,25,0.42,,,36.79,36.79,30.53,
Poorarbabi et al. (2020),MD20_9,Iran,Cube - Laboratory,90,FALSE,,,,BS 1881-203 (1986),Direct,20,4720,Original Schmidt Type N,BS 1881-202 (1986),Horizontal,20,36.0,Cube,150.0,150.0,25,0.42,,,37.83,37.83,31.40,
Mohammed et al. (2021),NC,Iraq,Cube - Laboratory,88,FALSE,PUNDIT E48,50,,BS 1881-203 (1986),Direct,18,3912,Original Schmidt Type N,BS 1881-202 (1986),Horizontal,18,44.5,Cube,150.0,150.0,12.5,0.50,M30,30,41.15,41.15,34.15,Not subjected to any preloading.
Mohammed et al. (2021),NCS0.5(1),Iraq,Cube - Laboratory,88,FALSE,PUNDIT E48,50,,BS 1881-203 (1986),Direct,18,3871,Original Schmidt Type N,BS 1881-202 (1986),Horizontal,18,43.8,Cube,150.0,150.0,12.5,0.50,M30,30,37.74,37.74,31.32,Subjected to 50 % ultimate compressive force before NDT.
Mohammed et al. (2021),NCS0.5(5),Iraq,Cube - Laboratory,88,FALSE,PUNDIT E48,50,,BS 1881-203 (1986),Direct,18,3842,Original Schmidt Type N,BS 1881-202 (1986),Horizontal,18,43.7,Cube,150.0,150.0,12.5,0.50,M30,30,33.50,33.50,27.81,Subjected to 50 % ultimate compressive force before NDT.
Mohammed et al. (2021),NCS0.6(1),Iraq,Cube - Laboratory,88,FALSE,PUNDIT E48,50,,BS 1881-203 (1986),Direct,18,3805,Original Schmidt Type N,BS 1881-202 (1986),Horizontal,18,44.0,Cube,150.0,150.0,12.5,0.50,M30,30,36.64,36.64,30.41,Subjected to 60 % ultimate compressive force before NDT.
Mohammed et al. (2021),NCS0.6(5),Iraq,Cube - Laboratory,88,FALSE,PUNDIT E48,50,,BS 1881-203 (1986),Direct,18,3782,Original Schmidt Type N,BS 1881-202 (1986),Horizontal,18,43.3,Cube,150.0,150.0,12.5,0.50,M30,30,33.80,33.80,28.05,Subjected to 60 % ultimate compressive force before NDT.
Mohammed et al. (2021),NCS0.7(1),Iraq,Cube - Laboratory,88,FALSE,PUNDIT E48,50,,BS 1881-203 (1986),Direct,18,3738,Original Schmidt Type N,BS 1881-202 (1986),Horizontal,18,43.5,Cube,150.0,150.0,12.5,0.50,M30,30,36.30,36.30,30.13,Subjected to 70 % ultimate compressive force before NDT.
Mohammed et al. (2021),NCS0.7(5),Iraq,Cube - Laboratory,88,FALSE,PUNDIT E48,50,,BS 1881-203 (1986),Direct,18,3697,Original Schmidt Type N,BS 1881-202 (1986),Horizontal,18,43.3,Cube,150.0,150.0,12.5,0.50,M30,30,30.80,30.80,25.56,Subjected to 70 % ultimate compressive force before NDT.
Mohammed et al. (2021),NCS0.8(1),Iraq,Cube - Laboratory,88,FALSE,PUNDIT E48,50,,BS 1881-203 (1986),Direct,18,3520,Original Schmidt Type N,BS 1881-202 (1986),Horizontal,18,43.1,Cube,150.0,150.0,12.5,0.50,M30,30,32.28,32.28,26.79,Subjected to 80 % ultimate compressive force before NDT.
Mohammed et al. (2021),NCS0.8(5),Iraq,Cube - Laboratory,88,FALSE,PUNDIT E48,50,,BS 1881-203 (1986),Direct,18,3571,Original Schmidt Type N,BS 1881-202 (1986),Horizontal,18,42.1,Cube,150.0,150.0,12.5,0.50,M30,30,18.40,18.40,15.27,Subjected to 80 % ultimate compressive force before NDT.
Mohammed et al. (2021),HC,Iraq,Cube - Laboratory,116,FALSE,PUNDIT E48,50,,BS 1881-203 (1986),Direct,18,4282,Original Schmidt Type N,BS 1881-202 (1986),Horizontal,18,47.7,Cube,150.0,150.0,12.5,0.25,M50,50,57.75,57.75,47.93,Not subjected to any preloading.
Mohammed et al. (2021),HCS0.5(1),Iraq,Cube - Laboratory,116,FALSE,PUNDIT E48,50,,BS 1881-203 (1986),Direct,18,4444,Original Schmidt Type N,BS 1881-202 (1986),Horizontal,18,46.6,Cube,150.0,150.0,12.5,0.25,M50,50,57.00,57.00,47.31,Subjected to 50 % ultimate compressive force before NDT.
Mohammed et al. (2021),HCS0.5(5),Iraq,Cube - Laboratory,116,FALSE,PUNDIT E48,50,,BS 1881-203 (1986),Direct,18,4231,Original Schmidt Type N,BS 1881-202 (1986),Horizontal,18,46.2,Cube,150.0,150.0,12.5,0.25,M50,50,50.76,50.76,42.13,Subjected to 50 % ultimate compressive force before NDT.
Mohammed et al. (2021),HCS0.6(1),Iraq,Cube - Laboratory,116,FALSE,PUNDIT E48,50,,BS 1881-203 (1986),Direct,18,4265,Original Schmidt Type N,BS 1881-202 (1986),Horizontal,18,45.9,Cube,150.0,150.0,12.5,0.25,M50,50,51.22,51.22,42.51,Subjected to 60 % ultimate compressive force before NDT.
Mohammed et al. (2021),HCS0.6(5),Iraq,Cube - Laboratory,116,FALSE,PUNDIT E48,50,,BS 1881-203 (1986),Direct,18,4102,Original Schmidt Type N,BS 1881-202 (1986),Horizontal,18,45.6,Cube,150.0,150.0,12.5,0.25,M50,50,49.26,49.26,40.89,Subjected to 60 % ultimate compressive force before NDT.
Mohammed et al. (2021),HCS0.7(1),Iraq,Cube - Laboratory,116,FALSE,PUNDIT E48,50,,BS 1881-203 (1986),Direct,18,4089,Original Schmidt Type N,BS 1881-202 (1986),Horizontal,18,45.3,Cube,150.0,150.0,12.5,0.25,M50,50,49.03,49.03,40.69,Subjected to 70 % ultimate compressive force before NDT.
Mohammed et al. (2021),HCS0.7(5),Iraq,Cube - Laboratory,116,FALSE,PUNDIT E48,50,,BS 1881-203 (1986),Direct,18,3982,Original Schmidt Type N,BS 1881-202 (1986),Horizontal,18,45.0,Cube,150.0,150.0,12.5,0.25,M50,50,44.47,44.47,36.91,Subjected to 70 % ultimate compressive force before NDT.
Mohammed et al. (2021),HCS0.8(1),Iraq,Cube - Laboratory,116,FALSE,PUNDIT E48,50,,BS 1881-203 (1986),Direct,18,4051,Original Schmidt Type N,BS 1881-202 (1986),Horizontal,18,44.9,Cube,150.0,150.0,12.5,0.25,M50,50,36.32,36.32,30.15,Subjected to 80 % ultimate compressive force before NDT.
Mohammed et al. (2021),HCS0.8(5),Iraq,Cube - Laboratory,116,FALSE,PUNDIT E48,50,,BS 1881-203 (1986),Direct,18,3957,Original Schmidt Type N,BS 1881-202 (1986),Horizontal,18,43.8,Cube,150.0,150.0,12.5,0.25,M50,50,28.41,28.41,23.58,Subjected to 80 % ultimate compressive force before NDT.
Ivanchev (2022),CU28_1,Bulgaria,Cube - Laboratory,28,FALSE,PROCEQ Tico,,54,EN 12504-4 (2004),Direct,10,4187,PROCEQ Digi-Schmidt Type N,EN 12504-2 (2012),Horizontal,10,37.0,Cube,150.0,150.0,12,,C25/30,25,33.30,33.30,27.64,Rebound Number reported is the median of 10 tests not the mean.
Ivanchev (2022),CU28_2,Bulgaria,Cube - Laboratory,28,FALSE,PROCEQ Tico,,54,EN 12504-4 (2004),Direct,10,4219,PROCEQ Digi-Schmidt Type N,EN 12504-2 (2012),Horizontal,10,37.0,Cube,150.0,150.0,12,,C25/30,25,34.50,34.50,28.64,Rebound Number reported is the median of 10 tests not the mean.
Ivanchev (2022),CU28_3,Bulgaria,Cube - Laboratory,28,FALSE,PROCEQ Tico,,54,EN 12504-4 (2004),Direct,10,4240,PROCEQ Digi-Schmidt Type N,EN 12504-2 (2012),Horizontal,10,37.5,Cube,150.0,150.0,12,,C25/30,25,34.90,34.90,28.97,Rebound Number reported is the median of 10 tests not the mean.
Ivanchev (2022),CU244_1,Bulgaria,Cube - Laboratory,244,FALSE,PROCEQ Tico,,54,EN 12504-4 (2004),Direct,10,4219,PROCEQ Digi-Schmidt Type N,EN 12504-2 (2012),Horizontal,10,40.5,Cube,150.0,150.0,12,,C25/30,25,38.40,38.40,31.87,Rebound Number reported is the median of 10 tests not the mean.
Ivanchev (2022),CU244_2,Bulgaria,Cube - Laboratory,244,FALSE,PROCEQ Tico,,54,EN 12504-4 (2004),Direct,10,4278,PROCEQ Digi-Schmidt Type N,EN 12504-2 (2012),Horizontal,10,41.0,Cube,150.0,150.0,12,,C25/30,25,39.30,39.30,32.62,Rebound Number reported is the median of 10 tests not the mean.
