Repository: bjhtud/MTL_in_MAT

# MTL_in_MAT

## 多任务情况

UHPC为核心数据集
测试集划分有两种方式：
1. 单任务测试集：针对每个任务，划分出该任务没有缺失标签的样本中的一部分作为测试集
   - 训练阶段：分任务训练，与其他任务(标签)的样本进行合并，这样就得到了一个训练集，这个训练集中特征和标签还是有缺失的
   - 训练出的模型：
     - 输入：特征 + 其他任务的标签
     - 输出：当前任务的标签
   - 测试阶段：使用该任务的测试集进行评估
   - 问题是：测试集中没有其他任务的标签，怎么办？

2. 多任务测试集：划分出所有任务都没有缺失标签的样本作为测试集
    - 训练阶段：使用其他样本作为训练集，这些样本中有缺失标签和缺失特征
    - 训练出的模型：
      - 输入：特征
      - 输出：所有任务的标签
    - 测试阶段：使用多任务测试集进行评估
    - 这样就能利用多个任务之间的关系进行预测
    - 缺点是：测试集会比较小，并且只能评估那些没有缺失标签的样本

##

File: data_set/Non_destructive/Complete SonReb Database.csv (part 15 of 16)
Literature,Specimen ID,Country,Specimen Type,Specimen Age (days),Rebar Present,UPV Device Brand & Model,Transducer Diameter (mm),Transducer Frequency (kHz),UPV Standard,Test Type,No. Tests,"Average Velocity, Vp (m/s)",RH Device Brand & Model,RH Standard,Orientation,No. Tests,"Median Rebound Number, RN",Core Specimen ,Height (mm),Width/Diameter (mm),Max Aggregate Size (mm),W/C Ratio,Strength Class,"Design Strength, fck (MPa)","fc,core (MPa)","fc,ref (MPa)","fc,cyl (MPa)",Notes
Ali-Benyahia et al. (2023),CA_95,Algeria,Element - In-situ,3653,FALSE,Controls 58-E46,50,54,EN 12504-4 (2004),Direct,1,3640,C181 Type N Hammer,EN 12504-2 (2001),Horizontal,12,29.0,Core,,75.0,,,,,17.10,16.13,13.39,Cylinder lengths noted as varying between a ratio of 1 to 2 relative to diameter - real values not reported.
Ali-Benyahia et al. (2023),CA_96,Algeria,Element - In-situ,3653,FALSE,Controls 58-E46,50,54,EN 12504-4 (2004),Direct,1,3140,C181 Type N Hammer,EN 12504-2 (2001),Horizontal,12,35.0,Core,,75.0,,,,,17.20,16.23,13.47,Cylinder lengths noted as varying between a ratio of 1 to 2 relative to diameter - real values not reported.
Ali-Benyahia et al. (2023),CA_97,Algeria,Element - In-situ,3653,FALSE,Controls 58-E46,50,54,EN 12504-4 (2004),Direct,1,3650,C181 Type N Hammer,EN 12504-2 (2001),Horizontal,12,30.0,Core,,75.0,,,,,17.50,16.51,13.70,Cylinder lengths noted as varying between a ratio of 1 to 2 relative to diameter - real values not reported.
Ali-Benyahia et al. (2023),CA_98,Algeria,Element - In-situ,3653,FALSE,Controls 58-E46,50,54,EN 12504-4 (2004),Direct,1,3600,C181 Type N Hammer,EN 12504-2 (2001),Horizontal,12,34.0,Core,,75.0,,,,,17.70,16.70,13.86,Cylinder lengths noted as varying between a ratio of 1 to 2 relative to diameter - real values not reported.
Ali-Benyahia et al. (2023),CA_99,Algeria,Element - In-situ,3653,FALSE,Controls 58-E46,50,54,EN 12504-4 (2004),Direct,1,3440,C181 Type N Hammer,EN 12504-2 (2001),Horizontal,12,32.0,Core,,75.0,,,,,17.80,16.79,13.94,Cylinder lengths noted as varying between a ratio of 1 to 2 relative to diameter - real values not reported.
Ali-Benyahia et al. (2023),CA_100,Algeria,Element - In-situ,3653,FALSE,Controls 58-E46,50,54,EN 12504-4 (2004),Direct,1,3710,C181 Type N Hammer,EN 12504-2 (2001),Horizontal,12,34.0,Core,,75.0,,,,,17.80,16.79,13.94,Cylinder lengths noted as varying between a ratio of 1 to 2 relative to diameter - real values not reported.
Ali-Benyahia et al. (2023),CA_101,Algeria,Element - In-situ,3653,FALSE,Controls 58-E46,50,54,EN 12504-4 (2004),Direct,1,3870,C181 Type N Hammer,EN 12504-2 (2001),Horizontal,12,30.0,Core,,75.0,,,,,17.80,16.79,13.94,Cylinder lengths noted as varying between a ratio of 1 to 2 relative to diameter - real values not reported.
Ali-Benyahia et al. (2023),CA_102,Algeria,Element - In-situ,3653,FALSE,Controls 58-E46,50,54,EN 12504-4 (2004),Direct,1,3830,C181 Type N Hammer,EN 12504-2 (2001),Horizontal,12,35.0,Core,,75.0,,,,,17.90,16.89,14.02,Cylinder lengths noted as varying between a ratio of 1 to 2 relative to diameter - real values not reported.
Ali-Benyahia et al. (2023),CA_103,Algeria,Element - In-situ,3653,FALSE,Controls 58-E46,50,54,EN 12504-4 (2004),Direct,1,3930,C181 Type N Hammer,EN 12504-2 (2001),Horizontal,12,33.0,Core,,75.0,,,,,17.90,16.89,14.02,Cylinder lengths noted as varying between a ratio of 1 to 2 relative to diameter - real values not reported.
Ali-Benyahia et al. (2023),CA_104,Algeria,Element - In-situ,3653,FALSE,Controls 58-E46,50,54,EN 12504-4 (2004),Direct,1,3810,C181 Type N Hammer,EN 12504-2 (2001),Horizontal,12,40.0,Core,,75.0,,,,,17.90,16.89,14.02,Cylinder lengths noted as varying between a ratio of 1 to 2 relative to diameter - real values not reported.
Ali-Benyahia et al. (2023),CA_105,Algeria,Element - In-situ,3653,FALSE,Controls 58-E46,50,54,EN 12504-4 (2004),Direct,1,3840,C181 Type N Hammer,EN 12504-2 (2001),Horizontal,12,38.0,Core,,75.0,,,,,17.90,16.89,14.02,Cylinder lengths noted as varying between a ratio of 1 to 2 relative to diameter - real values not reported.
Ali-Benyahia et al. (2023),CA_106,Algeria,Element - In-situ,3653,FALSE,Controls 58-E46,50,54,EN 12504-4 (2004),Direct,1,3510,C181 Type N Hammer,EN 12504-2 (2001),Horizontal,12,29.0,Core,,75.0,,,,,18.20,17.17,14.25,Cylinder lengths noted as varying between a ratio of 1 to 2 relative to diameter - real values not reported.
Ali-Benyahia et al. (2023),CA_107,Algeria,Element - In-situ,3653,FALSE,Controls 58-E46,50,54,EN 12504-4 (2004),Direct,1,3670,C181 Type N Hammer,EN 12504-2 (2001),Horizontal,12,35.0,Core,,75.0,,,,,18.20,17.17,14.25,Cylinder lengths noted as varying between a ratio of 1 to 2 relative to diameter - real values not reported.
Ali-Benyahia et al. (2023),CA_108,Algeria,Element - In-situ,3653,FALSE,Controls 58-E46,50,54,EN 12504-4 (2004),Direct,1,3350,C181 Type N Hammer,EN 12504-2 (2001),Horizontal,12,33.0,Core,,75.0,,,,,18.30,17.26,14.33,Cylinder lengths noted as varying between a ratio of 1 to 2 relative to diameter - real values not reported.
Ali-Benyahia et al. (2023),CA_109,Algeria,Element - In-situ,3653,FALSE,Controls 58-E46,50,54,EN 12504-4 (2004),Direct,1,3720,C181 Type N Hammer,EN 12504-2 (2001),Horizontal,12,40.0,Core,,75.0,,,,,18.30,17.26,14.33,Cylinder lengths noted as varying between a ratio of 1 to 2 relative to diameter - real values not reported.
Ali-Benyahia et al. (2023),CA_110,Algeria,Element - In-situ,3653,FALSE,Controls 58-E46,50,54,EN 12504-4 (2004),Direct,1,3600,C181 Type N Hammer,EN 12504-2 (2001),Horizontal,12,32.0,Core,,75.0,,,,,18.40,17.36,14.41,Cylinder lengths noted as varying between a ratio of 1 to 2 relative to diameter - real values not reported.
Ali-Benyahia et al. (2023),CA_111,Algeria,Element - In-situ,3653,FALSE,Controls 58-E46,50,54,EN 12504-4 (2004),Direct,1,3710,C181 Type N Hammer,EN 12504-2 (2001),Horizontal,12,32.0,Core,,75.0,,,,,18.50,17.45,14.49,Cylinder lengths noted as varying between a ratio of 1 to 2 relative to diameter - real values not reported.
Ali-Benyahia et al. (2023),CA_112,Algeria,Element - In-situ,3653,FALSE,Controls 58-E46,50,54,EN 12504-4 (2004),Direct,1,3840,C181 Type N Hammer,EN 12504-2 (2001),Horizontal,12,40.0,Core,,75.0,,,,,18.70,17.64,14.64,Cylinder lengths noted as varying between a ratio of 1 to 2 relative to diameter - real values not reported.
Ali-Benyahia et al. (2023),CA_113,Algeria,Element - In-situ,3653,FALSE,Controls 58-E46,50,54,EN 12504-4 (2004),Direct,1,3890,C181 Type N Hammer,EN 12504-2 (2001),Horizontal,12,37.0,Core,,75.0,,,,,18.70,17.64,14.64,Cylinder lengths noted as varying between a ratio of 1 to 2 relative to diameter - real values not reported.
Ali-Benyahia et al. (2023),CA_114,Algeria,Element - In-situ,3653,FALSE,Controls 58-E46,50,54,EN 12504-4 (2004),Direct,1,3670,C181 Type N Hammer,EN 12504-2 (2001),Horizontal,12,38.0,Core,,75.0,,,,,19.00,17.92,14.88,Cylinder lengths noted as varying between a ratio of 1 to 2 relative to diameter - real values not reported.
Ali-Benyahia et al. (2023),CA_115,Algeria,Element - In-situ,3653,FALSE,Controls 58-E46,50,54,EN 12504-4 (2004),Direct,1,3770,C181 Type N Hammer,EN 12504-2 (2001),Horizontal,12,31.0,Core,,75.0,,,,,19.20,18.11,15.03,Cylinder lengths noted as varying between a ratio of 1 to 2 relative to diameter - real values not reported.
Ali-Benyahia et al. (2023),CA_116,Algeria,Element - In-situ,3653,FALSE,Controls 58-E46,50,54,EN 12504-4 (2004),Direct,1,3720,C181 Type N Hammer,EN 12504-2 (2001),Horizontal,12,35.0,Core,,75.0,,,,,19.30,18.21,15.11,Cylinder lengths noted as varying between a ratio of 1 to 2 relative to diameter - real values not reported.
Ali-Benyahia et al. (2023),CA_117,Algeria,Element - In-situ,3653,FALSE,Controls 58-E46,50,54,EN 12504-4 (2004),Direct,1,3730,C181 Type N Hammer,EN 12504-2 (2001),Horizontal,12,34.0,Core,,75.0,,,,,19.30,18.21,15.11,Cylinder lengths noted as varying between a ratio of 1 to 2 relative to diameter - real values not reported.
Ali-Benyahia et al. (2023),CA_118,Algeria,Element - In-situ,3653,FALSE,Controls 58-E46,50,54,EN 12504-4 (2004),Direct,1,3960,C181 Type N Hammer,EN 12504-2 (2001),Horizontal,12,37.0,Core,,75.0,,,,,19.40,18.30,15.19,Cylinder lengths noted as varying between a ratio of 1 to 2 relative to diameter - real values not reported.
Ali-Benyahia et al. (2023),CA_119,Algeria,Element - In-situ,3653,FALSE,Controls 58-E46,50,54,EN 12504-4 (2004),Direct,1,3550,C181 Type N Hammer,EN 12504-2 (2001),Horizontal,12,33.0,Core,,75.0,,,,,19.50,18.40,15.27,Cylinder lengths noted as varying between a ratio of 1 to 2 relative to diameter - real values not reported.
Ali-Benyahia et al. (2023),CA_120,Algeria,Element - In-situ,3653,FALSE,Controls 58-E46,50,54,EN 12504-4 (2004),Direct,1,3860,C181 Type N Hammer,EN 12504-2 (2001),Horizontal,12,32.0,Core,,75.0,,,,,19.60,18.49,15.35,Cylinder lengths noted as varying between a ratio of 1 to 2 relative to diameter - real values not reported.
Ali-Benyahia et al. (2023),CA_121,Algeria,Element - In-situ,3653,FALSE,Controls 58-E46,50,54,EN 12504-4 (2004),Direct,1,4150,C181 Type N Hammer,EN 12504-2 (2001),Horizontal,12,29.0,Core,,75.0,,,,,20.10,18.96,15.74,Cylinder lengths noted as varying between a ratio of 1 to 2 relative to diameter - real values not reported.
Ali-Benyahia et al. (2023),CA_122,Algeria,Element - In-situ,3653,FALSE,Controls 58-E46,50,54,EN 12504-4 (2004),Direct,1,4150,C181 Type N Hammer,EN 12504-2 (2001),Horizontal,12,39.0,Core,,75.0,,,,,20.10,18.96,15.74,Cylinder lengths noted as varying between a ratio of 1 to 2 relative to diameter - real values not reported.
Ali-Benyahia et al. (2023),CA_123,Algeria,Element - In-situ,3653,FALSE,Controls 58-E46,50,54,EN 12504-4 (2004),Direct,1,3820,C181 Type N Hammer,EN 12504-2 (2001),Horizontal,12,32.0,Core,,75.0,,,,,20.20,19.06,15.82,Cylinder lengths noted as varying between a ratio of 1 to 2 relative to diameter - real values not reported.
Ali-Benyahia et al. (2023),CA_124,Algeria,Element - In-situ,3653,FALSE,Controls 58-E46,50,54,EN 12504-4 (2004),Direct,1,3360,C181 Type N Hammer,EN 12504-2 (2001),Horizontal,12,36.0,Core,,75.0,,,,,20.30,19.15,15.90,Cylinder lengths noted as varying between a ratio of 1 to 2 relative to diameter - real values not reported.
Ali-Benyahia et al. (2023),CA_125,Algeria,Element - In-situ,3653,FALSE,Controls 58-E46,50,54,EN 12504-4 (2004),Direct,1,3980,C181 Type N Hammer,EN 12504-2 (2001),Horizontal,12,39.0,Core,,75.0,,,,,20.40,19.25,15.97,Cylinder lengths noted as varying between a ratio of 1 to 2 relative to diameter - real values not reported.
Ali-Benyahia et al. (2023),CA_126,Algeria,Element - In-situ,3653,FALSE,Controls 58-E46,50,54,EN 12504-4 (2004),Direct,1,3930,C181 Type N Hammer,EN 12504-2 (2001),Horizontal,12,37.0,Core,,75.0,,,,,20.40,19.25,15.97,Cylinder lengths noted as varying between a ratio of 1 to 2 relative to diameter - real values not reported.
Ali-Benyahia et al. (2023),CA_127,Algeria,Element - In-situ,3653,FALSE,Controls 58-E46,50,54,EN 12504-4 (2004),Direct,1,3960,C181 Type N Hammer,EN 12504-2 (2001),Horizontal,12,41.0,Core,,75.0,,,,,20.50,19.34,16.05,Cylinder lengths noted as varying between a ratio of 1 to 2 relative to diameter - real values not reported.
Ali-Benyahia et al. (2023),CA_128,Algeria,Element - In-situ,3653,FALSE,Controls 58-E46,50,54,EN 12504-4 (2004),Direct,1,3490,C181 Type N Hammer,EN 12504-2 (2001),Horizontal,12,41.0,Core,,75.0,,,,,20.50,19.34,16.05,Cylinder lengths noted as varying between a ratio of 1 to 2 relative to diameter - real values not reported.
Ali-Benyahia et al. (2023),CA_129,Algeria,Element - In-situ,3653,FALSE,Controls 58-E46,50,54,EN 12504-4 (2004),Direct,1,3800,C181 Type N Hammer,EN 12504-2 (2001),Horizontal,12,40.0,Core,,75.0,,,,,20.60,19.43,16.13,Cylinder lengths noted as varying between a ratio of 1 to 2 relative to diameter - real values not reported.
Ali-Benyahia et al. (2023),CA_130,Algeria,Element - In-situ,3653,FALSE,Controls 58-E46,50,54,EN 12504-4 (2004),Direct,1,3700,C181 Type N Hammer,EN 12504-2 (2001),Horizontal,12,32.0,Core,,75.0,,,,,20.60,19.43,16.13,Cylinder lengths noted as varying between a ratio of 1 to 2 relative to diameter - real values not reported.
Ali-Benyahia et al. (2023),CA_131,Algeria,Element - In-situ,3653,FALSE,Controls 58-E46,50,54,EN 12504-4 (2004),Direct,1,4240,C181 Type N Hammer,EN 12504-2 (2001),Horizontal,12,40.0,Core,,75.0,,,,,20.70,19.53,16.21,Cylinder lengths noted as varying between a ratio of 1 to 2 relative to diameter - real values not reported.
Ali-Benyahia et al. (2023),CA_132,Algeria,Element - In-situ,3653,FALSE,Controls 58-E46,50,54,EN 12504-4 (2004),Direct,1,3780,C181 Type N Hammer,EN 12504-2 (2001),Horizontal,12,31.0,Core,,75.0,,,,,20.70,19.53,16.21,Cylinder lengths noted as varying between a ratio of 1 to 2 relative to diameter - real values not reported.
Ali-Benyahia et al. (2023),CA_133,Algeria,Element - In-situ,3653,FALSE,Controls 58-E46,50,54,EN 12504-4 (2004),Direct,1,4200,C181 Type N Hammer,EN 12504-2 (2001),Horizontal,12,40.0,Core,,75.0,,,,,20.80,19.62,16.29,Cylinder lengths noted as varying between a ratio of 1 to 2 relative to diameter - real values not reported.
Ali-Benyahia et al. (2023),CA_134,Algeria,Element - In-situ,3653,FALSE,Controls 58-E46,50,54,EN 12504-4 (2004),Direct,1,3740,C181 Type N Hammer,EN 12504-2 (2001),Horizontal,12,35.0,Core,,75.0,,,,,20.80,19.62,16.29,Cylinder lengths noted as varying between a ratio of 1 to 2 relative to diameter - real values not reported.
Ali-Benyahia et al. (2023),CA_135,Algeria,Element - In-situ,3653,FALSE,Controls 58-E46,50,54,EN 12504-4 (2004),Direct,1,3350,C181 Type N Hammer,EN 12504-2 (2001),Horizontal,12,39.0,Core,,75.0,,,,,20.80,19.62,16.29,Cylinder lengths noted as varying between a ratio of 1 to 2 relative to diameter - real values not reported.
Ali-Benyahia et al. (2023),CA_136,Algeria,Element - In-situ,3653,FALSE,Controls 58-E46,50,54,EN 12504-4 (2004),Direct,1,4090,C181 Type N Hammer,EN 12504-2 (2001),Horizontal,12,40.0,Core,,75.0,,,,,21.10,19.91,16.52,Cylinder lengths noted as varying between a ratio of 1 to 2 relative to diameter - real values not reported.
Ali-Benyahia et al. (2023),CA_137,Algeria,Element - In-situ,3653,FALSE,Controls 58-E46,50,54,EN 12504-4 (2004),Direct,1,4000,C181 Type N Hammer,EN 12504-2 (2001),Horizontal,12,35.0,Core,,75.0,,,,,21.10,19.91,16.52,Cylinder lengths noted as varying between a ratio of 1 to 2 relative to diameter - real values not reported.
Ali-Benyahia et al. (2023),CA_138,Algeria,Element - In-situ,3653,FALSE,Controls 58-E46,50,54,EN 12504-4 (2004),Direct,1,3880,C181 Type N Hammer,EN 12504-2 (2001),Horizontal,12,39.0,Core,,75.0,,,,,21.10,19.91,16.52,Cylinder lengths noted as varying between a ratio of 1 to 2 relative to diameter - real values not reported.
Ali-Benyahia et al. (2023),CA_139,Algeria,Element - In-situ,3653,FALSE,Controls 58-E46,50,54,EN 12504-4 (2004),Direct,1,3670,C181 Type N Hammer,EN 12504-2 (2001),Horizontal,12,33.0,Core,,75.0,,,,,21.20,20.00,16.60,Cylinder lengths noted as varying between a ratio of 1 to 2 relative to diameter - real values not reported.
Ali-Benyahia et al. (2023),CA_140,Algeria,Element - In-situ,3653,FALSE,Controls 58-E46,50,54,EN 12504-4 (2004),Direct,1,4100,C181 Type N Hammer,EN 12504-2 (2001),Horizontal,12,41.0,Core,,75.0,,,,,21.20,20.00,16.60,Cylinder lengths noted as varying between a ratio of 1 to 2 relative to diameter - real values not reported.
Ali-Benyahia et al. (2023),CA_141,Algeria,Element - In-situ,3653,FALSE,Controls 58-E46,50,54,EN 12504-4 (2004),Direct,1,4000,C181 Type N Hammer,EN 12504-2 (2001),Horizontal,12,34.0,Core,,75.0,,,,,21.40,20.19,16.76,Cylinder lengths noted as varying between a ratio of 1 to 2 relative to diameter - real values not reported.
Ali-Benyahia et al. (2023),CA_142,Algeria,Element - In-situ,3653,FALSE,Controls 58-E46,50,54,EN 12504-4 (2004),Direct,1,4270,C181 Type N Hammer,EN 12504-2 (2001),Horizontal,12,38.0,Core,,75.0,,,,,21.60,20.38,16.91,Cylinder lengths noted as varying between a ratio of 1 to 2 relative to diameter - real values not reported.
Ali-Benyahia et al. (2023),CA_143,Algeria,Element - In-situ,3653,FALSE,Controls 58-E46,50,54,EN 12504-4 (2004),Direct,1,4030,C181 Type N Hammer,EN 12504-2 (2001),Horizontal,12,41.0,Core,,75.0,,,,,21.80,20.57,17.07,Cylinder lengths noted as varying between a ratio of 1 to 2 relative to diameter - real values not reported.
Ali-Benyahia et al. (2023),CA_144,Algeria,Element - In-situ,3653,FALSE,Controls 58-E46,50,54,EN 12504-4 (2004),Direct,1,3710,C181 Type N Hammer,EN 12504-2 (2001),Horizontal,12,37.0,Core,,75.0,,,,,21.80,20.57,17.07,Cylinder lengths noted as varying between a ratio of 1 to 2 relative to diameter - real values not reported.
Ali-Benyahia et al. (2023),CA_145,Algeria,Element - In-situ,3653,FALSE,Controls 58-E46,50,54,EN 12504-4 (2004),Direct,1,3770,C181 Type N Hammer,EN 12504-2 (2001),Horizontal,12,33.0,Core,,75.0,,,,,22.00,20.75,17.23,Cylinder lengths noted as varying between a ratio of 1 to 2 relative to diameter - real values not reported.
Ali-Benyahia et al. (2023),CA_146,Algeria,Element - In-situ,3653,FALSE,Controls 58-E46,50,54,EN 12504-4 (2004),Direct,1,3590,C181 Type N Hammer,EN 12504-2 (2001),Horizontal,12,35.0,Core,,75.0,,,,,22.10,20.85,17.30,Cylinder lengths noted as varying between a ratio of 1 to 2 relative to diameter - real values not reported.
Ali-Benyahia et al. (2023),CA_147,Algeria,Element - In-situ,3653,FALSE,Controls 58-E46,50,54,EN 12504-4 (2004),Direct,1,3660,C181 Type N Hammer,EN 12504-2 (2001),Horizontal,12,35.0,Core,,75.0,,,,,22.10,20.85,17.30,Cylinder lengths noted as varying between a ratio of 1 to 2 relative to diameter - real values not reported.
Ali-Benyahia et al. (2023),CA_148,Algeria,Element - In-situ,3653,FALSE,Controls 58-E46,50,54,EN 12504-4 (2004),Direct,1,3790,C181 Type N Hammer,EN 12504-2 (2001),Horizontal,12,35.0,Core,,75.0,,,,,22.60,21.32,17.70,Cylinder lengths noted as varying between a ratio of 1 to 2 relative to diameter - real values not reported.
Ali-Benyahia et al. (2023),CA_149,Algeria,Element - In-situ,3653,FALSE,Controls 58-E46,50,54,EN 12504-4 (2004),Direct,1,4180,C181 Type N Hammer,EN 12504-2 (2001),Horizontal,12,40.0,Core,,75.0,,,,,22.70,21.42,17.77,Cylinder lengths noted as varying between a ratio of 1 to 2 relative to diameter - real values not reported.
Ali-Benyahia et al. (2023),CA_150,Algeria,Element - In-situ,3653,FALSE,Controls 58-E46,50,54,EN 12504-4 (2004),Direct,1,4170,C181 Type N Hammer,EN 12504-2 (2001),Horizontal,12,40.0,Core,,75.0,,,,,23.20,21.89,18.17,Cylinder lengths noted as varying between a ratio of 1 to 2 relative to diameter - real values not reported.
Ali-Benyahia et al. (2023),CA_151,Algeria,Element - In-situ,3653,FALSE,Controls 58-E46,50,54,EN 12504-4 (2004),Direct,1,4060,C181 Type N Hammer,EN 12504-2 (2001),Horizontal,12,44.0,Core,,75.0,,,,,23.50,22.17,18.40,Cylinder lengths noted as varying between a ratio of 1 to 2 relative to diameter - real values not reported.
Ali-Benyahia et al. (2023),CA_152,Algeria,Element - In-situ,3653,FALSE,Controls 58-E46,50,54,EN 12504-4 (2004),Direct,1,3850,C181 Type N Hammer,EN 12504-2 (2001),Horizontal,12,43.0,Core,,75.0,,,,,23.50,22.17,18.40,Cylinder lengths noted as varying between a ratio of 1 to 2 relative to diameter - real values not reported.
Ali-Benyahia et al. (2023),CA_153,Algeria,Element - In-situ,3653,FALSE,Controls 58-E46,50,54,EN 12504-4 (2004),Direct,1,4080,C181 Type N Hammer,EN 12504-2 (2001),Horizontal,12,36.0,Core,,75.0,,,,,23.70,22.36,18.56,Cylinder lengths noted as varying between a ratio of 1 to 2 relative to diameter - real values not reported.
Ali-Benyahia et al. (2023),CA_154,Algeria,Element - In-situ,3653,FALSE,Controls 58-E46,50,54,EN 12504-4 (2004),Direct,1,4030,C181 Type N Hammer,EN 12504-2 (2001),Horizontal,12,37.0,Core,,75.0,,,,,23.70,22.36,18.56,Cylinder lengths noted as varying between a ratio of 1 to 2 relative to diameter - real values not reported.
Ali-Benyahia et al. (2023),CA_155,Algeria,Element - In-situ,3653,FALSE,Controls 58-E46,50,54,EN 12504-4 (2004),Direct,1,4020,C181 Type N Hammer,EN 12504-2 (2001),Horizontal,12,38.0,Core,,75.0,,,,,23.80,22.45,18.64,Cylinder lengths noted as varying between a ratio of 1 to 2 relative to diameter - real values not reported.
Ali-Benyahia et al. (2023),CA_156,Algeria,Element - In-situ,3653,FALSE,Controls 58-E46,50,54,EN 12504-4 (2004),Direct,1,3880,C181 Type N Hammer,EN 12504-2 (2001),Horizontal,12,42.0,Core,,75.0,,,,,23.80,22.45,18.64,Cylinder lengths noted as varying between a ratio of 1 to 2 relative to diameter - real values not reported.
Ali-Benyahia et al. (2023),CA_157,Algeria,Element - In-situ,3653,FALSE,Controls 58-E46,50,54,EN 12504-4 (2004),Direct,1,4340,C181 Type N Hammer,EN 12504-2 (2001),Horizontal,12,39.0,Core,,75.0,,,,,23.90,22.55,18.71,Cylinder lengths noted as varying between a ratio of 1 to 2 relative to diameter - real values not reported.
Ali-Benyahia et al. (2023),CA_158,Algeria,Element - In-situ,3653,FALSE,Controls 58-E46,50,54,EN 12504-4 (2004),Direct,1,3980,C181 Type N Hammer,EN 12504-2 (2001),Horizontal,12,38.0,Core,,75.0,,,,,24.20,22.83,18.95,Cylinder lengths noted as varying between a ratio of 1 to 2 relative to diameter - real values not reported.
Ali-Benyahia et al. (2023),CA_159,Algeria,Element - In-situ,3653,FALSE,Controls 58-E46,50,54,EN 12504-4 (2004),Direct,1,4200,C181 Type N Hammer,EN 12504-2 (2001),Horizontal,12,41.0,Core,,75.0,,,,,24.20,22.83,18.95,Cylinder lengths noted as varying between a ratio of 1 to 2 relative to diameter - real values not reported.
Ali-Benyahia et al. (2023),CA_160,Algeria,Element - In-situ,3653,FALSE,Controls 58-E46,50,54,EN 12504-4 (2004),Direct,1,4200,C181 Type N Hammer,EN 12504-2 (2001),Horizontal,12,42.0,Core,,75.0,,,,,24.40,23.02,19.11,Cylinder lengths noted as varying between a ratio of 1 to 2 relative to diameter - real values not reported.
Ali-Benyahia et al. (2023),CA_161,Algeria,Element - In-situ,3653,FALSE,Controls 58-E46,50,54,EN 12504-4 (2004),Direct,1,3980,C181 Type N Hammer,EN 12504-2 (2001),Horizontal,12,40.0,Core,,75.0,,,,,24.50,23.11,19.18,Cylinder lengths noted as varying between a ratio of 1 to 2 relative to diameter - real values not reported.
Ali-Benyahia et al. (2023),CA_162,Algeria,Element - In-situ,3653,FALSE,Controls 58-E46,50,54,EN 12504-4 (2004),Direct,1,3850,C181 Type N Hammer,EN 12504-2 (2001),Horizontal,12,43.0,Core,,75.0,,,,,24.70,23.30,19.34,Cylinder lengths noted as varying between a ratio of 1 to 2 relative to diameter - real values not reported.
Ali-Benyahia et al. (2023),CA_163,Algeria,Element - In-situ,3653,FALSE,Controls 58-E46,50,54,EN 12504-4 (2004),Direct,1,4000,C181 Type N Hammer,EN 12504-2 (2001),Horizontal,12,38.0,Core,,75.0,,,,,24.80,23.40,19.42,Cylinder lengths noted as varying between a ratio of 1 to 2 relative to diameter - real values not reported.
Ali-Benyahia et al. (2023),CA_164,Algeria,Element - In-situ,3653,FALSE,Controls 58-E46,50,54,EN 12504-4 (2004),Direct,1,3910,C181 Type N Hammer,EN 12504-2 (2001),Horizontal,12,36.0,Core,,75.0,,,,,24.90,23.49,19.50,Cylinder lengths noted as varying between a ratio of 1 to 2 relative to diameter - real values not reported.
Ali-Benyahia et al. (2023),CA_165,Algeria,Element - In-situ,3653,FALSE,Controls 58-E46,50,54,EN 12504-4 (2004),Direct,1,4170,C181 Type N Hammer,EN 12504-2 (2001),Horizontal,12,37.0,Core,,75.0,,,,,25.00,23.58,19.58,Cylinder lengths noted as varying between a ratio of 1 to 2 relative to diameter - real values not reported.
Ali-Benyahia et al. (2023),CA_166,Algeria,Element - In-situ,3653,FALSE,Controls 58-E46,50,54,EN 12504-4 (2004),Direct,1,3980,C181 Type N Hammer,EN 12504-2 (2001),Horizontal,12,37.0,Core,,75.0,,,,,25.00,23.58,19.58,Cylinder lengths noted as varying between a ratio of 1 to 2 relative to diameter - real values not reported.
Ali-Benyahia et al. (2023),CA_167,Algeria,Element - In-situ,3653,FALSE,Controls 58-E46,50,54,EN 12504-4 (2004),Direct,1,4310,C181 Type N Hammer,EN 12504-2 (2001),Horizontal,12,43.0,Core,,75.0,,,,,25.30,23.87,19.81,Cylinder lengths noted as varying between a ratio of 1 to 2 relative to diameter - real values not reported.
Ali-Benyahia et al. (2023),CA_168,Algeria,Element - In-situ,3653,FALSE,Controls 58-E46,50,54,EN 12504-4 (2004),Direct,1,3870,C181 Type N Hammer,EN 12504-2 (2001),Horizontal,12,38.0,Core,,75.0,,,,,25.50,24.06,19.97,Cylinder lengths noted as varying between a ratio of 1 to 2 relative to diameter - real values not reported.
Ali-Benyahia et al. (2023),CA_169,Algeria,Element - In-situ,3653,FALSE,Controls 58-E46,50,54,EN 12504-4 (2004),Direct,1,4160,C181 Type N Hammer,EN 12504-2 (2001),Horizontal,12,38.0,Core,,75.0,,,,,25.60,24.15,20.05,Cylinder lengths noted as varying between a ratio of 1 to 2 relative to diameter - real values not reported.
Ali-Benyahia et al. (2023),CA_170,Algeria,Element - In-situ,3653,FALSE,Controls 58-E46,50,54,EN 12504-4 (2004),Direct,1,3890,C181 Type N Hammer,EN 12504-2 (2001),Horizontal,12,37.0,Core,,75.0,,,,,25.90,24.43,20.28,Cylinder lengths noted as varying between a ratio of 1 to 2 relative to diameter - real values not reported.
Ali-Benyahia et al. (2023),CA_171,Algeria,Element - In-situ,3653,FALSE,Controls 58-E46,50,54,EN 12504-4 (2004),Direct,1,4010,C181 Type N Hammer,EN 12504-2 (2001),Horizontal,12,38.0,Core,,75.0,,,,,25.90,24.43,20.28,Cylinder lengths noted as varying between a ratio of 1 to 2 relative to diameter - real values not reported.
Ali-Benyahia et al. (2023),CA_172,Algeria,Element - In-situ,3653,FALSE,Controls 58-E46,50,54,EN 12504-4 (2004),Direct,1,3640,C181 Type N Hammer,EN 12504-2 (2001),Horizontal,12,41.0,Core,,75.0,,,,,26.10,24.62,20.44,Cylinder lengths noted as varying between a ratio of 1 to 2 relative to diameter - real values not reported.
Ali-Benyahia et al. (2023),CA_173,Algeria,Element - In-situ,3653,FALSE,Controls 58-E46,50,54,EN 12504-4 (2004),Direct,1,3730,C181 Type N Hammer,EN 12504-2 (2001),Horizontal,12,43.0,Core,,75.0,,,,,26.40,24.91,20.67,Cylinder lengths noted as varying between a ratio of 1 to 2 relative to diameter - real values not reported.
Ali-Benyahia et al. (2023),CA_174,Algeria,Element - In-situ,3653,FALSE,Controls 58-E46,50,54,EN 12504-4 (2004),Direct,1,4210,C181 Type N Hammer,EN 12504-2 (2001),Horizontal,12,40.0,Core,,75.0,,,,,26.40,24.91,20.67,Cylinder lengths noted as varying between a ratio of 1 to 2 relative to diameter - real values not reported.
Ali-Benyahia et al. (2023),CA_175,Algeria,Element - In-situ,3653,FALSE,Controls 58-E46,50,54,EN 12504-4 (2004),Direct,1,3760,C181 Type N Hammer,EN 12504-2 (2001),Horizontal,12,43.0,Core,,75.0,,,,,26.60,25.09,20.83,Cylinder lengths noted as varying between a ratio of 1 to 2 relative to diameter - real values not reported.
Ali-Benyahia et al. (2023),CA_176,Algeria,Element - In-situ,3653,FALSE,Controls 58-E46,50,54,EN 12504-4 (2004),Direct,1,4190,C181 Type N Hammer,EN 12504-2 (2001),Horizontal,12,38.0,Core,,75.0,,,,,26.60,25.09,20.83,Cylinder lengths noted as varying between a ratio of 1 to 2 relative to diameter - real values not reported.
Ali-Benyahia et al. (2023),CA_177,Algeria,Element - In-situ,3653,FALSE,Controls 58-E46,50,54,EN 12504-4 (2004),Direct,1,3980,C181 Type N Hammer,EN 12504-2 (2001),Horizontal,12,38.0,Core,,75.0,,,,,26.70,25.19,20.91,Cylinder lengths noted as varying between a ratio of 1 to 2 relative to diameter - real values not reported.
Ali-Benyahia et al. (2023),CA_178,Algeria,Element - In-situ,3653,FALSE,Controls 58-E46,50,54,EN 12504-4 (2004),Direct,1,4420,C181 Type N Hammer,EN 12504-2 (2001),Horizontal,12,44.0,Core,,75.0,,,,,26.80,25.28,20.98,Cylinder lengths noted as varying between a ratio of 1 to 2 relative to diameter - real values not reported.
Ali-Benyahia et al. (2023),CA_179,Algeria,Element - In-situ,3653,FALSE,Controls 58-E46,50,54,EN 12504-4 (2004),Direct,1,4030,C181 Type N Hammer,EN 12504-2 (2001),Horizontal,12,45.0,Core,,75.0,,,,,26.90,25.38,21.06,Cylinder lengths noted as varying between a ratio of 1 to 2 relative to diameter - real values not reported.
Ali-Benyahia et al. (2023),CA_180,Algeria,Element - In-situ,3653,FALSE,Controls 58-E46,50,54,EN 12504-4 (2004),Direct,1,4360,C181 Type N Hammer,EN 12504-2 (2001),Horizontal,12,44.0,Core,,75.0,,,,,27.50,25.94,21.53,Cylinder lengths noted as varying between a ratio of 1 to 2 relative to diameter - real values not reported.
Ali-Benyahia et al. (2023),CA_181,Algeria,Element - In-situ,3653,FALSE,Controls 58-E46,50,54,EN 12504-4 (2004),Direct,1,4220,C181 Type N Hammer,EN 12504-2 (2001),Horizontal,12,38.0,Core,,75.0,,,,,27.60,26.04,21.61,Cylinder lengths noted as varying between a ratio of 1 to 2 relative to diameter - real values not reported.
Ali-Benyahia et al. (2023),CA_182,Algeria,Element - In-situ,3653,FALSE,Controls 58-E46,50,54,EN 12504-4 (2004),Direct,1,4110,C181 Type N Hammer,EN 12504-2 (2001),Horizontal,12,43.0,Core,,75.0,,,,,27.70,26.13,21.69,Cylinder lengths noted as varying between a ratio of 1 to 2 relative to diameter - real values not reported.
Ali-Benyahia et al. (2023),CA_183,Algeria,Element - In-situ,3653,FALSE,Controls 58-E46,50,54,EN 12504-4 (2004),Direct,1,4320,C181 Type N Hammer,EN 12504-2 (2001),Horizontal,12,41.0,Core,,75.0,,,,,27.80,26.23,21.77,Cylinder lengths noted as varying between a ratio of 1 to 2 relative to diameter - real values not reported.
Ali-Benyahia et al. (2023),CA_184,Algeria,Element - In-situ,3653,FALSE,Controls 58-E46,50,54,EN 12504-4 (2004),Direct,1,4260,C181 Type N Hammer,EN 12504-2 (2001),Horizontal,12,40.0,Core,,75.0,,,,,28.10,26.51,22.00,Cylinder lengths noted as varying between a ratio of 1 to 2 relative to diameter - real values not reported.
Ali-Benyahia et al. (2023),CA_185,Algeria,Element - In-situ,3653,FALSE,Controls 58-E46,50,54,EN 12504-4 (2004),Direct,1,4330,C181 Type N Hammer,EN 12504-2 (2001),Horizontal,12,38.0,Core,,75.0,,,,,28.20,26.60,22.08,Cylinder lengths noted as varying between a ratio of 1 to 2 relative to diameter - real values not reported.
Ali-Benyahia et al. (2023),CA_186,Algeria,Element - In-situ,3653,FALSE,Controls 58-E46,50,54,EN 12504-4 (2004),Direct,1,4000,C181 Type N Hammer,EN 12504-2 (2001),Horizontal,12,45.0,Core,,75.0,,,,,28.40,26.79,22.24,Cylinder lengths noted as varying between a ratio of 1 to 2 relative to diameter - real values not reported.
Ali-Benyahia et al. (2023),CA_187,Algeria,Element - In-situ,3653,FALSE,Controls 58-E46,50,54,EN 12504-4 (2004),Direct,1,4450,C181 Type N Hammer,EN 12504-2 (2001),Horizontal,12,44.0,Core,,75.0,,,,,28.90,27.26,22.63,Cylinder lengths noted as varying between a ratio of 1 to 2 relative to diameter - real values not reported.
Ali-Benyahia et al. (2023),CA_188,Algeria,Element - In-situ,3653,FALSE,Controls 58-E46,50,54,EN 12504-4 (2004),Direct,1,4420,C181 Type N Hammer,EN 12504-2 (2001),Horizontal,12,39.0,Core,,75.0,,,,,28.90,27.26,22.63,Cylinder lengths noted as varying between a ratio of 1 to 2 relative to diameter - real values not reported.
Ali-Benyahia et al. (2023),CA_189,Algeria,Element - In-situ,3653,FALSE,Controls 58-E46,50,54,EN 12504-4 (2004),Direct,1,4320,C181 Type N Hammer,EN 12504-2 (2001),Horizontal,12,42.0,Core,,75.0,,,,,29.00,27.36,22.71,Cylinder lengths noted as varying between a ratio of 1 to 2 relative to diameter - real values not reported.
Ali-Benyahia et al. (2023),CA_190,Algeria,Element - In-situ,3653,FALSE,Controls 58-E46,50,54,EN 12504-4 (2004),Direct,1,4080,C181 Type N Hammer,EN 12504-2 (2001),Horizontal,12,44.0,Core,,75.0,,,,,29.10,27.45,22.79,Cylinder lengths noted as varying between a ratio of 1 to 2 relative to diameter - real values not reported.
Ali-Benyahia et al. (2023),CA_191,Algeria,Element - In-situ,3653,FALSE,Controls 58-E46,50,54,EN 12504-4 (2004),Direct,1,3810,C181 Type N Hammer,EN 12504-2 (2001),Horizontal,12,43.0,Core,,75.0,,,,,29.20,27.55,22.86,Cylinder lengths noted as varying between a ratio of 1 to 2 relative to diameter - real values not reported.
Ali-Benyahia et al. (2023),CA_192,Algeria,Element - In-situ,3653,FALSE,Controls 58-E46,50,54,EN 12504-4 (2004),Direct,1,4070,C181 Type N Hammer,EN 12504-2 (2001),Horizontal,12,40.0,Core,,75.0,,,,,29.40,27.74,23.02,Cylinder lengths noted as varying between a ratio of 1 to 2 relative to diameter - real values not reported.
Ali-Benyahia et al. (2023),CA_193,Algeria,Element - In-situ,3653,FALSE,Controls 58-E46,50,54,EN 12504-4 (2004),Direct,1,4410,C181 Type N Hammer,EN 12504-2 (2001),Horizontal,12,38.0,Core,,75.0,,,,,29.40,27.74,23.02,Cylinder lengths noted as varying between a ratio of 1 to 2 relative to diameter - real values not reported.
Ali-Benyahia et al. (2023),CA_194,Algeria,Element - In-situ,3653,FALSE,Controls 58-E46,50,54,EN 12504-4 (2004),Direct,1,4140,C181 Type N Hammer,EN 12504-2 (2001),Horizontal,12,40.0,Core,,75.0,,,,,29.50,27.83,23.10,Cylinder lengths noted as varying between a ratio of 1 to 2 relative to diameter - real values not reported.
Ali-Benyahia et al. (2023),CA_195,Algeria,Element - In-situ,3653,FALSE,Controls 58-E46,50,54,EN 12504-4 (2004),Direct,1,4280,C181 Type N Hammer,EN 12504-2 (2001),Horizontal,12,42.0,Core,,75.0,,,,,30.00,28.30,23.49,Cylinder lengths noted as varying between a ratio of 1 to 2 relative to diameter - real values not reported.
Ali-Benyahia et al. (2023),CA_196,Algeria,Element - In-situ,3653,FALSE,Controls 58-E46,50,54,EN 12504-4 (2004),Direct,1,4280,C181 Type N Hammer,EN 12504-2 (2001),Horizontal,12,45.0,Core,,75.0,,,,,30.60,28.87,23.96,Cylinder lengths noted as varying between a ratio of 1 to 2 relative to diameter - real values not reported.
Ali-Benyahia et al. (2023),CA_197,Algeria,Element - In-situ,3653,FALSE,Controls 58-E46,50,54,EN 12504-4 (2004),Direct,1,3910,C181 Type N Hammer,EN 12504-2 (2001),Horizontal,12,44.0,Core,,75.0,,,,,30.60,28.87,23.96,Cylinder lengths noted as varying between a ratio of 1 to 2 relative to diameter - real values not reported.
Ali-Benyahia et al. (2023),CA_198,Algeria,Element - In-situ,3653,FALSE,Controls 58-E46,50,54,EN 12504-4 (2004),Direct,1,4240,C181 Type N Hammer,EN 12504-2 (2001),Horizontal,12,42.0,Core,,75.0,,,,,30.90,29.15,24.20,Cylinder lengths noted as varying between a ratio of 1 to 2 relative to diameter - real values not reported.
Ali-Benyahia et al. (2023),CA_199,Algeria,Element - In-situ,3653,FALSE,Controls 58-E46,50,54,EN 12504-4 (2004),Direct,1,3850,C181 Type N Hammer,EN 12504-2 (2001),Horizontal,12,41.0,Core,,75.0,,,,,31.30,29.53,24.51,Cylinder lengths noted as varying between a ratio of 1 to 2 relative to diameter - real values not reported.
Ali-Benyahia et al. (2023),CA_200,Algeria,Element - In-situ,3653,FALSE,Controls 58-E46,50,54,EN 12504-4 (2004),Direct,1,4160,C181 Type N Hammer,EN 12504-2 (2001),Horizontal,12,41.0,Core,,75.0,,,,,32.40,30.57,25.37,Cylinder lengths noted as varying between a ratio of 1 to 2 relative to diameter - real values not reported.
Ali-Benyahia et al. (2023),CA_201,Algeria,Element - In-situ,3653,FALSE,Controls 58-E46,50,54,EN 12504-4 (2004),Direct,1,4210,C181 Type N Hammer,EN 12504-2 (2001),Horizontal,12,45.0,Core,,75.0,,,,,32.50,30.66,25.45,Cylinder lengths noted as varying between a ratio of 1 to 2 relative to diameter - real values not reported.
Ali-Benyahia et al. (2023),CA_202,Algeria,Element - In-situ,3653,FALSE,Controls 58-E46,50,54,EN 12504-4 (2004),Direct,1,4480,C181 Type N Hammer,EN 12504-2 (2001),Horizontal,12,44.0,Core,,75.0,,,,,32.70,30.85,25.60,Cylinder lengths noted as varying between a ratio of 1 to 2 relative to diameter - real values not reported.
Ali-Benyahia et al. (2023),CA_203,Algeria,Element - In-situ,3653,FALSE,Controls 58-E46,50,54,EN 12504-4 (2004),Direct,1,4240,C181 Type N Hammer,EN 12504-2 (2001),Horizontal,12,46.0,Core,,75.0,,,,,33.20,31.32,26.00,Cylinder lengths noted as varying between a ratio of 1 to 2 relative to diameter - real values not reported.
Ali-Benyahia et al. (2023),CA_204,Algeria,Element - In-situ,3653,FALSE,Controls 58-E46,50,54,EN 12504-4 (2004),Direct,1,4070,C181 Type N Hammer,EN 12504-2 (2001),Horizontal,12,45.0,Core,,75.0,,,,,33.30,31.42,26.07,Cylinder lengths noted as varying between a ratio of 1 to 2 relative to diameter - real values not reported.
Ali-Benyahia et al. (2023),CA_205,Algeria,Element - In-situ,3653,FALSE,Controls 58-E46,50,54,EN 12504-4 (2004),Direct,1,4450,C181 Type N Hammer,EN 12504-2 (2001),Horizontal,12,45.0,Core,,75.0,,,,,37.00,34.91,28.97,Cylinder lengths noted as varying between a ratio of 1 to 2 relative to diameter - real values not reported.
Boussahoua et al. (2023),B1_C1,Algeria,Element - In-situ,17532,TRUE,,,,,Direct,1,3360,Schmidt Hammer Type N34,,Horizontal,9,36,Core,,65.0,,,,,23.00,22.27,18.49,Cylinder height not reported. Assumed to be a 2:1 ratio based on photos for strength normalization. Significant deterioration present with measured carbonation depth of 48mm.
Boussahoua et al. (2023),B1_C2,Algeria,Element - In-situ,17532,TRUE,,,,,Direct,1,3290,Schmidt Hammer Type N34,,Horizontal,9,36,Core,,65.0,,,,,26.20,25.37,21.06,Cylinder height not reported. Assumed to be a 2:1 ratio based on photos for strength normalization. Significant deterioration present with measured carbonation depth of 26mm.
Boussahoua et al. (2023),B1_C3,Algeria,Element - In-situ,17532,TRUE,,,,,Direct,1,3410,Schmidt Hammer Type N34,,Horizontal,9,37,Core,,65.0,,,,,23.00,22.27,18.49,Cylinder height not reported. Assumed to be a 2:1 ratio based on photos for strength normalization. Significant deterioration present with measured carbonation depth of 31mm.
Boussahoua et al. (2023),B4_C6,Algeria,Element - In-situ,17532,TRUE,,,,,Direct,1,1630,Schmidt Hammer Type N34,,Horizontal,9,42,Core,,65.0,,,,,17.00,16.46,13.66,Cylinder height not reported. Assumed to be a 2:1 ratio based on photos for strength normalization. Significant deterioration present with measured carbonation depth of 29mm.
Boussahoua et al. (2023),B4_C7,Algeria,Element - In-situ,17532,TRUE,,,,,Direct,1,3640,Schmidt Hammer Type N34,,Horizontal,9,36,Core,,65.0,,,,,25.60,24.79,20.58,Cylinder height not reported. Assumed to be a 2:1 ratio based on photos for strength normalization. Significant deterioration present with measured carbonation depth of 21mm.
Boussahoua et al. (2023),B4_C8,Algeria,Element - In-situ,17532,TRUE,,,,,Direct,1,2630,Schmidt Hammer Type N34,,Horizontal,9,35,Core,,65.0,,,,,23.70,22.95,19.05,Cylinder height not reported. Assumed to be a 2:1 ratio based on photos for strength normalization. Significant deterioration present with measured carbonation depth of 21mm.
Boussahoua et al. (2023),B4_C9,Algeria,Element - In-situ,17532,TRUE,,,,,Direct,1,1630,Schmidt Hammer Type N34,,Horizontal,9,32,Core,,65.0,,,,,17.40,16.85,13.99,Cylinder height not reported. Assumed to be a 2:1 ratio based on photos for strength normalization. Significant deterioration present with measured carbonation depth of 20mm.
Boussahoua et al. (2023),B5_C10,Algeria,Element - In-situ,17532,TRUE,,,,,Direct,1,3690,Schmidt Hammer Type N34,,Horizontal,9,36,Core,,65.0,,,,,28.20,27.31,22.67,Cylinder height not reported. Assumed to be a 2:1 ratio based on photos for strength normalization. Significant deterioration present with measured carbonation depth of 14mm.
Boussahoua et al. (2023),B6_C11,Algeria,Element - In-situ,17532,TRUE,,,,,Direct,1,3420,Schmidt Hammer Type N34,,Horizontal,9,43,Core,,65.0,,,,,34.20,33.12,27.49,Cylinder height not reported. Assumed to be a 2:1 ratio based on photos for strength normalization. Significant deterioration present with measured carbonation depth of 14mm.
Boussahoua et al. (2023),B6_C12,Algeria,Element - In-situ,17532,TRUE,,,,,Direct,1,3160,Schmidt Hammer Type N34,,Horizontal,9,35,Core,,65.0,,,,,23.00,22.27,18.49,Cylinder height not reported. Assumed to be a 2:1 ratio based on photos for strength normalization. Significant deterioration present with measured carbonation depth of 31mm.
Boussahoua et al. (2023),B7_C13,Algeria,Element - In-situ,17532,TRUE,,,,,Direct,1,3710,Schmidt Hammer Type N34,,Horizontal,9,44,Core,,65.0,,,,,44.60,43.19,35.85,Cylinder height not reported. Assumed to be a 2:1 ratio based on photos for strength normalization. Significant deterioration present with measured carbonation depth of 32mm.
Boussahoua et al. (2023),B7_C16,Algeria,Element - In-situ,17532,TRUE,,,,,Direct,1,3690,Schmidt Hammer Type N34,,Horizontal,9,34,Core,,65.0,,,,,28.20,27.31,22.67,Cylinder height not reported. Assumed to be a 2:1 ratio based on photos for strength normalization. Significant deterioration present with measured carbonation depth of 17mm.
