Repository: bjhtud/MTL_in_MAT

# MTL_in_MAT

## 多任务情况

UHPC为核心数据集
测试集划分有两种方式：
1. 单任务测试集：针对每个任务，划分出该任务没有缺失标签的样本中的一部分作为测试集
   - 训练阶段：分任务训练，与其他任务(标签)的样本进行合并，这样就得到了一个训练集，这个训练集中特征和标签还是有缺失的
   - 训练出的模型：
     - 输入：特征 + 其他任务的标签
     - 输出：当前任务的标签
   - 测试阶段：使用该任务的测试集进行评估
   - 问题是：测试集中没有其他任务的标签，怎么办？

2. 多任务测试集：划分出所有任务都没有缺失标签的样本作为测试集
    - 训练阶段：使用其他样本作为训练集，这些样本中有缺失标签和缺失特征
    - 训练出的模型：
      - 输入：特征
      - 输出：所有任务的标签
    - 测试阶段：使用多任务测试集进行评估
    - 这样就能利用多个任务之间的关系进行预测
    - 缺点是：测试集会比较小，并且只能评估那些没有缺失标签的样本

##

File: data_set/huang/Huang_data_cs.txt
Sample1: [Composition: [Type of cement:1.0,water to cement ratio:0.45,Content of carbon nanotube (%):0.0,External diameter of carbon nanotube (nm):20.0,Length of carbon nanotube (μm):250.0,Functionalization method:2.0,Curing days:28.0,Curing temperature (℃):30.0,Dispersion method:1.0], Property: [Compressive strength MPa:52.3]]
Sample2: [Composition: [Type of cement:1.0,water to cement ratio:0.45,Content of carbon nanotube (%):0.5,External diameter of carbon nanotube (nm):20.0,Length of carbon nanotube (μm):250.0,Functionalization method:2.0,Curing days:28.0,Curing temperature (℃):30.0,Dispersion method:1.0], Property: [Compressive strength MPa:62.1]]
Sample3: [Composition: [Type of cement:1.0,water to cement ratio:0.2,Content of carbon nanotube (%):0.1,External diameter of carbon nanotube (nm):4.0,Length of carbon nanotube (μm):1.0,Functionalization method:1.0,Curing days:28.0,Curing temperature (℃):20.0,Dispersion method:2.0], Property: [Compressive strength MPa:101.2]]
Sample4: [Composition: [Type of cement:1.0,water to cement ratio:0.2,Content of carbon nanotube (%):0.5,External diameter of carbon nanotube (nm):4.0,Length of carbon nanotube (μm):1.0,Functionalization method:1.0,Curing days:28.0,Curing temperature (℃):20.0,Dispersion method:2.0], Property: [Compressive strength MPa:116.9]]
Sample5: [Composition: [Type of cement:1.0,water to cement ratio:0.2,Content of carbon nanotube (%):0.8,External diameter of carbon nanotube (nm):4.0,Length of carbon nanotube (μm):1.0,Functionalization method:1.0,Curing days:28.0,Curing temperature (℃):20.0,Dispersion method:2.0], Property: [Compressive strength MPa:74.1]]
Sample6: [Composition: [Type of cement:1.0,water to cement ratio:0.2,Content of carbon nanotube (%):0.1,External diameter of carbon nanotube (nm):20.0,Length of carbon nanotube (μm):1.0,Functionalization method:1.0,Curing days:28.0,Curing temperature (℃):20.0,Dispersion method:2.0], Property: [Compressive strength MPa:129.2]]
Sample7: [Composition: [Type of cement:1.0,water to cement ratio:0.2,Content of carbon nanotube (%):0.5,External diameter of carbon nanotube (nm):20.0,Length of carbon nanotube (μm):1.0,Functionalization method:1.0,Curing days:28.0,Curing temperature (℃):20.0,Dispersion method:2.0], Property: [Compressive strength MPa:136.4]]
Sample8: [Composition: [Type of cement:1.0,water to cement ratio:0.2,Content of carbon nanotube (%):0.8,External diameter of carbon nanotube (nm):20.0,Length of carbon nanotube (μm):1.0,Functionalization method:1.0,Curing days:28.0,Curing temperature (℃):20.0,Dispersion method:2.0], Property: [Compressive strength MPa:138.1]]
Sample9: [Composition: [Type of cement:1.0,water to cement ratio:0.2,Content of carbon nanotube (%):0.1,External diameter of carbon nanotube (nm):4.0,Length of carbon nanotube (μm):10.0,Functionalization method:1.0,Curing days:28.0,Curing temperature (℃):20.0,Dispersion method:2.0], Property: [Compressive strength MPa:116.2]]
Sample10: [Composition: [Type of cement:1.0,water to cement ratio:0.2,Content of carbon nanotube (%):0.5,External diameter of carbon nanotube (nm):4.0,Length of carbon nanotube (μm):10.0,Functionalization method:1.0,Curing days:28.0,Curing temperature (℃):20.0,Dispersion method:2.0], Property: [Compressive strength MPa:107.6]]
Sample11: [Composition: [Type of cement:1.0,water to cement ratio:0.2,Content of carbon nanotube (%):0.8,External diameter of carbon nanotube (nm):4.0,Length of carbon nanotube (μm):10.0,Functionalization method:1.0,Curing days:28.0,Curing temperature (℃):20.0,Dispersion method:2.0], Property: [Compressive strength MPa:113.2]]
Sample12: [Composition: [Type of cement:1.0,water to cement ratio:0.2,Content of carbon nanotube (%):0.1,External diameter of carbon nanotube (nm):20.0,Length of carbon nanotube (μm):10.0,Functionalization method:1.0,Curing days:28.0,Curing temperature (℃):20.0,Dispersion method:2.0], Property: [Compressive strength MPa:124.6]]
Sample13: [Composition: [Type of cement:1.0,water to cement ratio:0.2,Content of carbon nanotube (%):0.5,External diameter of carbon nanotube (nm):20.0,Length of carbon nanotube (μm):10.0,Functionalization method:1.0,Curing days:28.0,Curing temperature (℃):20.0,Dispersion method:2.0], Property: [Compressive strength MPa:110.7]]
Sample14: [Composition: [Type of cement:1.0,water to cement ratio:0.2,Content of carbon nanotube (%):0.8,External diameter of carbon nanotube (nm):20.0,Length of carbon nanotube (μm):10.0,Functionalization method:1.0,Curing days:28.0,Curing temperature (℃):20.0,Dispersion method:2.0], Property: [Compressive strength MPa:121.9]]
Sample15: [Composition: [Type of cement:1.0,water to cement ratio:0.2,Content of carbon nanotube (%):0.1,External diameter of carbon nanotube (nm):4.0,Length of carbon nanotube (μm):1.0,Functionalization method:3.0,Curing days:28.0,Curing temperature (℃):20.0,Dispersion method:2.0], Property: [Compressive strength MPa:90.8]]
Sample16: [Composition: [Type of cement:1.0,water to cement ratio:0.2,Content of carbon nanotube (%):0.5,External diameter of carbon nanotube (nm):4.0,Length of carbon nanotube (μm):1.0,Functionalization method:3.0,Curing days:28.0,Curing temperature (℃):20.0,Dispersion method:2.0], Property: [Compressive strength MPa:152.1]]
Sample17: [Composition: [Type of cement:1.0,water to cement ratio:0.2,Content of carbon nanotube (%):0.8,External diameter of carbon nanotube (nm):4.0,Length of carbon nanotube (μm):1.0,Functionalization method:3.0,Curing days:28.0,Curing temperature (℃):20.0,Dispersion method:2.0], Property: [Compressive strength MPa:93.2]]
Sample18: [Composition: [Type of cement:1.0,water to cement ratio:0.2,Content of carbon nanotube (%):0.1,External diameter of carbon nanotube (nm):4.0,Length of carbon nanotube (μm):1.0,Functionalization method:2.0,Curing days:28.0,Curing temperature (℃):20.0,Dispersion method:2.0], Property: [Compressive strength MPa:94.5]]
Sample19: [Composition: [Type of cement:1.0,water to cement ratio:0.2,Content of carbon nanotube (%):0.5,External diameter of carbon nanotube (nm):4.0,Length of carbon nanotube (μm):1.0,Functionalization method:2.0,Curing days:28.0,Curing temperature (℃):20.0,Dispersion method:2.0], Property: [Compressive strength MPa:134.8]]
Sample20: [Composition: [Type of cement:1.0,water to cement ratio:0.2,Content of carbon nanotube (%):0.8,External diameter of carbon nanotube (nm):4.0,Length of carbon nanotube (μm):1.0,Functionalization method:2.0,Curing days:28.0,Curing temperature (℃):20.0,Dispersion method:2.0], Property: [Compressive strength MPa:82.9]]
Sample21: [Composition: [Type of cement:1.0,water to cement ratio:0.2,Content of carbon nanotube (%):0.1,External diameter of carbon nanotube (nm):4.0,Length of carbon nanotube (μm):10.0,Functionalization method:3.0,Curing days:28.0,Curing temperature (℃):20.0,Dispersion method:2.0], Property: [Compressive strength MPa:122.6]]
Sample22: [Composition: [Type of cement:1.0,water to cement ratio:0.2,Content of carbon nanotube (%):0.5,External diameter of carbon nanotube (nm):4.0,Length of carbon nanotube (μm):10.0,Functionalization method:3.0,Curing days:28.0,Curing temperature (℃):20.0,Dispersion method:2.0], Property: [Compressive strength MPa:154.4]]
Sample23: [Composition: [Type of cement:1.0,water to cement ratio:0.2,Content of carbon nanotube (%):0.8,External diameter of carbon nanotube (nm):4.0,Length of carbon nanotube (μm):10.0,Functionalization method:3.0,Curing days:28.0,Curing temperature (℃):20.0,Dispersion method:2.0], Property: [Compressive strength MPa:120.4]]
Sample24: [Composition: [Type of cement:1.0,water to cement ratio:0.2,Content of carbon nanotube (%):0.1,External diameter of carbon nanotube (nm):4.0,Length of carbon nanotube (μm):10.0,Functionalization method:2.0,Curing days:28.0,Curing temperature (℃):20.0,Dispersion method:2.0], Property: [Compressive strength MPa:129.1]]
Sample25: [Composition: [Type of cement:1.0,water to cement ratio:0.2,Content of carbon nanotube (%):0.5,External diameter of carbon nanotube (nm):4.0,Length of carbon nanotube (μm):10.0,Functionalization method:2.0,Curing days:28.0,Curing temperature (℃):20.0,Dispersion method:2.0], Property: [Compressive strength MPa:139.1]]
Sample26: [Composition: [Type of cement:1.0,water to cement ratio:0.2,Content of carbon nanotube (%):0.8,External diameter of carbon nanotube (nm):4.0,Length of carbon nanotube (μm):10.0,Functionalization method:2.0,Curing days:28.0,Curing temperature (℃):20.0,Dispersion method:2.0], Property: [Compressive strength MPa:141.5]]
Sample27: [Composition: [Type of cement:1.0,water to cement ratio:0.33,Content of carbon nanotube (%):0.0,External diameter of carbon nanotube (nm):40.0,Length of carbon nanotube (μm):10.0,Functionalization method:1.0,Curing days:28.0,Curing temperature (℃):20.0,Dispersion method:3.0], Property: [Compressive strength MPa:84.8]]
Sample28: [Composition: [Type of cement:1.0,water to cement ratio:0.33,Content of carbon nanotube (%):0.025,External diameter of carbon nanotube (nm):40.0,Length of carbon nanotube (μm):10.0,Functionalization method:1.0,Curing days:28.0,Curing temperature (℃):20.0,Dispersion method:3.0], Property: [Compressive strength MPa:90.1]]
Sample29: [Composition: [Type of cement:1.0,water to cement ratio:0.33,Content of carbon nanotube (%):0.05,External diameter of carbon nanotube (nm):40.0,Length of carbon nanotube (μm):10.0,Functionalization method:1.0,Curing days:28.0,Curing temperature (℃):20.0,Dispersion method:3.0], Property: [Compressive strength MPa:95.6]]
Sample30: [Composition: [Type of cement:1.0,water to cement ratio:0.33,Content of carbon nanotube (%):0.1,External diameter of carbon nanotube (nm):40.0,Length of carbon nanotube (μm):10.0,Functionalization method:1.0,Curing days:28.0,Curing temperature (℃):20.0,Dispersion method:3.0], Property: [Compressive strength MPa:97.2]]
Sample31: [Composition: [Type of cement:1.0,water to cement ratio:0.35,Content of carbon nanotube (%):0.0,External diameter of carbon nanotube (nm):30.0,Length of carbon nanotube (μm):10.0,Functionalization method:1.0,Curing days:28.0,Curing temperature (℃):25.0,Dispersion method:4.0], Property: [Compressive strength MPa:77.4]]
Sample32: [Composition: [Type of cement:1.0,water to cement ratio:0.35,Content of carbon nanotube (%):0.05,External diameter of carbon nanotube (nm):30.0,Length of carbon nanotube (μm):10.0,Functionalization method:1.0,Curing days:28.0,Curing temperature (℃):25.0,Dispersion method:4.0], Property: [Compressive strength MPa:82.9]]
Sample33: [Composition: [Type of cement:1.0,water to cement ratio:0.35,Content of carbon nanotube (%):0.08,External diameter of carbon nanotube (nm):30.0,Length of carbon nanotube (μm):10.0,Functionalization method:1.0,Curing days:28.0,Curing temperature (℃):25.0,Dispersion method:4.0], Property: [Compressive strength MPa:83.1]]
Sample34: [Composition: [Type of cement:1.0,water to cement ratio:0.35,Content of carbon nanotube (%):0.1,External diameter of carbon nanotube (nm):30.0,Length of carbon nanotube (μm):10.0,Functionalization method:1.0,Curing days:28.0,Curing temperature (℃):25.0,Dispersion method:4.0], Property: [Compressive strength MPa:84.5]]
Sample35: [Composition: [Type of cement:1.0,water to cement ratio:0.35,Content of carbon nanotube (%):0.12,External diameter of carbon nanotube (nm):30.0,Length of carbon nanotube (μm):10.0,Functionalization method:1.0,Curing days:28.0,Curing temperature (℃):25.0,Dispersion method:4.0], Property: [Compressive strength MPa:80.8]]
Sample36: [Composition: [Type of cement:1.0,water to cement ratio:0.35,Content of carbon nanotube (%):0.15,External diameter of carbon nanotube (nm):30.0,Length of carbon nanotube (μm):10.0,Functionalization method:1.0,Curing days:28.0,Curing temperature (℃):25.0,Dispersion method:4.0], Property: [Compressive strength MPa:73.0]]
Sample37: [Composition: [Type of cement:1.0,water to cement ratio:0.4,Content of carbon nanotube (%):0.5,External diameter of carbon nanotube (nm):20.0,Length of carbon nanotube (μm):500.0,Functionalization method:5.0,Curing days:28.0,Curing temperature (℃):30.0,Dispersion method:5.0], Property: [Compressive strength MPa:69.4]]
Sample38: [Composition: [Type of cement:1.0,water to cement ratio:0.4,Content of carbon nanotube (%):0.5,External diameter of carbon nanotube (nm):20.0,Length of carbon nanotube (μm):500.0,Functionalization method:1.0,Curing days:28.0,Curing temperature (℃):30.0,Dispersion method:5.0], Property: [Compressive strength MPa:72.1]]
Sample39: [Composition: [Type of cement:1.0,water to cement ratio:0.4,Content of carbon nanotube (%):0.03,External diameter of carbon nanotube (nm):20.0,Length of carbon nanotube (μm):30.0,Functionalization method:1.0,Curing days:3.0,Curing temperature (℃):25.0,Dispersion method:2.0], Property: [Compressive strength MPa:43.1]]
Sample40: [Composition: [Type of cement:1.0,water to cement ratio:0.4,Content of carbon nanotube (%):0.03,External diameter of carbon nanotube (nm):30.0,Length of carbon nanotube (μm):30.0,Functionalization method:1.0,Curing days:3.0,Curing temperature (℃):25.0,Dispersion method:2.0], Property: [Compressive strength MPa:40.1]]
Sample41: [Composition: [Type of cement:1.0,water to cement ratio:0.4,Content of carbon nanotube (%):0.03,External diameter of carbon nanotube (nm):50.0,Length of carbon nanotube (μm):30.0,Functionalization method:1.0,Curing days:3.0,Curing temperature (℃):25.0,Dispersion method:2.0], Property: [Compressive strength MPa:39.6]]
Sample42: [Composition: [Type of cement:1.0,water to cement ratio:0.4,Content of carbon nanotube (%):0.03,External diameter of carbon nanotube (nm):20.0,Length of carbon nanotube (μm):30.0,Functionalization method:1.0,Curing days:7.0,Curing temperature (℃):25.0,Dispersion method:2.0], Property: [Compressive strength MPa:56.7]]
Sample43: [Composition: [Type of cement:1.0,water to cement ratio:0.4,Content of carbon nanotube (%):0.03,External diameter of carbon nanotube (nm):30.0,Length of carbon nanotube (μm):30.0,Functionalization method:1.0,Curing days:7.0,Curing temperature (℃):25.0,Dispersion method:2.0], Property: [Compressive strength MPa:56.0]]
Sample44: [Composition: [Type of cement:1.0,water to cement ratio:0.4,Content of carbon nanotube (%):0.03,External diameter of carbon nanotube (nm):50.0,Length of carbon nanotube (μm):30.0,Functionalization method:1.0,Curing days:7.0,Curing temperature (℃):25.0,Dispersion method:2.0], Property: [Compressive strength MPa:53.2]]
Sample45: [Composition: [Type of cement:1.0,water to cement ratio:0.4,Content of carbon nanotube (%):0.03,External diameter of carbon nanotube (nm):20.0,Length of carbon nanotube (μm):30.0,Functionalization method:1.0,Curing days:28.0,Curing temperature (℃):25.0,Dispersion method:2.0], Property: [Compressive strength MPa:72.2]]
Sample46: [Composition: [Type of cement:1.0,water to cement ratio:0.4,Content of carbon nanotube (%):0.03,External diameter of carbon nanotube (nm):30.0,Length of carbon nanotube (μm):30.0,Functionalization method:1.0,Curing days:28.0,Curing temperature (℃):25.0,Dispersion method:2.0], Property: [Compressive strength MPa:73.6]]
Sample47: [Composition: [Type of cement:1.0,water to cement ratio:0.4,Content of carbon nanotube (%):0.03,External diameter of carbon nanotube (nm):50.0,Length of carbon nanotube (μm):30.0,Functionalization method:1.0,Curing days:28.0,Curing temperature (℃):25.0,Dispersion method:2.0], Property: [Compressive strength MPa:68.6]]
Sample48: [Composition: [Type of cement:1.0,water to cement ratio:0.4,Content of carbon nanotube (%):0.08,External diameter of carbon nanotube (nm):20.0,Length of carbon nanotube (μm):30.0,Functionalization method:1.0,Curing days:3.0,Curing temperature (℃):25.0,Dispersion method:2.0], Property: [Compressive strength MPa:43.8]]
Sample49: [Composition: [Type of cement:1.0,water to cement ratio:0.4,Content of carbon nanotube (%):0.08,External diameter of carbon nanotube (nm):30.0,Length of carbon nanotube (μm):30.0,Functionalization method:1.0,Curing days:3.0,Curing temperature (℃):25.0,Dispersion method:2.0], Property: [Compressive strength MPa:42.4]]
Sample50: [Composition: [Type of cement:1.0,water to cement ratio:0.4,Content of carbon nanotube (%):0.08,External diameter of carbon nanotube (nm):50.0,Length of carbon nanotube (μm):30.0,Functionalization method:1.0,Curing days:3.0,Curing temperature (℃):25.0,Dispersion method:2.0], Property: [Compressive strength MPa:39.4]]
Sample51: [Composition: [Type of cement:1.0,water to cement ratio:0.4,Content of carbon nanotube (%):0.08,External diameter of carbon nanotube (nm):20.0,Length of carbon nanotube (μm):30.0,Functionalization method:1.0,Curing days:7.0,Curing temperature (℃):25.0,Dispersion method:2.0], Property: [Compressive strength MPa:52.5]]
Sample52: [Composition: [Type of cement:1.0,water to cement ratio:0.4,Content of carbon nanotube (%):0.08,External diameter of carbon nanotube (nm):30.0,Length of carbon nanotube (μm):30.0,Functionalization method:1.0,Curing days:7.0,Curing temperature (℃):25.0,Dispersion method:2.0], Property: [Compressive strength MPa:52.5]]
Sample53: [Composition: [Type of cement:1.0,water to cement ratio:0.4,Content of carbon nanotube (%):0.08,External diameter of carbon nanotube (nm):50.0,Length of carbon nanotube (μm):30.0,Functionalization method:1.0,Curing days:7.0,Curing temperature (℃):25.0,Dispersion method:2.0], Property: [Compressive strength MPa:43.6]]
Sample54: [Composition: [Type of cement:1.0,water to cement ratio:0.4,Content of carbon nanotube (%):0.08,External diameter of carbon nanotube (nm):20.0,Length of carbon nanotube (μm):30.0,Functionalization method:1.0,Curing days:28.0,Curing temperature (℃):25.0,Dispersion method:2.0], Property: [Compressive strength MPa:65.6]]
Sample55: [Composition: [Type of cement:1.0,water to cement ratio:0.4,Content of carbon nanotube (%):0.08,External diameter of carbon nanotube (nm):30.0,Length of carbon nanotube (μm):30.0,Functionalization method:1.0,Curing days:28.0,Curing temperature (℃):25.0,Dispersion method:2.0], Property: [Compressive strength MPa:64.9]]
Sample56: [Composition: [Type of cement:1.0,water to cement ratio:0.4,Content of carbon nanotube (%):0.08,External diameter of carbon nanotube (nm):50.0,Length of carbon nanotube (μm):30.0,Functionalization method:1.0,Curing days:28.0,Curing temperature (℃):25.0,Dispersion method:2.0], Property: [Compressive strength MPa:63.5]]
Sample57: [Composition: [Type of cement:1.0,water to cement ratio:0.4,Content of carbon nanotube (%):0.15,External diameter of carbon nanotube (nm):20.0,Length of carbon nanotube (μm):30.0,Functionalization method:1.0,Curing days:3.0,Curing temperature (℃):25.0,Dispersion method:2.0], Property: [Compressive strength MPa:35.2]]
Sample58: [Composition: [Type of cement:1.0,water to cement ratio:0.4,Content of carbon nanotube (%):0.15,External diameter of carbon nanotube (nm):30.0,Length of carbon nanotube (μm):30.0,Functionalization method:1.0,Curing days:3.0,Curing temperature (℃):25.0,Dispersion method:2.0], Property: [Compressive strength MPa:43.2]]
Sample59: [Composition: [Type of cement:1.0,water to cement ratio:0.4,Content of carbon nanotube (%):0.15,External diameter of carbon nanotube (nm):50.0,Length of carbon nanotube (μm):30.0,Functionalization method:1.0,Curing days:3.0,Curing temperature (℃):25.0,Dispersion method:2.0], Property: [Compressive strength MPa:35.7]]
Sample60: [Composition: [Type of cement:1.0,water to cement ratio:0.4,Content of carbon nanotube (%):0.15,External diameter of carbon nanotube (nm):20.0,Length of carbon nanotube (μm):30.0,Functionalization method:1.0,Curing days:7.0,Curing temperature (℃):25.0,Dispersion method:2.0], Property: [Compressive strength MPa:63.9]]
Sample61: [Composition: [Type of cement:1.0,water to cement ratio:0.4,Content of carbon nanotube (%):0.15,External diameter of carbon nanotube (nm):30.0,Length of carbon nanotube (μm):30.0,Functionalization method:1.0,Curing days:7.0,Curing temperature (℃):25.0,Dispersion method:2.0], Property: [Compressive strength MPa:56.9]]
Sample62: [Composition: [Type of cement:1.0,water to cement ratio:0.4,Content of carbon nanotube (%):0.15,External diameter of carbon nanotube (nm):50.0,Length of carbon nanotube (μm):30.0,Functionalization method:1.0,Curing days:7.0,Curing temperature (℃):25.0,Dispersion method:2.0], Property: [Compressive strength MPa:58.3]]
Sample63: [Composition: [Type of cement:1.0,water to cement ratio:0.4,Content of carbon nanotube (%):0.15,External diameter of carbon nanotube (nm):20.0,Length of carbon nanotube (μm):30.0,Functionalization method:1.0,Curing days:28.0,Curing temperature (℃):25.0,Dispersion method:2.0], Property: [Compressive strength MPa:82.2]]
Sample64: [Composition: [Type of cement:1.0,water to cement ratio:0.4,Content of carbon nanotube (%):0.15,External diameter of carbon nanotube (nm):30.0,Length of carbon nanotube (μm):30.0,Functionalization method:1.0,Curing days:28.0,Curing temperature (℃):25.0,Dispersion method:2.0], Property: [Compressive strength MPa:78.0]]
Sample65: [Composition: [Type of cement:1.0,water to cement ratio:0.4,Content of carbon nanotube (%):0.15,External diameter of carbon nanotube (nm):50.0,Length of carbon nanotube (μm):30.0,Functionalization method:1.0,Curing days:28.0,Curing temperature (℃):25.0,Dispersion method:2.0], Property: [Compressive strength MPa:81.0]]
Sample66: [Composition: [Type of cement:1.0,water to cement ratio:0.4,Content of carbon nanotube (%):0.25,External diameter of carbon nanotube (nm):20.0,Length of carbon nanotube (μm):30.0,Functionalization method:1.0,Curing days:3.0,Curing temperature (℃):25.0,Dispersion method:2.0], Property: [Compressive strength MPa:44.0]]
Sample67: [Composition: [Type of cement:1.0,water to cement ratio:0.4,Content of carbon nanotube (%):0.25,External diameter of carbon nanotube (nm):30.0,Length of carbon nanotube (μm):30.0,Functionalization method:1.0,Curing days:3.0,Curing temperature (℃):25.0,Dispersion method:2.0], Property: [Compressive strength MPa:40.7]]
Sample68: [Composition: [Type of cement:1.0,water to cement ratio:0.4,Content of carbon nanotube (%):0.25,External diameter of carbon nanotube (nm):50.0,Length of carbon nanotube (μm):30.0,Functionalization method:1.0,Curing days:3.0,Curing temperature (℃):25.0,Dispersion method:2.0], Property: [Compressive strength MPa:41.2]]
Sample69: [Composition: [Type of cement:1.0,water to cement ratio:0.4,Content of carbon nanotube (%):0.25,External diameter of carbon nanotube (nm):20.0,Length of carbon nanotube (μm):30.0,Functionalization method:1.0,Curing days:7.0,Curing temperature (℃):25.0,Dispersion method:2.0], Property: [Compressive strength MPa:62.4]]
Sample70: [Composition: [Type of cement:1.0,water to cement ratio:0.4,Content of carbon nanotube (%):0.25,External diameter of carbon nanotube (nm):30.0,Length of carbon nanotube (μm):30.0,Functionalization method:1.0,Curing days:7.0,Curing temperature (℃):25.0,Dispersion method:2.0], Property: [Compressive strength MPa:59.4]]
Sample71: [Composition: [Type of cement:1.0,water to cement ratio:0.4,Content of carbon nanotube (%):0.25,External diameter of carbon nanotube (nm):50.0,Length of carbon nanotube (μm):30.0,Functionalization method:1.0,Curing days:7.0,Curing temperature (℃):25.0,Dispersion method:2.0], Property: [Compressive strength MPa:57.3]]
Sample72: [Composition: [Type of cement:1.0,water to cement ratio:0.4,Content of carbon nanotube (%):0.25,External diameter of carbon nanotube (nm):20.0,Length of carbon nanotube (μm):30.0,Functionalization method:1.0,Curing days:28.0,Curing temperature (℃):25.0,Dispersion method:2.0], Property: [Compressive strength MPa:84.1]]
Sample73: [Composition: [Type of cement:1.0,water to cement ratio:0.4,Content of carbon nanotube (%):0.25,External diameter of carbon nanotube (nm):30.0,Length of carbon nanotube (μm):30.0,Functionalization method:1.0,Curing days:28.0,Curing temperature (℃):25.0,Dispersion method:2.0], Property: [Compressive strength MPa:82.5]]
Sample74: [Composition: [Type of cement:1.0,water to cement ratio:0.4,Content of carbon nanotube (%):0.25,External diameter of carbon nanotube (nm):50.0,Length of carbon nanotube (μm):30.0,Functionalization method:1.0,Curing days:28.0,Curing temperature (℃):25.0,Dispersion method:2.0], Property: [Compressive strength MPa:82.0]]
Sample75: [Composition: [Type of cement:1.0,water to cement ratio:0.4,Content of carbon nanotube (%):0.03,External diameter of carbon nanotube (nm):20.0,Length of carbon nanotube (μm):1.0,Functionalization method:1.0,Curing days:3.0,Curing temperature (℃):25.0,Dispersion method:2.0], Property: [Compressive strength MPa:42.0]]
Sample76: [Composition: [Type of cement:1.0,water to cement ratio:0.4,Content of carbon nanotube (%):0.08,External diameter of carbon nanotube (nm):20.0,Length of carbon nanotube (μm):1.0,Functionalization method:1.0,Curing days:3.0,Curing temperature (℃):25.0,Dispersion method:2.0], Property: [Compressive strength MPa:39.5]]
Sample77: [Composition: [Type of cement:1.0,water to cement ratio:0.4,Content of carbon nanotube (%):0.15,External diameter of carbon nanotube (nm):20.0,Length of carbon nanotube (μm):1.0,Functionalization method:1.0,Curing days:3.0,Curing temperature (℃):25.0,Dispersion method:2.0], Property: [Compressive strength MPa:40.4]]
Sample78: [Composition: [Type of cement:1.0,water to cement ratio:0.4,Content of carbon nanotube (%):0.25,External diameter of carbon nanotube (nm):20.0,Length of carbon nanotube (μm):1.0,Functionalization method:1.0,Curing days:3.0,Curing temperature (℃):25.0,Dispersion method:2.0], Property: [Compressive strength MPa:42.1]]
Sample79: [Composition: [Type of cement:1.0,water to cement ratio:0.4,Content of carbon nanotube (%):0.03,External diameter of carbon nanotube (nm):20.0,Length of carbon nanotube (μm):1.0,Functionalization method:1.0,Curing days:7.0,Curing temperature (℃):25.0,Dispersion method:2.0], Property: [Compressive strength MPa:58.7]]
Sample80: [Composition: [Type of cement:1.0,water to cement ratio:0.4,Content of carbon nanotube (%):0.08,External diameter of carbon nanotube (nm):20.0,Length of carbon nanotube (μm):1.0,Functionalization method:1.0,Curing days:7.0,Curing temperature (℃):25.0,Dispersion method:2.0], Property: [Compressive strength MPa:51.4]]
Sample81: [Composition: [Type of cement:1.0,water to cement ratio:0.4,Content of carbon nanotube (%):0.15,External diameter of carbon nanotube (nm):20.0,Length of carbon nanotube (μm):1.0,Functionalization method:1.0,Curing days:7.0,Curing temperature (℃):25.0,Dispersion method:2.0], Property: [Compressive strength MPa:58.0]]
Sample82: [Composition: [Type of cement:1.0,water to cement ratio:0.4,Content of carbon nanotube (%):0.25,External diameter of carbon nanotube (nm):20.0,Length of carbon nanotube (μm):1.0,Functionalization method:1.0,Curing days:7.0,Curing temperature (℃):25.0,Dispersion method:2.0], Property: [Compressive strength MPa:64.0]]
Sample83: [Composition: [Type of cement:1.0,water to cement ratio:0.4,Content of carbon nanotube (%):0.03,External diameter of carbon nanotube (nm):20.0,Length of carbon nanotube (μm):1.0,Functionalization method:1.0,Curing days:28.0,Curing temperature (℃):25.0,Dispersion method:2.0], Property: [Compressive strength MPa:74.7]]
Sample84: [Composition: [Type of cement:1.0,water to cement ratio:0.4,Content of carbon nanotube (%):0.08,External diameter of carbon nanotube (nm):20.0,Length of carbon nanotube (μm):1.0,Functionalization method:1.0,Curing days:28.0,Curing temperature (℃):25.0,Dispersion method:2.0], Property: [Compressive strength MPa:64.3]]
Sample85: [Composition: [Type of cement:1.0,water to cement ratio:0.4,Content of carbon nanotube (%):0.15,External diameter of carbon nanotube (nm):20.0,Length of carbon nanotube (μm):1.0,Functionalization method:1.0,Curing days:28.0,Curing temperature (℃):25.0,Dispersion method:2.0], Property: [Compressive strength MPa:74.9]]
Sample86: [Composition: [Type of cement:1.0,water to cement ratio:0.4,Content of carbon nanotube (%):0.25,External diameter of carbon nanotube (nm):20.0,Length of carbon nanotube (μm):1.0,Functionalization method:1.0,Curing days:28.0,Curing temperature (℃):25.0,Dispersion method:2.0], Property: [Compressive strength MPa:81.8]]
Sample87: [Composition: [Type of cement:2.0,water to cement ratio:0.5,Content of carbon nanotube (%):0.0,External diameter of carbon nanotube (nm):4.0,Length of carbon nanotube (μm):2.0,Functionalization method:1.0,Curing days:7.0,Curing temperature (℃):20.0,Dispersion method:1.0], Property: [Compressive strength MPa:36.9]]
Sample88: [Composition: [Type of cement:2.0,water to cement ratio:0.5,Content of carbon nanotube (%):0.05,External diameter of carbon nanotube (nm):4.0,Length of carbon nanotube (μm):2.0,Functionalization method:1.0,Curing days:7.0,Curing temperature (℃):20.0,Dispersion method:1.0], Property: [Compressive strength MPa:35.1]]
Sample89: [Composition: [Type of cement:2.0,water to cement ratio:0.5,Content of carbon nanotube (%):0.1,External diameter of carbon nanotube (nm):4.0,Length of carbon nanotube (μm):2.0,Functionalization method:1.0,Curing days:7.0,Curing temperature (℃):20.0,Dispersion method:1.0], Property: [Compressive strength MPa:32.0]]
Sample90: [Composition: [Type of cement:2.0,water to cement ratio:0.5,Content of carbon nanotube (%):0.25,External diameter of carbon nanotube (nm):4.0,Length of carbon nanotube (μm):2.0,Functionalization method:1.0,Curing days:7.0,Curing temperature (℃):20.0,Dispersion method:1.0], Property: [Compressive strength MPa:35.4]]
Sample91: [Composition: [Type of cement:2.0,water to cement ratio:0.5,Content of carbon nanotube (%):0.5,External diameter of carbon nanotube (nm):4.0,Length of carbon nanotube (μm):2.0,Functionalization method:1.0,Curing days:7.0,Curing temperature (℃):20.0,Dispersion method:1.0], Property: [Compressive strength MPa:27.3]]
Sample92: [Composition: [Type of cement:2.0,water to cement ratio:0.5,Content of carbon nanotube (%):0.0,External diameter of carbon nanotube (nm):4.0,Length of carbon nanotube (μm):2.0,Functionalization method:1.0,Curing days:28.0,Curing temperature (℃):20.0,Dispersion method:1.0], Property: [Compressive strength MPa:49.7]]
Sample93: [Composition: [Type of cement:2.0,water to cement ratio:0.5,Content of carbon nanotube (%):0.05,External diameter of carbon nanotube (nm):4.0,Length of carbon nanotube (μm):2.0,Functionalization method:1.0,Curing days:28.0,Curing temperature (℃):20.0,Dispersion method:1.0], Property: [Compressive strength MPa:57.3]]
Sample94: [Composition: [Type of cement:2.0,water to cement ratio:0.5,Content of carbon nanotube (%):0.1,External diameter of carbon nanotube (nm):4.0,Length of carbon nanotube (μm):2.0,Functionalization method:1.0,Curing days:28.0,Curing temperature (℃):20.0,Dispersion method:1.0], Property: [Compressive strength MPa:52.3]]
Sample95: [Composition: [Type of cement:2.0,water to cement ratio:0.5,Content of carbon nanotube (%):0.25,External diameter of carbon nanotube (nm):4.0,Length of carbon nanotube (μm):2.0,Functionalization method:1.0,Curing days:28.0,Curing temperature (℃):20.0,Dispersion method:1.0], Property: [Compressive strength MPa:54.0]]
Sample96: [Composition: [Type of cement:2.0,water to cement ratio:0.5,Content of carbon nanotube (%):0.5,External diameter of carbon nanotube (nm):4.0,Length of carbon nanotube (μm):2.0,Functionalization method:1.0,Curing days:28.0,Curing temperature (℃):20.0,Dispersion method:1.0], Property: [Compressive strength MPa:52.0]]
Sample97: [Composition: [Type of cement:1.0,water to cement ratio:0.45,Content of carbon nanotube (%):0.0,External diameter of carbon nanotube (nm):10.0,Length of carbon nanotube (μm):10.0,Functionalization method:1.0,Curing days:28.0,Curing temperature (℃):23.0,Dispersion method:5.0], Property: [Compressive strength MPa:53.9]]
Sample98: [Composition: [Type of cement:1.0,water to cement ratio:0.45,Content of carbon nanotube (%):0.044,External diameter of carbon nanotube (nm):10.0,Length of carbon nanotube (μm):10.0,Functionalization method:1.0,Curing days:28.0,Curing temperature (℃):23.0,Dispersion method:5.0], Property: [Compressive strength MPa:56.2]]
Sample99: [Composition: [Type of cement:1.0,water to cement ratio:0.45,Content of carbon nanotube (%):0.088,External diameter of carbon nanotube (nm):10.0,Length of carbon nanotube (μm):10.0,Functionalization method:1.0,Curing days:28.0,Curing temperature (℃):23.0,Dispersion method:5.0], Property: [Compressive strength MPa:54.9]]
Sample100: [Composition: [Type of cement:1.0,water to cement ratio:0.45,Content of carbon nanotube (%):0.1,External diameter of carbon nanotube (nm):10.0,Length of carbon nanotube (μm):10.0,Functionalization method:1.0,Curing days:28.0,Curing temperature (℃):23.0,Dispersion method:5.0], Property: [Compressive strength MPa:58.2]]
Sample101: [Composition: [Type of cement:1.0,water to cement ratio:0.45,Content of carbon nanotube (%):0.2,External diameter of carbon nanotube (nm):10.0,Length of carbon nanotube (μm):10.0,Functionalization method:1.0,Curing days:28.0,Curing temperature (℃):23.0,Dispersion method:5.0], Property: [Compressive strength MPa:54.9]]
Sample102: [Composition: [Type of cement:1.0,water to cement ratio:0.45,Content of carbon nanotube (%):0.3,External diameter of carbon nanotube (nm):10.0,Length of carbon nanotube (μm):10.0,Functionalization method:1.0,Curing days:28.0,Curing temperature (℃):23.0,Dispersion method:5.0], Property: [Compressive strength MPa:56.2]]
Sample103: [Composition: [Type of cement:1.0,water to cement ratio:0.45,Content of carbon nanotube (%):0.044,External diameter of carbon nanotube (nm):10.0,Length of carbon nanotube (μm):10.0,Functionalization method:2.0,Curing days:28.0,Curing temperature (℃):23.0,Dispersion method:5.0], Property: [Compressive strength MPa:55.3]]
Sample104: [Composition: [Type of cement:1.0,water to cement ratio:0.45,Content of carbon nanotube (%):0.088,External diameter of carbon nanotube (nm):10.0,Length of carbon nanotube (μm):10.0,Functionalization method:2.0,Curing days:28.0,Curing temperature (℃):23.0,Dispersion method:5.0], Property: [Compressive strength MPa:55.3]]
Sample105: [Composition: [Type of cement:1.0,water to cement ratio:0.45,Content of carbon nanotube (%):0.1,External diameter of carbon nanotube (nm):10.0,Length of carbon nanotube (μm):10.0,Functionalization method:2.0,Curing days:28.0,Curing temperature (℃):23.0,Dispersion method:5.0], Property: [Compressive strength MPa:55.6]]
Sample106: [Composition: [Type of cement:1.0,water to cement ratio:0.45,Content of carbon nanotube (%):0.2,External diameter of carbon nanotube (nm):10.0,Length of carbon nanotube (μm):10.0,Functionalization method:2.0,Curing days:28.0,Curing temperature (℃):23.0,Dispersion method:5.0], Property: [Compressive strength MPa:54.3]]
Sample107: [Composition: [Type of cement:1.0,water to cement ratio:0.45,Content of carbon nanotube (%):0.3,External diameter of carbon nanotube (nm):10.0,Length of carbon nanotube (μm):10.0,Functionalization method:2.0,Curing days:28.0,Curing temperature (℃):23.0,Dispersion method:5.0], Property: [Compressive strength MPa:49.7]]
Sample108: [Composition: [Type of cement:1.0,water to cement ratio:0.4,Content of carbon nanotube (%):0.0,External diameter of carbon nanotube (nm):10.0,Length of carbon nanotube (μm):30.0,Functionalization method:1.0,Curing days:28.0,Curing temperature (℃):23.0,Dispersion method:2.0], Property: [Compressive strength MPa:74.9]]
Sample109: [Composition: [Type of cement:1.0,water to cement ratio:0.4,Content of carbon nanotube (%):0.03,External diameter of carbon nanotube (nm):10.0,Length of carbon nanotube (μm):30.0,Functionalization method:1.0,Curing days:28.0,Curing temperature (℃):23.0,Dispersion method:2.0], Property: [Compressive strength MPa:82.2]]
Sample110: [Composition: [Type of cement:1.0,water to cement ratio:0.4,Content of carbon nanotube (%):0.08,External diameter of carbon nanotube (nm):10.0,Length of carbon nanotube (μm):30.0,Functionalization method:1.0,Curing days:28.0,Curing temperature (℃):23.0,Dispersion method:2.0], Property: [Compressive strength MPa:80.0]]
Sample111: [Composition: [Type of cement:1.0,water to cement ratio:0.4,Content of carbon nanotube (%):0.15,External diameter of carbon nanotube (nm):10.0,Length of carbon nanotube (μm):30.0,Functionalization method:1.0,Curing days:28.0,Curing temperature (℃):23.0,Dispersion method:2.0], Property: [Compressive strength MPa:86.0]]
Sample112: [Composition: [Type of cement:1.0,water to cement ratio:0.4,Content of carbon nanotube (%):0.25,External diameter of carbon nanotube (nm):10.0,Length of carbon nanotube (μm):30.0,Functionalization method:1.0,Curing days:28.0,Curing temperature (℃):23.0,Dispersion method:2.0], Property: [Compressive strength MPa:91.4]]
Sample113: [Composition: [Type of cement:1.0,water to cement ratio:0.4,Content of carbon nanotube (%):0.35,External diameter of carbon nanotube (nm):10.0,Length of carbon nanotube (μm):30.0,Functionalization method:1.0,Curing days:28.0,Curing temperature (℃):23.0,Dispersion method:2.0], Property: [Compressive strength MPa:89.8]]
Sample114: [Composition: [Type of cement:1.0,water to cement ratio:0.4,Content of carbon nanotube (%):0.5,External diameter of carbon nanotube (nm):10.0,Length of carbon nanotube (μm):30.0,Functionalization method:1.0,Curing days:28.0,Curing temperature (℃):23.0,Dispersion method:2.0], Property: [Compressive strength MPa:94.3]]

File: data_set/huang/Huang_data_cs_description.txt
This experiment focuses on carbon nanotube (CNT)-reinforced cement composites. By systematically adjusting nine key parameters—including cement type, water-to-cement ratio, CNT content, external diameter, length, functionalization method, curing age, curing temperature, and dispersion method—multiple groups of samples with different compositions and processing conditions were prepared. The compressive strength of each sample was measured. Specifically, cement type 1 refers to ordinary Portland cement with Class 42.5 R, and cement type 2 refers to Portland cement with Class 52.5 R. For the functionalization method: 1 indicates no functionalization, 2 indicates functionalization in carboxyl solution, 3 indicates functionalization in hydroxyl solution, and 4 indicates functionalization in other acid solutions. For the dispersion method: 1 indicates no dispersion, 2 indicates sonication in polycarboxylate solution, 3 indicates sonication in TNWDIS (an aromatic modified polyethylene glycol ether), 4 indicates sonication in gum arabic, and 5 indicates sonication in water.

File: data_set/huang/Huang_data_fs.txt
Sample1: [Composition: [Type of cement:1.0,water to cement ratio:0.45,Content of carbon nanotube (%):0.0,External diameter of carbon nanotube (nm):20.0,Length of carbon nanotube (μm):250.0,Functionalization method:2.0,Curing days:28.0,Curing temperature (℃):30.0,Dispersion method:1.0], Property: [Flexural strength MPa:6.7]]
Sample2: [Composition: [Type of cement:1.0,water to cement ratio:0.45,Content of carbon nanotube (%):0.5,External diameter of carbon nanotube (nm):20.0,Length of carbon nanotube (μm):250.0,Functionalization method:2.0,Curing days:28.0,Curing temperature (℃):30.0,Dispersion method:1.0], Property: [Flexural strength MPa:8.4]]
Sample3: [Composition: [Type of cement:1.0,water to cement ratio:0.2,Content of carbon nanotube (%):0.1,External diameter of carbon nanotube (nm):4.0,Length of carbon nanotube (μm):1.0,Functionalization method:1.0,Curing days:28.0,Curing temperature (℃):20.0,Dispersion method:2.0], Property: [Flexural strength MPa:9.1]]
Sample4: [Composition: [Type of cement:1.0,water to cement ratio:0.2,Content of carbon nanotube (%):0.5,External diameter of carbon nanotube (nm):4.0,Length of carbon nanotube (μm):1.0,Functionalization method:1.0,Curing days:28.0,Curing temperature (℃):20.0,Dispersion method:2.0], Property: [Flexural strength MPa:10.6]]
Sample5: [Composition: [Type of cement:1.0,water to cement ratio:0.2,Content of carbon nanotube (%):0.8,External diameter of carbon nanotube (nm):4.0,Length of carbon nanotube (μm):1.0,Functionalization method:1.0,Curing days:28.0,Curing temperature (℃):20.0,Dispersion method:2.0], Property: [Flexural strength MPa:9.0]]
Sample6: [Composition: [Type of cement:1.0,water to cement ratio:0.2,Content of carbon nanotube (%):0.1,External diameter of carbon nanotube (nm):20.0,Length of carbon nanotube (μm):1.0,Functionalization method:1.0,Curing days:28.0,Curing temperature (℃):20.0,Dispersion method:2.0], Property: [Flexural strength MPa:13.5]]
Sample7: [Composition: [Type of cement:1.0,water to cement ratio:0.2,Content of carbon nanotube (%):0.5,External diameter of carbon nanotube (nm):20.0,Length of carbon nanotube (μm):1.0,Functionalization method:1.0,Curing days:28.0,Curing temperature (℃):20.0,Dispersion method:2.0], Property: [Flexural strength MPa:11.1]]
Sample8: [Composition: [Type of cement:1.0,water to cement ratio:0.2,Content of carbon nanotube (%):0.8,External diameter of carbon nanotube (nm):20.0,Length of carbon nanotube (μm):1.0,Functionalization method:1.0,Curing days:28.0,Curing temperature (℃):20.0,Dispersion method:2.0], Property: [Flexural strength MPa:11.9]]
Sample9: [Composition: [Type of cement:1.0,water to cement ratio:0.2,Content of carbon nanotube (%):0.1,External diameter of carbon nanotube (nm):4.0,Length of carbon nanotube (μm):10.0,Functionalization method:1.0,Curing days:28.0,Curing temperature (℃):20.0,Dispersion method:2.0], Property: [Flexural strength MPa:12.9]]
Sample10: [Composition: [Type of cement:1.0,water to cement ratio:0.2,Content of carbon nanotube (%):0.5,External diameter of carbon nanotube (nm):4.0,Length of carbon nanotube (μm):10.0,Functionalization method:1.0,Curing days:28.0,Curing temperature (℃):20.0,Dispersion method:2.0], Property: [Flexural strength MPa:11.9]]
Sample11: [Composition: [Type of cement:1.0,water to cement ratio:0.2,Content of carbon nanotube (%):0.8,External diameter of carbon nanotube (nm):4.0,Length of carbon nanotube (μm):10.0,Functionalization method:1.0,Curing days:28.0,Curing temperature (℃):20.0,Dispersion method:2.0], Property: [Flexural strength MPa:12.4]]
Sample12: [Composition: [Type of cement:1.0,water to cement ratio:0.2,Content of carbon nanotube (%):0.1,External diameter of carbon nanotube (nm):20.0,Length of carbon nanotube (μm):10.0,Functionalization method:1.0,Curing days:28.0,Curing temperature (℃):20.0,Dispersion method:2.0], Property: [Flexural strength MPa:12.6]]
Sample13: [Composition: [Type of cement:1.0,water to cement ratio:0.2,Content of carbon nanotube (%):0.5,External diameter of carbon nanotube (nm):20.0,Length of carbon nanotube (μm):10.0,Functionalization method:1.0,Curing days:28.0,Curing temperature (℃):20.0,Dispersion method:2.0], Property: [Flexural strength MPa:12.0]]
Sample14: [Composition: [Type of cement:1.0,water to cement ratio:0.2,Content of carbon nanotube (%):0.8,External diameter of carbon nanotube (nm):20.0,Length of carbon nanotube (μm):10.0,Functionalization method:1.0,Curing days:28.0,Curing temperature (℃):20.0,Dispersion method:2.0], Property: [Flexural strength MPa:12.6]]
Sample15: [Composition: [Type of cement:1.0,water to cement ratio:0.2,Content of carbon nanotube (%):0.1,External diameter of carbon nanotube (nm):4.0,Length of carbon nanotube (μm):1.0,Functionalization method:3.0,Curing days:28.0,Curing temperature (℃):20.0,Dispersion method:2.0], Property: [Flexural strength MPa:11.0]]
Sample16: [Composition: [Type of cement:1.0,water to cement ratio:0.2,Content of carbon nanotube (%):0.5,External diameter of carbon nanotube (nm):4.0,Length of carbon nanotube (μm):1.0,Functionalization method:3.0,Curing days:28.0,Curing temperature (℃):20.0,Dispersion method:2.0], Property: [Flexural strength MPa:15.3]]
Sample17: [Composition: [Type of cement:1.0,water to cement ratio:0.2,Content of carbon nanotube (%):0.8,External diameter of carbon nanotube (nm):4.0,Length of carbon nanotube (μm):1.0,Functionalization method:3.0,Curing days:28.0,Curing temperature (℃):20.0,Dispersion method:2.0], Property: [Flexural strength MPa:7.8]]
Sample18: [Composition: [Type of cement:1.0,water to cement ratio:0.2,Content of carbon nanotube (%):0.1,External diameter of carbon nanotube (nm):4.0,Length of carbon nanotube (μm):1.0,Functionalization method:2.0,Curing days:28.0,Curing temperature (℃):20.0,Dispersion method:2.0], Property: [Flexural strength MPa:10.3]]
Sample19: [Composition: [Type of cement:1.0,water to cement ratio:0.2,Content of carbon nanotube (%):0.5,External diameter of carbon nanotube (nm):4.0,Length of carbon nanotube (μm):1.0,Functionalization method:2.0,Curing days:28.0,Curing temperature (℃):20.0,Dispersion method:2.0], Property: [Flexural strength MPa:13.4]]
Sample20: [Composition: [Type of cement:1.0,water to cement ratio:0.2,Content of carbon nanotube (%):0.8,External diameter of carbon nanotube (nm):4.0,Length of carbon nanotube (μm):1.0,Functionalization method:2.0,Curing days:28.0,Curing temperature (℃):20.0,Dispersion method:2.0], Property: [Flexural strength MPa:9.7]]
Sample21: [Composition: [Type of cement:1.0,water to cement ratio:0.2,Content of carbon nanotube (%):0.1,External diameter of carbon nanotube (nm):4.0,Length of carbon nanotube (μm):10.0,Functionalization method:3.0,Curing days:28.0,Curing temperature (℃):20.0,Dispersion method:2.0], Property: [Flexural strength MPa:9.1]]
Sample22: [Composition: [Type of cement:1.0,water to cement ratio:0.2,Content of carbon nanotube (%):0.5,External diameter of carbon nanotube (nm):4.0,Length of carbon nanotube (μm):10.0,Functionalization method:3.0,Curing days:28.0,Curing temperature (℃):20.0,Dispersion method:2.0], Property: [Flexural strength MPa:10.8]]
Sample23: [Composition: [Type of cement:1.0,water to cement ratio:0.2,Content of carbon nanotube (%):0.8,External diameter of carbon nanotube (nm):4.0,Length of carbon nanotube (μm):10.0,Functionalization method:3.0,Curing days:28.0,Curing temperature (℃):20.0,Dispersion method:2.0], Property: [Flexural strength MPa:11.0]]
Sample24: [Composition: [Type of cement:1.0,water to cement ratio:0.2,Content of carbon nanotube (%):0.1,External diameter of carbon nanotube (nm):4.0,Length of carbon nanotube (μm):10.0,Functionalization method:2.0,Curing days:28.0,Curing temperature (℃):20.0,Dispersion method:2.0], Property: [Flexural strength MPa:13.0]]
Sample25: [Composition: [Type of cement:1.0,water to cement ratio:0.2,Content of carbon nanotube (%):0.5,External diameter of carbon nanotube (nm):4.0,Length of carbon nanotube (μm):10.0,Functionalization method:2.0,Curing days:28.0,Curing temperature (℃):20.0,Dispersion method:2.0], Property: [Flexural strength MPa:11.7]]
Sample26: [Composition: [Type of cement:1.0,water to cement ratio:0.2,Content of carbon nanotube (%):0.8,External diameter of carbon nanotube (nm):4.0,Length of carbon nanotube (μm):10.0,Functionalization method:2.0,Curing days:28.0,Curing temperature (℃):20.0,Dispersion method:2.0], Property: [Flexural strength MPa:13.4]]
Sample27: [Composition: [Type of cement:1.0,water to cement ratio:0.33,Content of carbon nanotube (%):0.0,External diameter of carbon nanotube (nm):40.0,Length of carbon nanotube (μm):10.0,Functionalization method:1.0,Curing days:28.0,Curing temperature (℃):20.0,Dispersion method:3.0], Property: [Flexural strength MPa:4.0]]
Sample28: [Composition: [Type of cement:1.0,water to cement ratio:0.33,Content of carbon nanotube (%):0.025,External diameter of carbon nanotube (nm):40.0,Length of carbon nanotube (μm):10.0,Functionalization method:1.0,Curing days:28.0,Curing temperature (℃):20.0,Dispersion method:3.0], Property: [Flexural strength MPa:4.3]]
Sample29: [Composition: [Type of cement:1.0,water to cement ratio:0.33,Content of carbon nanotube (%):0.05,External diameter of carbon nanotube (nm):40.0,Length of carbon nanotube (μm):10.0,Functionalization method:1.0,Curing days:28.0,Curing temperature (℃):20.0,Dispersion method:3.0], Property: [Flexural strength MPa:4.6]]
Sample30: [Composition: [Type of cement:1.0,water to cement ratio:0.33,Content of carbon nanotube (%):0.1,External diameter of carbon nanotube (nm):40.0,Length of carbon nanotube (μm):10.0,Functionalization method:1.0,Curing days:28.0,Curing temperature (℃):20.0,Dispersion method:3.0], Property: [Flexural strength MPa:5.2]]
Sample31: [Composition: [Type of cement:1.0,water to cement ratio:0.35,Content of carbon nanotube (%):0.0,External diameter of carbon nanotube (nm):30.0,Length of carbon nanotube (μm):10.0,Functionalization method:1.0,Curing days:28.0,Curing temperature (℃):25.0,Dispersion method:4.0], Property: [Flexural strength MPa:11.0]]
Sample32: [Composition: [Type of cement:1.0,water to cement ratio:0.35,Content of carbon nanotube (%):0.05,External diameter of carbon nanotube (nm):30.0,Length of carbon nanotube (μm):10.0,Functionalization method:1.0,Curing days:28.0,Curing temperature (℃):25.0,Dispersion method:4.0], Property: [Flexural strength MPa:11.7]]
Sample33: [Composition: [Type of cement:1.0,water to cement ratio:0.35,Content of carbon nanotube (%):0.08,External diameter of carbon nanotube (nm):30.0,Length of carbon nanotube (μm):10.0,Functionalization method:1.0,Curing days:28.0,Curing temperature (℃):25.0,Dispersion method:4.0], Property: [Flexural strength MPa:15.8]]
Sample34: [Composition: [Type of cement:1.0,water to cement ratio:0.35,Content of carbon nanotube (%):0.1,External diameter of carbon nanotube (nm):30.0,Length of carbon nanotube (μm):10.0,Functionalization method:1.0,Curing days:28.0,Curing temperature (℃):25.0,Dispersion method:4.0], Property: [Flexural strength MPa:15.0]]
Sample35: [Composition: [Type of cement:1.0,water to cement ratio:0.35,Content of carbon nanotube (%):0.12,External diameter of carbon nanotube (nm):30.0,Length of carbon nanotube (μm):10.0,Functionalization method:1.0,Curing days:28.0,Curing temperature (℃):25.0,Dispersion method:4.0], Property: [Flexural strength MPa:13.1]]
Sample36: [Composition: [Type of cement:1.0,water to cement ratio:0.35,Content of carbon nanotube (%):0.15,External diameter of carbon nanotube (nm):30.0,Length of carbon nanotube (μm):10.0,Functionalization method:1.0,Curing days:28.0,Curing temperature (℃):25.0,Dispersion method:4.0], Property: [Flexural strength MPa:10.5]]
Sample37: [Composition: [Type of cement:1.0,water to cement ratio:0.4,Content of carbon nanotube (%):0.5,External diameter of carbon nanotube (nm):20.0,Length of carbon nanotube (μm):500.0,Functionalization method:5.0,Curing days:28.0,Curing temperature (℃):30.0,Dispersion method:5.0], Property: [Flexural strength MPa:9.6]]
Sample38: [Composition: [Type of cement:1.0,water to cement ratio:0.4,Content of carbon nanotube (%):0.5,External diameter of carbon nanotube (nm):20.0,Length of carbon nanotube (μm):500.0,Functionalization method:1.0,Curing days:28.0,Curing temperature (℃):30.0,Dispersion method:5.0], Property: [Flexural strength MPa:10.0]]
Sample39: [Composition: [Type of cement:1.0,water to cement ratio:0.4,Content of carbon nanotube (%):0.03,External diameter of carbon nanotube (nm):20.0,Length of carbon nanotube (μm):30.0,Functionalization method:1.0,Curing days:3.0,Curing temperature (℃):25.0,Dispersion method:2.0], Property: [Flexural strength MPa:8.7]]
Sample40: [Composition: [Type of cement:1.0,water to cement ratio:0.4,Content of carbon nanotube (%):0.03,External diameter of carbon nanotube (nm):30.0,Length of carbon nanotube (μm):30.0,Functionalization method:1.0,Curing days:3.0,Curing temperature (℃):25.0,Dispersion method:2.0], Property: [Flexural strength MPa:7.7]]
Sample41: [Composition: [Type of cement:1.0,water to cement ratio:0.4,Content of carbon nanotube (%):0.03,External diameter of carbon nanotube (nm):50.0,Length of carbon nanotube (μm):30.0,Functionalization method:1.0,Curing days:3.0,Curing temperature (℃):25.0,Dispersion method:2.0], Property: [Flexural strength MPa:7.6]]
Sample42: [Composition: [Type of cement:1.0,water to cement ratio:0.4,Content of carbon nanotube (%):0.03,External diameter of carbon nanotube (nm):20.0,Length of carbon nanotube (μm):30.0,Functionalization method:1.0,Curing days:7.0,Curing temperature (℃):25.0,Dispersion method:2.0], Property: [Flexural strength MPa:9.8]]
Sample43: [Composition: [Type of cement:1.0,water to cement ratio:0.4,Content of carbon nanotube (%):0.03,External diameter of carbon nanotube (nm):30.0,Length of carbon nanotube (μm):30.0,Functionalization method:1.0,Curing days:7.0,Curing temperature (℃):25.0,Dispersion method:2.0], Property: [Flexural strength MPa:8.6]]
Sample44: [Composition: [Type of cement:1.0,water to cement ratio:0.4,Content of carbon nanotube (%):0.03,External diameter of carbon nanotube (nm):50.0,Length of carbon nanotube (μm):30.0,Functionalization method:1.0,Curing days:7.0,Curing temperature (℃):25.0,Dispersion method:2.0], Property: [Flexural strength MPa:9.2]]
Sample45: [Composition: [Type of cement:1.0,water to cement ratio:0.4,Content of carbon nanotube (%):0.03,External diameter of carbon nanotube (nm):20.0,Length of carbon nanotube (μm):30.0,Functionalization method:1.0,Curing days:28.0,Curing temperature (℃):25.0,Dispersion method:2.0], Property: [Flexural strength MPa:12.7]]
Sample46: [Composition: [Type of cement:1.0,water to cement ratio:0.4,Content of carbon nanotube (%):0.03,External diameter of carbon nanotube (nm):30.0,Length of carbon nanotube (μm):30.0,Functionalization method:1.0,Curing days:28.0,Curing temperature (℃):25.0,Dispersion method:2.0], Property: [Flexural strength MPa:11.5]]
Sample47: [Composition: [Type of cement:1.0,water to cement ratio:0.4,Content of carbon nanotube (%):0.03,External diameter of carbon nanotube (nm):50.0,Length of carbon nanotube (μm):30.0,Functionalization method:1.0,Curing days:28.0,Curing temperature (℃):25.0,Dispersion method:2.0], Property: [Flexural strength MPa:9.8]]
Sample48: [Composition: [Type of cement:1.0,water to cement ratio:0.4,Content of carbon nanotube (%):0.08,External diameter of carbon nanotube (nm):20.0,Length of carbon nanotube (μm):30.0,Functionalization method:1.0,Curing days:3.0,Curing temperature (℃):25.0,Dispersion method:2.0], Property: [Flexural strength MPa:6.3]]
Sample49: [Composition: [Type of cement:1.0,water to cement ratio:0.4,Content of carbon nanotube (%):0.08,External diameter of carbon nanotube (nm):30.0,Length of carbon nanotube (μm):30.0,Functionalization method:1.0,Curing days:3.0,Curing temperature (℃):25.0,Dispersion method:2.0], Property: [Flexural strength MPa:7.1]]
Sample50: [Composition: [Type of cement:1.0,water to cement ratio:0.4,Content of carbon nanotube (%):0.08,External diameter of carbon nanotube (nm):50.0,Length of carbon nanotube (μm):30.0,Functionalization method:1.0,Curing days:3.0,Curing temperature (℃):25.0,Dispersion method:2.0], Property: [Flexural strength MPa:6.9]]
Sample51: [Composition: [Type of cement:1.0,water to cement ratio:0.4,Content of carbon nanotube (%):0.08,External diameter of carbon nanotube (nm):20.0,Length of carbon nanotube (μm):30.0,Functionalization method:1.0,Curing days:7.0,Curing temperature (℃):25.0,Dispersion method:2.0], Property: [Flexural strength MPa:8.5]]
Sample52: [Composition: [Type of cement:1.0,water to cement ratio:0.4,Content of carbon nanotube (%):0.08,External diameter of carbon nanotube (nm):30.0,Length of carbon nanotube (μm):30.0,Functionalization method:1.0,Curing days:7.0,Curing temperature (℃):25.0,Dispersion method:2.0], Property: [Flexural strength MPa:8.4]]
Sample53: [Composition: [Type of cement:1.0,water to cement ratio:0.4,Content of carbon nanotube (%):0.08,External diameter of carbon nanotube (nm):50.0,Length of carbon nanotube (μm):30.0,Functionalization method:1.0,Curing days:7.0,Curing temperature (℃):25.0,Dispersion method:2.0], Property: [Flexural strength MPa:8.3]]
Sample54: [Composition: [Type of cement:1.0,water to cement ratio:0.4,Content of carbon nanotube (%):0.08,External diameter of carbon nanotube (nm):20.0,Length of carbon nanotube (μm):30.0,Functionalization method:1.0,Curing days:28.0,Curing temperature (℃):25.0,Dispersion method:2.0], Property: [Flexural strength MPa:11.8]]
Sample55: [Composition: [Type of cement:1.0,water to cement ratio:0.4,Content of carbon nanotube (%):0.08,External diameter of carbon nanotube (nm):30.0,Length of carbon nanotube (μm):30.0,Functionalization method:1.0,Curing days:28.0,Curing temperature (℃):25.0,Dispersion method:2.0], Property: [Flexural strength MPa:10.5]]
Sample56: [Composition: [Type of cement:1.0,water to cement ratio:0.4,Content of carbon nanotube (%):0.08,External diameter of carbon nanotube (nm):50.0,Length of carbon nanotube (μm):30.0,Functionalization method:1.0,Curing days:28.0,Curing temperature (℃):25.0,Dispersion method:2.0], Property: [Flexural strength MPa:10.7]]
Sample57: [Composition: [Type of cement:1.0,water to cement ratio:0.4,Content of carbon nanotube (%):0.15,External diameter of carbon nanotube (nm):20.0,Length of carbon nanotube (μm):30.0,Functionalization method:1.0,Curing days:3.0,Curing temperature (℃):25.0,Dispersion method:2.0], Property: [Flexural strength MPa:7.4]]
Sample58: [Composition: [Type of cement:1.0,water to cement ratio:0.4,Content of carbon nanotube (%):0.15,External diameter of carbon nanotube (nm):30.0,Length of carbon nanotube (μm):30.0,Functionalization method:1.0,Curing days:3.0,Curing temperature (℃):25.0,Dispersion method:2.0], Property: [Flexural strength MPa:7.4]]
Sample59: [Composition: [Type of cement:1.0,water to cement ratio:0.4,Content of carbon nanotube (%):0.15,External diameter of carbon nanotube (nm):50.0,Length of carbon nanotube (μm):30.0,Functionalization method:1.0,Curing days:3.0,Curing temperature (℃):25.0,Dispersion method:2.0], Property: [Flexural strength MPa:9.0]]
Sample60: [Composition: [Type of cement:1.0,water to cement ratio:0.4,Content of carbon nanotube (%):0.15,External diameter of carbon nanotube (nm):20.0,Length of carbon nanotube (μm):30.0,Functionalization method:1.0,Curing days:7.0,Curing temperature (℃):25.0,Dispersion method:2.0], Property: [Flexural strength MPa:11.0]]
Sample61: [Composition: [Type of cement:1.0,water to cement ratio:0.4,Content of carbon nanotube (%):0.15,External diameter of carbon nanotube (nm):30.0,Length of carbon nanotube (μm):30.0,Functionalization method:1.0,Curing days:7.0,Curing temperature (℃):25.0,Dispersion method:2.0], Property: [Flexural strength MPa:9.4]]
Sample62: [Composition: [Type of cement:1.0,water to cement ratio:0.4,Content of carbon nanotube (%):0.15,External diameter of carbon nanotube (nm):50.0,Length of carbon nanotube (μm):30.0,Functionalization method:1.0,Curing days:7.0,Curing temperature (℃):25.0,Dispersion method:2.0], Property: [Flexural strength MPa:10.4]]
Sample63: [Composition: [Type of cement:1.0,water to cement ratio:0.4,Content of carbon nanotube (%):0.15,External diameter of carbon nanotube (nm):20.0,Length of carbon nanotube (μm):30.0,Functionalization method:1.0,Curing days:28.0,Curing temperature (℃):25.0,Dispersion method:2.0], Property: [Flexural strength MPa:13.2]]
Sample64: [Composition: [Type of cement:1.0,water to cement ratio:0.4,Content of carbon nanotube (%):0.15,External diameter of carbon nanotube (nm):30.0,Length of carbon nanotube (μm):30.0,Functionalization method:1.0,Curing days:28.0,Curing temperature (℃):25.0,Dispersion method:2.0], Property: [Flexural strength MPa:11.4]]
Sample65: [Composition: [Type of cement:1.0,water to cement ratio:0.4,Content of carbon nanotube (%):0.15,External diameter of carbon nanotube (nm):50.0,Length of carbon nanotube (μm):30.0,Functionalization method:1.0,Curing days:28.0,Curing temperature (℃):25.0,Dispersion method:2.0], Property: [Flexural strength MPa:12.0]]
Sample66: [Composition: [Type of cement:1.0,water to cement ratio:0.4,Content of carbon nanotube (%):0.25,External diameter of carbon nanotube (nm):20.0,Length of carbon nanotube (μm):30.0,Functionalization method:1.0,Curing days:3.0,Curing temperature (℃):25.0,Dispersion method:2.0], Property: [Flexural strength MPa:7.4]]
Sample67: [Composition: [Type of cement:1.0,water to cement ratio:0.4,Content of carbon nanotube (%):0.25,External diameter of carbon nanotube (nm):30.0,Length of carbon nanotube (μm):30.0,Functionalization method:1.0,Curing days:3.0,Curing temperature (℃):25.0,Dispersion method:2.0], Property: [Flexural strength MPa:7.4]]
Sample68: [Composition: [Type of cement:1.0,water to cement ratio:0.4,Content of carbon nanotube (%):0.25,External diameter of carbon nanotube (nm):50.0,Length of carbon nanotube (μm):30.0,Functionalization method:1.0,Curing days:3.0,Curing temperature (℃):25.0,Dispersion method:2.0], Property: [Flexural strength MPa:8.8]]
Sample69: [Composition: [Type of cement:1.0,water to cement ratio:0.4,Content of carbon nanotube (%):0.25,External diameter of carbon nanotube (nm):20.0,Length of carbon nanotube (μm):30.0,Functionalization method:1.0,Curing days:7.0,Curing temperature (℃):25.0,Dispersion method:2.0], Property: [Flexural strength MPa:11.0]]
Sample70: [Composition: [Type of cement:1.0,water to cement ratio:0.4,Content of carbon nanotube (%):0.25,External diameter of carbon nanotube (nm):30.0,Length of carbon nanotube (μm):30.0,Functionalization method:1.0,Curing days:7.0,Curing temperature (℃):25.0,Dispersion method:2.0], Property: [Flexural strength MPa:9.4]]
Sample71: [Composition: [Type of cement:1.0,water to cement ratio:0.4,Content of carbon nanotube (%):0.25,External diameter of carbon nanotube (nm):50.0,Length of carbon nanotube (μm):30.0,Functionalization method:1.0,Curing days:7.0,Curing temperature (℃):25.0,Dispersion method:2.0], Property: [Flexural strength MPa:10.4]]
Sample72: [Composition: [Type of cement:1.0,water to cement ratio:0.4,Content of carbon nanotube (%):0.25,External diameter of carbon nanotube (nm):20.0,Length of carbon nanotube (μm):30.0,Functionalization method:1.0,Curing days:28.0,Curing temperature (℃):25.0,Dispersion method:2.0], Property: [Flexural strength MPa:13.2]]
Sample73: [Composition: [Type of cement:1.0,water to cement ratio:0.4,Content of carbon nanotube (%):0.25,External diameter of carbon nanotube (nm):30.0,Length of carbon nanotube (μm):30.0,Functionalization method:1.0,Curing days:28.0,Curing temperature (℃):25.0,Dispersion method:2.0], Property: [Flexural strength MPa:11.7]]
Sample74: [Composition: [Type of cement:1.0,water to cement ratio:0.4,Content of carbon nanotube (%):0.25,External diameter of carbon nanotube (nm):50.0,Length of carbon nanotube (μm):30.0,Functionalization method:1.0,Curing days:28.0,Curing temperature (℃):25.0,Dispersion method:2.0], Property: [Flexural strength MPa:12.0]]
Sample75: [Composition: [Type of cement:1.0,water to cement ratio:0.4,Content of carbon nanotube (%):0.03,External diameter of carbon nanotube (nm):20.0,Length of carbon nanotube (μm):1.0,Functionalization method:1.0,Curing days:3.0,Curing temperature (℃):25.0,Dispersion method:2.0], Property: [Flexural strength MPa:7.7]]
Sample76: [Composition: [Type of cement:1.0,water to cement ratio:0.4,Content of carbon nanotube (%):0.08,External diameter of carbon nanotube (nm):20.0,Length of carbon nanotube (μm):1.0,Functionalization method:1.0,Curing days:3.0,Curing temperature (℃):25.0,Dispersion method:2.0], Property: [Flexural strength MPa:7.0]]
Sample77: [Composition: [Type of cement:1.0,water to cement ratio:0.4,Content of carbon nanotube (%):0.15,External diameter of carbon nanotube (nm):20.0,Length of carbon nanotube (μm):1.0,Functionalization method:1.0,Curing days:3.0,Curing temperature (℃):25.0,Dispersion method:2.0], Property: [Flexural strength MPa:8.6]]
Sample78: [Composition: [Type of cement:1.0,water to cement ratio:0.4,Content of carbon nanotube (%):0.25,External diameter of carbon nanotube (nm):20.0,Length of carbon nanotube (μm):1.0,Functionalization method:1.0,Curing days:3.0,Curing temperature (℃):25.0,Dispersion method:2.0], Property: [Flexural strength MPa:9.9]]
Sample79: [Composition: [Type of cement:1.0,water to cement ratio:0.4,Content of carbon nanotube (%):0.03,External diameter of carbon nanotube (nm):20.0,Length of carbon nanotube (μm):1.0,Functionalization method:1.0,Curing days:7.0,Curing temperature (℃):25.0,Dispersion method:2.0], Property: [Flexural strength MPa:10.1]]
Sample80: [Composition: [Type of cement:1.0,water to cement ratio:0.4,Content of carbon nanotube (%):0.08,External diameter of carbon nanotube (nm):20.0,Length of carbon nanotube (μm):1.0,Functionalization method:1.0,Curing days:7.0,Curing temperature (℃):25.0,Dispersion method:2.0], Property: [Flexural strength MPa:7.7]]
Sample81: [Composition: [Type of cement:1.0,water to cement ratio:0.4,Content of carbon nanotube (%):0.15,External diameter of carbon nanotube (nm):20.0,Length of carbon nanotube (μm):1.0,Functionalization method:1.0,Curing days:7.0,Curing temperature (℃):25.0,Dispersion method:2.0], Property: [Flexural strength MPa:10.5]]
Sample82: [Composition: [Type of cement:1.0,water to cement ratio:0.4,Content of carbon nanotube (%):0.25,External diameter of carbon nanotube (nm):20.0,Length of carbon nanotube (μm):1.0,Functionalization method:1.0,Curing days:7.0,Curing temperature (℃):25.0,Dispersion method:2.0], Property: [Flexural strength MPa:11.8]]
Sample83: [Composition: [Type of cement:1.0,water to cement ratio:0.4,Content of carbon nanotube (%):0.03,External diameter of carbon nanotube (nm):20.0,Length of carbon nanotube (μm):1.0,Functionalization method:1.0,Curing days:28.0,Curing temperature (℃):25.0,Dispersion method:2.0], Property: [Flexural strength MPa:12.1]]
Sample84: [Composition: [Type of cement:1.0,water to cement ratio:0.4,Content of carbon nanotube (%):0.08,External diameter of carbon nanotube (nm):20.0,Length of carbon nanotube (μm):1.0,Functionalization method:1.0,Curing days:28.0,Curing temperature (℃):25.0,Dispersion method:2.0], Property: [Flexural strength MPa:10.1]]
Sample85: [Composition: [Type of cement:1.0,water to cement ratio:0.4,Content of carbon nanotube (%):0.15,External diameter of carbon nanotube (nm):20.0,Length of carbon nanotube (μm):1.0,Functionalization method:1.0,Curing days:28.0,Curing temperature (℃):25.0,Dispersion method:2.0], Property: [Flexural strength MPa:12.8]]
Sample86: [Composition: [Type of cement:1.0,water to cement ratio:0.4,Content of carbon nanotube (%):0.25,External diameter of carbon nanotube (nm):20.0,Length of carbon nanotube (μm):1.0,Functionalization method:1.0,Curing days:28.0,Curing temperature (℃):25.0,Dispersion method:2.0], Property: [Flexural strength MPa:14.8]]
Sample87: [Composition: [Type of cement:2.0,water to cement ratio:0.5,Content of carbon nanotube (%):0.0,External diameter of carbon nanotube (nm):4.0,Length of carbon nanotube (μm):2.0,Functionalization method:1.0,Curing days:7.0,Curing temperature (℃):20.0,Dispersion method:1.0], Property: [Flexural strength MPa:7.6]]
Sample88: [Composition: [Type of cement:2.0,water to cement ratio:0.5,Content of carbon nanotube (%):0.05,External diameter of carbon nanotube (nm):4.0,Length of carbon nanotube (μm):2.0,Functionalization method:1.0,Curing days:7.0,Curing temperature (℃):20.0,Dispersion method:1.0], Property: [Flexural strength MPa:6.5]]
Sample89: [Composition: [Type of cement:2.0,water to cement ratio:0.5,Content of carbon nanotube (%):0.1,External diameter of carbon nanotube (nm):4.0,Length of carbon nanotube (μm):2.0,Functionalization method:1.0,Curing days:7.0,Curing temperature (℃):20.0,Dispersion method:1.0], Property: [Flexural strength MPa:6.0]]
Sample90: [Composition: [Type of cement:2.0,water to cement ratio:0.5,Content of carbon nanotube (%):0.25,External diameter of carbon nanotube (nm):4.0,Length of carbon nanotube (μm):2.0,Functionalization method:1.0,Curing days:7.0,Curing temperature (℃):20.0,Dispersion method:1.0], Property: [Flexural strength MPa:5.7]]
Sample91: [Composition: [Type of cement:2.0,water to cement ratio:0.5,Content of carbon nanotube (%):0.5,External diameter of carbon nanotube (nm):4.0,Length of carbon nanotube (μm):2.0,Functionalization method:1.0,Curing days:7.0,Curing temperature (℃):20.0,Dispersion method:1.0], Property: [Flexural strength MPa:6.7]]
Sample92: [Composition: [Type of cement:2.0,water to cement ratio:0.5,Content of carbon nanotube (%):0.0,External diameter of carbon nanotube (nm):4.0,Length of carbon nanotube (μm):2.0,Functionalization method:1.0,Curing days:28.0,Curing temperature (℃):20.0,Dispersion method:1.0], Property: [Flexural strength MPa:7.8]]
Sample93: [Composition: [Type of cement:2.0,water to cement ratio:0.5,Content of carbon nanotube (%):0.05,External diameter of carbon nanotube (nm):4.0,Length of carbon nanotube (μm):2.0,Functionalization method:1.0,Curing days:28.0,Curing temperature (℃):20.0,Dispersion method:1.0], Property: [Flexural strength MPa:7.9]]
Sample94: [Composition: [Type of cement:2.0,water to cement ratio:0.5,Content of carbon nanotube (%):0.1,External diameter of carbon nanotube (nm):4.0,Length of carbon nanotube (μm):2.0,Functionalization method:1.0,Curing days:28.0,Curing temperature (℃):20.0,Dispersion method:1.0], Property: [Flexural strength MPa:7.5]]
Sample95: [Composition: [Type of cement:2.0,water to cement ratio:0.5,Content of carbon nanotube (%):0.25,External diameter of carbon nanotube (nm):4.0,Length of carbon nanotube (μm):2.0,Functionalization method:1.0,Curing days:28.0,Curing temperature (℃):20.0,Dispersion method:1.0], Property: [Flexural strength MPa:7.4]]
Sample96: [Composition: [Type of cement:2.0,water to cement ratio:0.5,Content of carbon nanotube (%):0.5,External diameter of carbon nanotube (nm):4.0,Length of carbon nanotube (μm):2.0,Functionalization method:1.0,Curing days:28.0,Curing temperature (℃):20.0,Dispersion method:1.0], Property: [Flexural strength MPa:7.5]]
Sample97: [Composition: [Type of cement:1.0,water to cement ratio:0.45,Content of carbon nanotube (%):0.0,External diameter of carbon nanotube (nm):10.0,Length of carbon nanotube (μm):10.0,Functionalization method:1.0,Curing days:28.0,Curing temperature (℃):23.0,Dispersion method:5.0], Property: [Flexural strength MPa:11.6]]
Sample98: [Composition: [Type of cement:1.0,water to cement ratio:0.45,Content of carbon nanotube (%):0.044,External diameter of carbon nanotube (nm):10.0,Length of carbon nanotube (μm):10.0,Functionalization method:1.0,Curing days:28.0,Curing temperature (℃):23.0,Dispersion method:5.0], Property: [Flexural strength MPa:11.6]]
Sample99: [Composition: [Type of cement:1.0,water to cement ratio:0.45,Content of carbon nanotube (%):0.088,External diameter of carbon nanotube (nm):10.0,Length of carbon nanotube (μm):10.0,Functionalization method:1.0,Curing days:28.0,Curing temperature (℃):23.0,Dispersion method:5.0], Property: [Flexural strength MPa:11.4]]
Sample100: [Composition: [Type of cement:1.0,water to cement ratio:0.45,Content of carbon nanotube (%):0.1,External diameter of carbon nanotube (nm):10.0,Length of carbon nanotube (μm):10.0,Functionalization method:1.0,Curing days:28.0,Curing temperature (℃):23.0,Dispersion method:5.0], Property: [Flexural strength MPa:11.0]]
Sample101: [Composition: [Type of cement:1.0,water to cement ratio:0.45,Content of carbon nanotube (%):0.2,External diameter of carbon nanotube (nm):10.0,Length of carbon nanotube (μm):10.0,Functionalization method:1.0,Curing days:28.0,Curing temperature (℃):23.0,Dispersion method:5.0], Property: [Flexural strength MPa:12.0]]
Sample102: [Composition: [Type of cement:1.0,water to cement ratio:0.45,Content of carbon nanotube (%):0.3,External diameter of carbon nanotube (nm):10.0,Length of carbon nanotube (μm):10.0,Functionalization method:1.0,Curing days:28.0,Curing temperature (℃):23.0,Dispersion method:5.0], Property: [Flexural strength MPa:12.5]]
Sample103: [Composition: [Type of cement:1.0,water to cement ratio:0.45,Content of carbon nanotube (%):0.044,External diameter of carbon nanotube (nm):10.0,Length of carbon nanotube (μm):10.0,Functionalization method:2.0,Curing days:28.0,Curing temperature (℃):23.0,Dispersion method:5.0], Property: [Flexural strength MPa:10.7]]
Sample104: [Composition: [Type of cement:1.0,water to cement ratio:0.45,Content of carbon nanotube (%):0.088,External diameter of carbon nanotube (nm):10.0,Length of carbon nanotube (μm):10.0,Functionalization method:2.0,Curing days:28.0,Curing temperature (℃):23.0,Dispersion method:5.0], Property: [Flexural strength MPa:10.9]]
Sample105: [Composition: [Type of cement:1.0,water to cement ratio:0.45,Content of carbon nanotube (%):0.1,External diameter of carbon nanotube (nm):10.0,Length of carbon nanotube (μm):10.0,Functionalization method:2.0,Curing days:28.0,Curing temperature (℃):23.0,Dispersion method:5.0], Property: [Flexural strength MPa:11.2]]
Sample106: [Composition: [Type of cement:1.0,water to cement ratio:0.45,Content of carbon nanotube (%):0.2,External diameter of carbon nanotube (nm):10.0,Length of carbon nanotube (μm):10.0,Functionalization method:2.0,Curing days:28.0,Curing temperature (℃):23.0,Dispersion method:5.0], Property: [Flexural strength MPa:12.3]]
Sample107: [Composition: [Type of cement:1.0,water to cement ratio:0.45,Content of carbon nanotube (%):0.3,External diameter of carbon nanotube (nm):10.0,Length of carbon nanotube (μm):10.0,Functionalization method:2.0,Curing days:28.0,Curing temperature (℃):23.0,Dispersion method:5.0], Property: [Flexural strength MPa:12.4]]
Sample108: [Composition: [Type of cement:1.0,water to cement ratio:0.4,Content of carbon nanotube (%):0.0,External diameter of carbon nanotube (nm):10.0,Length of carbon nanotube (μm):30.0,Functionalization method:1.0,Curing days:28.0,Curing temperature (℃):23.0,Dispersion method:2.0], Property: [Flexural strength MPa:10.5]]
Sample109: [Composition: [Type of cement:1.0,water to cement ratio:0.4,Content of carbon nanotube (%):0.03,External diameter of carbon nanotube (nm):10.0,Length of carbon nanotube (μm):30.0,Functionalization method:1.0,Curing days:28.0,Curing temperature (℃):23.0,Dispersion method:2.0], Property: [Flexural strength MPa:11.1]]
Sample110: [Composition: [Type of cement:1.0,water to cement ratio:0.4,Content of carbon nanotube (%):0.08,External diameter of carbon nanotube (nm):10.0,Length of carbon nanotube (μm):30.0,Functionalization method:1.0,Curing days:28.0,Curing temperature (℃):23.0,Dispersion method:2.0], Property: [Flexural strength MPa:10.7]]
Sample111: [Composition: [Type of cement:1.0,water to cement ratio:0.4,Content of carbon nanotube (%):0.15,External diameter of carbon nanotube (nm):10.0,Length of carbon nanotube (μm):30.0,Functionalization method:1.0,Curing days:28.0,Curing temperature (℃):23.0,Dispersion method:2.0], Property: [Flexural strength MPa:13.5]]
Sample112: [Composition: [Type of cement:1.0,water to cement ratio:0.4,Content of carbon nanotube (%):0.25,External diameter of carbon nanotube (nm):10.0,Length of carbon nanotube (μm):30.0,Functionalization method:1.0,Curing days:28.0,Curing temperature (℃):23.0,Dispersion method:2.0], Property: [Flexural strength MPa:16.3]]
Sample113: [Composition: [Type of cement:1.0,water to cement ratio:0.4,Content of carbon nanotube (%):0.35,External diameter of carbon nanotube (nm):10.0,Length of carbon nanotube (μm):30.0,Functionalization method:1.0,Curing days:28.0,Curing temperature (℃):23.0,Dispersion method:2.0], Property: [Flexural strength MPa:16.4]]
Sample114: [Composition: [Type of cement:1.0,water to cement ratio:0.4,Content of carbon nanotube (%):0.5,External diameter of carbon nanotube (nm):10.0,Length of carbon nanotube (μm):30.0,Functionalization method:1.0,Curing days:28.0,Curing temperature (℃):23.0,Dispersion method:2.0], Property: [Flexural strength MPa:16.9]]
