Repository: bjhtud/MTL_in_MAT

# MTL_in_MAT

## 多任务情况

UHPC为核心数据集
测试集划分有两种方式：
1. 单任务测试集：针对每个任务，划分出该任务没有缺失标签的样本中的一部分作为测试集
   - 训练阶段：分任务训练，与其他任务(标签)的样本进行合并，这样就得到了一个训练集，这个训练集中特征和标签还是有缺失的
   - 训练出的模型：
     - 输入：特征 + 其他任务的标签
     - 输出：当前任务的标签
   - 测试阶段：使用该任务的测试集进行评估
   - 问题是：测试集中没有其他任务的标签，怎么办？

2. 多任务测试集：划分出所有任务都没有缺失标签的样本作为测试集
    - 训练阶段：使用其他样本作为训练集，这些样本中有缺失标签和缺失特征
    - 训练出的模型：
      - 输入：特征
      - 输出：所有任务的标签
    - 测试阶段：使用多任务测试集进行评估
    - 这样就能利用多个任务之间的关系进行预测
    - 缺点是：测试集会比较小，并且只能评估那些没有缺失标签的样本

##

File: data_set/su/tableA1.csv
elastic modulus of fiber reinforced polymers (GPa),tensile strength of fiber reinforced polymers (MPa),thickness of fiber reinforced polymers (mm),width of fiber reinforced polymers (mm),bond length (mm),compressive strength of concrete specimen (MPa),width of concrete specimen (mm),interfacial bond strength load kN
108.478,1655,1.016,25.4,76.2,36.1,228.6,8.462
108.478,1655,1.016,25.4,76.2,47.1,228.6,9.931
108.478,1655,1.016,25.4,76.2,47.1,228.6,10.638
108.478,1655,1.016,25.4,76.2,47.1,228.6,10.638
108.478,1655,1.016,25.4,76.2,43.6,228.6,10.531
108.478,1655,1.016,25.4,76.2,43.6,228.6,9.61
108.478,1655,1.016,25.4,76.2,43.6,228.6,10.518
108.478,1655,1.016,25.4,76.2,43.6,228.6,11.199
108.478,1655,1.016,25.4,76.2,24,228.6,9.869
108.478,1655,1.016,25.4,76.2,28.9,228.6,9.343
108.478,1655,1.016,25.4,76.2,43.7,228.6,11.204
108.478,1655,1.016,25.4,76.2,36.4,228.6,8.094
108.478,1655,1.016,25.4,76.2,36.4,228.6,12.811
108.478,1655,1.016,25.4,76.2,36.4,228.6,11.917
108.478,1655,1.016,25.4,76.2,36.4,228.6,11.57
230,3481,0.167,40,100,28.88,100,8.75
230,3481,0.167,40,100,26.66,100,8.85
230,3481,0.167,40,200,28.88,100,9.3
230,3481,0.167,40,200,26.66,100,8.5
230,3481,0.167,40,300,28.88,100,9.3
230,3481,0.167,40,300,26.66,100,8.3
230,3481,0.167,40,500,28.88,100,8.05
230,3481,0.167,40,500,28.88,100,8.05
230,3481,0.167,40,500,26.47,100,8.45
230,3481,0.167,40,500,26.47,100,7.3
230,3481,0.167,40,100,24.99,100,8.75
230,3481,0.167,40,100,24.99,100,8.85
230,3481,0.167,40,100,26.17,100,7.75
230,3481,0.167,40,100,26.17,100,7.65
230,3481,0.167,40,100,24.4,100,9
230,3481,0.167,40,100,24.99,100,12
230,3481,0.167,40,100,24.99,100,10.8
230,3481,0.167,40,100,24.99,100,12.65
230,3481,0.167,40,100,24.99,100,14.35
230,3481,0.167,40,100,24.4,100,11.55
230,3481,0.167,40,100,24.4,100,11
230,3481,0.167,40,100,26.17,100,9.85
230,3481,0.167,40,100,26.17,100,9.5
230,3481,0.167,40,100,26.17,100,8.8
230,3481,0.167,40,100,26.17,100,9.25
230,3481,0.167,40,100,26.17,100,7.65
230,3481,0.167,40,100,26.17,100,6.8
230,3481,0.167,40,100,49.97,100,7.75
230,3481,0.167,40,100,49.97,100,8.05
230,3481,0.167,40,100,24.4,100,6.75
230,3481,0.167,40,100,24.4,100,6.8
230,3481,0.167,40,100,24.99,100,7.7
230,3481,0.167,40,100,26.17,100,6.95
256,4114,0.165,25,75,23,150,4.75
256,4114,0.165,25,85,23,150,5.69
256,4114,0.165,25,95,23,150,5.76
256,4114,0.165,25,95,23,150,5.76
256,4114,0.165,25,95,23,150,6.17
256,4114,0.165,25,115,23,150,5.96
256,4114,0.165,25,145,23,150,5.95
256,4114,0.165,25,190,23,150,6.68
256,4114,0.165,25,190,23,150,6.35
256,4114,0.165,25,95,23,150,6.17
256,4114,0.165,25,75,23,150,5.72
256,4114,0.165,25,85,23,150,6
256,4114,0.165,25,95,23,150,6.14
256,4114,0.165,25,115,23,150,6.1
256,4114,0.165,25,145,23,150,6.27
256,4114,0.165,25,190,23,150,7.03
256,4114,0.165,25,95,22.9,150,5.2
256,4114,0.165,25,95,22.9,150,6.75
256,4114,0.165,25,95,22.9,150,5.51
256,4114,0.165,25,190,22.9,150,7.02
256,4114,0.165,25,190,22.9,150,7.07
256,4114,0.165,25,190,22.9,150,6.98
256,4114,0.165,25,100,27.1,150,5.94
256,4114,0.165,50,100,27.1,150,11.66
256,4114,0.165,75,100,27.1,150,14.63
256,4114,0.165,100,100,27.1,150,19.07
225,351,1.27,25,100,27.1,150,4.78
22.5,351,1.27,51,100,27.1,150,8.02
256,4114,0.165,25,95,18.9,150,5.86
256,4114,0.165,25,95,18.9,150,5.9
256,4114,0.165,25,95,19.8,150,5.43
256,4114,0.165,25,95,19.8,150,5.76
256,4114,0.165,25,95,18.9,150,5
256,4114,0.165,25,95,19.8,150,7.08
256,4114,0.165,25,95,18.9,150,5.5
256,4114,0.165,25,95,19.8,150,5.93
256,4114,0.165,25,95,18.9,150,5.38
256,4114,0.165,25,95,19.8,150,6.6
256,4114,0.165,25,95,18.9,150,5.51
256,4114,0.165,25,95,19.8,150,5.67
256,4114,0.165,25,95,18.9,150,6.31
256,4114,0.165,25,95,19.8,150,6.19
256,4114,0.165,15,95,21.1,150,3.81
256,4114,0.165,15,95,21.1,150,4.41
256,4114,0.165,25,95,21.1,150,6.26
256,4114,0.165,50,95,21.1,150,12.22
256,4114,0.165,75,95,21.1,150,14.29
256,4114,0.165,100,95,21.1,150,15.58
256,4114,0.165,25,95,21.9,150,6.01
256,4114,0.165,25,95,21.9,150,5.85
256,4114,0.165,25,145,21.9,150,5.76
256,4114,0.165,25,145,21.9,150,5.73
256,4114,0.165,25,190,21.9,150,5.56
256,4114,0.165,25,190,21.9,150,5.58
256,4114,0.165,25,240,21.9,150,5.91
256,4114,0.165,25,240,21.9,150,5.05
256,4114,0.165,25,95,24.9,150,6.8
256,4114,0.165,25,95,24.9,150,6.62
256,4114,0.165,25,145,24.9,150,7.33
256,4114,0.165,25,145,24.9,150,6.49
256,4114,0.165,25,190,24.9,150,7.07
256,4114,0.165,25,190,24.9,150,7.44
256,4114,0.165,25,240,24.9,150,7.16
256,4114,0.165,25,240,24.9,150,6.24
110,660,0.825,50,100,17,200,11.64
110,660,0.99,50,100,17,200,12.86
110,660,0.495,50,100,46.2,200,12.55
110,660,0.66,50,100,46.2,200,14.25
110,660,0.825,50,100,46.2,200,17.72
110,660,0.99,50,100,46.2,200,18.86
110,660,0.495,50,100,61.5,200,13.24
110,660,0.66,50,100,61.5,200,15.17
110,660,0.825,50,100,61.5,200,18.86
110,660,0.99,50,100,61.5,200,19.03

File: data_set/su/tableA2.csv
stiffness of fiber reinforced polymer (kN/mm),width of fiber reinforced polymer (mm),compressive strength of concrete specimen (MPa),width of groove (mm),depth of groove (mm),interfacial bond strength load kN
12.9,30,26.7,5,5,4.86
12.9,30,26.7,5,5,4.76
12.9,40,37.9,5,5,7.7
12.9,40,37.9,5,5,6.13
12.9,50,27.1,5,5,6.68
12.9,50,27.1,5,5,9.05
12.9,60,32.7,5,5,10.43
12.9,60,32.7,5,5,9.87
25.3,30,39.1,5,5,7.91
25.3,30,39.1,5,5,6.39
25.3,40,22.7,5,5,9.56
25.3,40,22.7,5,5,9.24
25.3,60,28.1,5,5,11.64
25.3,60,28.1,5,5,12.05
39.1,30,26.7,5,5,9.39
39.1,30,26.7,5,5,7.74
39.1,50,32.7,5,5,14.7
39.1,50,32.7,5,5,14.8
78.2,30,39.1,5,5,13.01
78.2,30,39.1,5,5,9.87
78.2,30,48.1,5,5,13.66
78.2,30,48.1,5,5,11.72
78.2,40,22.7,5,5,17.2
78.2,40,22.7,5,5,15
78.2,60,28.1,5,5,20.85
78.2,60,28.1,5,5,19.47
78.2,60,36.5,5,5,25.49
78.2,60,36.5,5,5,24.5
12.9,40,22.7,5,10,7.72
12.9,40,22.7,5,10,7.02
12.9,60,26.7,5,10,9.35
12.9,60,26.7,5,10,9.68
12.9,60,32.7,5,10,10.78
12.9,60,32.7,5,10,10.04
25.3,30,26.7,5,10,8.19
25.3,30,26.7,5,10,6.21
25.3,30,48.1,5,10,8.56
25.3,30,48.1,5,10,6.61
25.3,50,36.5,5,10,11.1
25.3,50,36.5,5,10,10.81
25.3,60,45.3,5,10,10.71
25.3,60,45.3,5,10,11.25
39.1,30,39.1,5,10,10.53
39.1,30,39.1,5,10,8.12
39.1,40,22.7,5,10,10.41
39.1,40,22.7,5,10,11.48
39.1,60,26.7,5,10,13.98
39.1,60,26.7,5,10,15.54
39.1,60,32.7,5,10,18.18
39.1,60,32.7,5,10,15.1
78.2,30,26.7,5,10,10.61
78.2,30,26.7,5,10,11.25
78.2,50,26.7,5,10,22.66
78.2,50,26.7,5,10,18.49
78.2,60,48.2,5,10,19.09
78.2,60,48.2,5,10,19.4
12.9,30,48.1,10,10,5.95
12.9,30,48.1,10,10,4.87
12.9,40,22.7,10,10,7.68
12.9,40,22.7,10,10,7.67
12.9,50,48.2,10,10,9.5
12.9,50,48.2,10,10,7.53
12.9,60,32.7,10,10,10.1
12.9,60,32.7,10,10,10.92
12.9,60,45.3,10,10,8.72
12.9,60,45.3,10,10,9.47
25.3,40,37.9,10,10,9.87
25.3,40,37.9,10,10,9.35
25.3,40,37.9,10,10,9.51
25.3,50,26.7,10,10,12.06
25.3,50,26.7,10,10,13.3
25.3,50,28.1,10,10,11.81
25.3,50,28.1,10,10,11.34
25.3,60,47.9,10,10,13.91
25.3,60,47.9,10,10,11.43
39.1,30,39.1,10,10,9.72
39.1,30,39.1,10,10,7.72
39.1,40,22.7,10,10,10.74
39.1,40,22.7,10,10,11.18
39.1,40,47.9,10,10,9.63
39.1,40,47.9,10,10,11.2
39.1,50,30.8,10,10,13.16
39.1,50,30.8,10,10,13.27
39.1,50,36.5,10,10,14.07
39.1,50,36.5,10,10,14.84
39.1,60,26.7,10,10,16.47
39.1,60,26.7,10,10,14.14
78.2,30,26.7,10,10,14.21
78.2,30,26.7,10,10,11.64
78.2,30,48.1,10,10,12.77
78.2,30,48.1,10,10,10.2
78.2,40,37.9,10,10,15.55
78.2,40,37.9,10,10,16.56
78.2,50,26.7,10,10,20.03
78.2,50,26.7,10,10,20.27
78.2,50,47.9,10,10,16.34
78.2,50,47.9,10,10,17.08
78.2,60,48.2,10,10,20.09
78.2,60,48.2,10,10,18.01
12.9,30,27,10,15,5.46
12.9,30,27,10,15,6.07
12.9,40,37.9,10,15,6.67
12.9,40,37.9,10,15,8.19
12.9,60,27.1,10,15,11.11
12.9,60,27.1,10,15,10.02
12.9,60,36.9,10,15,10.21
12.9,60,36.9,10,15,10.03
12.9,60,45.3,10,15,9.25
12.9,60,45.3,10,15,8.98
25.3,30,39.1,10,15,7.16
25.3,30,39.1,10,15,7.35
25.3,50,27.1,10,15,11.6
25.3,50,27.1,10,15,10.68
25.3,50,27.1,10,15,10.74
25.3,50,27.1,10,15,11.04
25.3,60,28.1,10,15,14.34
25.3,60,28.1,10,15,13.03
39.1,30,26.7,10,15,8.39
39.1,30,26.7,10,15,9.24
39.1,40,22.7,10,15,9.61
39.1,40,22.7,10,15,12.35
39.1,50,27.1,10,15,12.09
39.1,50,27.1,10,15,13.72
39.1,50,27.1,10,15,13.23
39.1,60,45.3,10,15,14.93
39.1,60,45.3,10,15,14.95
78.2,30,26.7,10,15,11.25
78.2,30,26.7,10,15,10.74
78.2,40,27.1,10,15,14.77
78.2,40,27.1,10,15,16.88
78.2,40,37.9,10,15,15.77
78.2,40,37.9,10,15,17.65
78.2,60,28.1,10,15,19.26
78.2,60,28.1,10,15,20.76
78.2,60,36.5,10,15,18.99
78.2,60,36.5,10,15,21.79
