Repository: bjhtud/MTL_in_MAT

# MTL_in_MAT

## 多任务情况

UHPC为核心数据集
测试集划分有两种方式：
1. 单任务测试集：针对每个任务，划分出该任务没有缺失标签的样本中的一部分作为测试集
   - 训练阶段：分任务训练，与其他任务(标签)的样本进行合并，这样就得到了一个训练集，这个训练集中特征和标签还是有缺失的
   - 训练出的模型：
     - 输入：特征 + 其他任务的标签
     - 输出：当前任务的标签
   - 测试阶段：使用该任务的测试集进行评估
   - 问题是：测试集中没有其他任务的标签，怎么办？

2. 多任务测试集：划分出所有任务都没有缺失标签的样本作为测试集
    - 训练阶段：使用其他样本作为训练集，这些样本中有缺失标签和缺失特征
    - 训练出的模型：
      - 输入：特征
      - 输出：所有任务的标签
    - 测试阶段：使用多任务测试集进行评估
    - 这样就能利用多个任务之间的关系进行预测
    - 缺点是：测试集会比较小，并且只能评估那些没有缺失标签的样本

##

File: data_set/su/tableA1.txt
Sample1: [Composition: [elastic modulus of fiber reinforced polymers (GPa):108.478,tensile strength of fiber reinforced polymers (MPa):1655.0,thickness of fiber reinforced polymers (mm):1.016,width of fiber reinforced polymers (mm):25.4,bond length (mm):76.2,compressive strength of concrete specimen (MPa):36.1,width of concrete specimen (mm):228.6], Property: [interfacial bond strength load kN:8.462]]
Sample2: [Composition: [elastic modulus of fiber reinforced polymers (GPa):108.478,tensile strength of fiber reinforced polymers (MPa):1655.0,thickness of fiber reinforced polymers (mm):1.016,width of fiber reinforced polymers (mm):25.4,bond length (mm):76.2,compressive strength of concrete specimen (MPa):47.1,width of concrete specimen (mm):228.6], Property: [interfacial bond strength load kN:9.931]]
Sample3: [Composition: [elastic modulus of fiber reinforced polymers (GPa):108.478,tensile strength of fiber reinforced polymers (MPa):1655.0,thickness of fiber reinforced polymers (mm):1.016,width of fiber reinforced polymers (mm):25.4,bond length (mm):76.2,compressive strength of concrete specimen (MPa):47.1,width of concrete specimen (mm):228.6], Property: [interfacial bond strength load kN:10.638]]
Sample4: [Composition: [elastic modulus of fiber reinforced polymers (GPa):108.478,tensile strength of fiber reinforced polymers (MPa):1655.0,thickness of fiber reinforced polymers (mm):1.016,width of fiber reinforced polymers (mm):25.4,bond length (mm):76.2,compressive strength of concrete specimen (MPa):47.1,width of concrete specimen (mm):228.6], Property: [interfacial bond strength load kN:10.638]]
Sample5: [Composition: [elastic modulus of fiber reinforced polymers (GPa):108.478,tensile strength of fiber reinforced polymers (MPa):1655.0,thickness of fiber reinforced polymers (mm):1.016,width of fiber reinforced polymers (mm):25.4,bond length (mm):76.2,compressive strength of concrete specimen (MPa):43.6,width of concrete specimen (mm):228.6], Property: [interfacial bond strength load kN:10.531]]
Sample6: [Composition: [elastic modulus of fiber reinforced polymers (GPa):108.478,tensile strength of fiber reinforced polymers (MPa):1655.0,thickness of fiber reinforced polymers (mm):1.016,width of fiber reinforced polymers (mm):25.4,bond length (mm):76.2,compressive strength of concrete specimen (MPa):43.6,width of concrete specimen (mm):228.6], Property: [interfacial bond strength load kN:9.61]]
Sample7: [Composition: [elastic modulus of fiber reinforced polymers (GPa):108.478,tensile strength of fiber reinforced polymers (MPa):1655.0,thickness of fiber reinforced polymers (mm):1.016,width of fiber reinforced polymers (mm):25.4,bond length (mm):76.2,compressive strength of concrete specimen (MPa):43.6,width of concrete specimen (mm):228.6], Property: [interfacial bond strength load kN:10.518]]
Sample8: [Composition: [elastic modulus of fiber reinforced polymers (GPa):108.478,tensile strength of fiber reinforced polymers (MPa):1655.0,thickness of fiber reinforced polymers (mm):1.016,width of fiber reinforced polymers (mm):25.4,bond length (mm):76.2,compressive strength of concrete specimen (MPa):43.6,width of concrete specimen (mm):228.6], Property: [interfacial bond strength load kN:11.199]]
Sample9: [Composition: [elastic modulus of fiber reinforced polymers (GPa):108.478,tensile strength of fiber reinforced polymers (MPa):1655.0,thickness of fiber reinforced polymers (mm):1.016,width of fiber reinforced polymers (mm):25.4,bond length (mm):76.2,compressive strength of concrete specimen (MPa):24.0,width of concrete specimen (mm):228.6], Property: [interfacial bond strength load kN:9.869]]
Sample10: [Composition: [elastic modulus of fiber reinforced polymers (GPa):108.478,tensile strength of fiber reinforced polymers (MPa):1655.0,thickness of fiber reinforced polymers (mm):1.016,width of fiber reinforced polymers (mm):25.4,bond length (mm):76.2,compressive strength of concrete specimen (MPa):28.9,width of concrete specimen (mm):228.6], Property: [interfacial bond strength load kN:9.343]]
Sample11: [Composition: [elastic modulus of fiber reinforced polymers (GPa):108.478,tensile strength of fiber reinforced polymers (MPa):1655.0,thickness of fiber reinforced polymers (mm):1.016,width of fiber reinforced polymers (mm):25.4,bond length (mm):76.2,compressive strength of concrete specimen (MPa):43.7,width of concrete specimen (mm):228.6], Property: [interfacial bond strength load kN:11.204]]
Sample12: [Composition: [elastic modulus of fiber reinforced polymers (GPa):108.478,tensile strength of fiber reinforced polymers (MPa):1655.0,thickness of fiber reinforced polymers (mm):1.016,width of fiber reinforced polymers (mm):25.4,bond length (mm):76.2,compressive strength of concrete specimen (MPa):36.4,width of concrete specimen (mm):228.6], Property: [interfacial bond strength load kN:8.094]]
Sample13: [Composition: [elastic modulus of fiber reinforced polymers (GPa):108.478,tensile strength of fiber reinforced polymers (MPa):1655.0,thickness of fiber reinforced polymers (mm):1.016,width of fiber reinforced polymers (mm):25.4,bond length (mm):76.2,compressive strength of concrete specimen (MPa):36.4,width of concrete specimen (mm):228.6], Property: [interfacial bond strength load kN:12.811]]
Sample14: [Composition: [elastic modulus of fiber reinforced polymers (GPa):108.478,tensile strength of fiber reinforced polymers (MPa):1655.0,thickness of fiber reinforced polymers (mm):1.016,width of fiber reinforced polymers (mm):25.4,bond length (mm):76.2,compressive strength of concrete specimen (MPa):36.4,width of concrete specimen (mm):228.6], Property: [interfacial bond strength load kN:11.917]]
Sample15: [Composition: [elastic modulus of fiber reinforced polymers (GPa):108.478,tensile strength of fiber reinforced polymers (MPa):1655.0,thickness of fiber reinforced polymers (mm):1.016,width of fiber reinforced polymers (mm):25.4,bond length (mm):76.2,compressive strength of concrete specimen (MPa):36.4,width of concrete specimen (mm):228.6], Property: [interfacial bond strength load kN:11.57]]
Sample16: [Composition: [elastic modulus of fiber reinforced polymers (GPa):230.0,tensile strength of fiber reinforced polymers (MPa):3481.0,thickness of fiber reinforced polymers (mm):0.167,width of fiber reinforced polymers (mm):40.0,bond length (mm):100.0,compressive strength of concrete specimen (MPa):28.88,width of concrete specimen (mm):100.0], Property: [interfacial bond strength load kN:8.75]]
Sample17: [Composition: [elastic modulus of fiber reinforced polymers (GPa):230.0,tensile strength of fiber reinforced polymers (MPa):3481.0,thickness of fiber reinforced polymers (mm):0.167,width of fiber reinforced polymers (mm):40.0,bond length (mm):100.0,compressive strength of concrete specimen (MPa):26.66,width of concrete specimen (mm):100.0], Property: [interfacial bond strength load kN:8.85]]
Sample18: [Composition: [elastic modulus of fiber reinforced polymers (GPa):230.0,tensile strength of fiber reinforced polymers (MPa):3481.0,thickness of fiber reinforced polymers (mm):0.167,width of fiber reinforced polymers (mm):40.0,bond length (mm):200.0,compressive strength of concrete specimen (MPa):28.88,width of concrete specimen (mm):100.0], Property: [interfacial bond strength load kN:9.3]]
Sample19: [Composition: [elastic modulus of fiber reinforced polymers (GPa):230.0,tensile strength of fiber reinforced polymers (MPa):3481.0,thickness of fiber reinforced polymers (mm):0.167,width of fiber reinforced polymers (mm):40.0,bond length (mm):200.0,compressive strength of concrete specimen (MPa):26.66,width of concrete specimen (mm):100.0], Property: [interfacial bond strength load kN:8.5]]
Sample20: [Composition: [elastic modulus of fiber reinforced polymers (GPa):230.0,tensile strength of fiber reinforced polymers (MPa):3481.0,thickness of fiber reinforced polymers (mm):0.167,width of fiber reinforced polymers (mm):40.0,bond length (mm):300.0,compressive strength of concrete specimen (MPa):28.88,width of concrete specimen (mm):100.0], Property: [interfacial bond strength load kN:9.3]]
Sample21: [Composition: [elastic modulus of fiber reinforced polymers (GPa):230.0,tensile strength of fiber reinforced polymers (MPa):3481.0,thickness of fiber reinforced polymers (mm):0.167,width of fiber reinforced polymers (mm):40.0,bond length (mm):300.0,compressive strength of concrete specimen (MPa):26.66,width of concrete specimen (mm):100.0], Property: [interfacial bond strength load kN:8.3]]
Sample22: [Composition: [elastic modulus of fiber reinforced polymers (GPa):230.0,tensile strength of fiber reinforced polymers (MPa):3481.0,thickness of fiber reinforced polymers (mm):0.167,width of fiber reinforced polymers (mm):40.0,bond length (mm):500.0,compressive strength of concrete specimen (MPa):28.88,width of concrete specimen (mm):100.0], Property: [interfacial bond strength load kN:8.05]]
Sample23: [Composition: [elastic modulus of fiber reinforced polymers (GPa):230.0,tensile strength of fiber reinforced polymers (MPa):3481.0,thickness of fiber reinforced polymers (mm):0.167,width of fiber reinforced polymers (mm):40.0,bond length (mm):500.0,compressive strength of concrete specimen (MPa):28.88,width of concrete specimen (mm):100.0], Property: [interfacial bond strength load kN:8.05]]
Sample24: [Composition: [elastic modulus of fiber reinforced polymers (GPa):230.0,tensile strength of fiber reinforced polymers (MPa):3481.0,thickness of fiber reinforced polymers (mm):0.167,width of fiber reinforced polymers (mm):40.0,bond length (mm):500.0,compressive strength of concrete specimen (MPa):26.47,width of concrete specimen (mm):100.0], Property: [interfacial bond strength load kN:8.45]]
Sample25: [Composition: [elastic modulus of fiber reinforced polymers (GPa):230.0,tensile strength of fiber reinforced polymers (MPa):3481.0,thickness of fiber reinforced polymers (mm):0.167,width of fiber reinforced polymers (mm):40.0,bond length (mm):500.0,compressive strength of concrete specimen (MPa):26.47,width of concrete specimen (mm):100.0], Property: [interfacial bond strength load kN:7.3]]
Sample26: [Composition: [elastic modulus of fiber reinforced polymers (GPa):230.0,tensile strength of fiber reinforced polymers (MPa):3481.0,thickness of fiber reinforced polymers (mm):0.167,width of fiber reinforced polymers (mm):40.0,bond length (mm):100.0,compressive strength of concrete specimen (MPa):24.99,width of concrete specimen (mm):100.0], Property: [interfacial bond strength load kN:8.75]]
Sample27: [Composition: [elastic modulus of fiber reinforced polymers (GPa):230.0,tensile strength of fiber reinforced polymers (MPa):3481.0,thickness of fiber reinforced polymers (mm):0.167,width of fiber reinforced polymers (mm):40.0,bond length (mm):100.0,compressive strength of concrete specimen (MPa):24.99,width of concrete specimen (mm):100.0], Property: [interfacial bond strength load kN:8.85]]
Sample28: [Composition: [elastic modulus of fiber reinforced polymers (GPa):230.0,tensile strength of fiber reinforced polymers (MPa):3481.0,thickness of fiber reinforced polymers (mm):0.167,width of fiber reinforced polymers (mm):40.0,bond length (mm):100.0,compressive strength of concrete specimen (MPa):26.17,width of concrete specimen (mm):100.0], Property: [interfacial bond strength load kN:7.75]]
Sample29: [Composition: [elastic modulus of fiber reinforced polymers (GPa):230.0,tensile strength of fiber reinforced polymers (MPa):3481.0,thickness of fiber reinforced polymers (mm):0.167,width of fiber reinforced polymers (mm):40.0,bond length (mm):100.0,compressive strength of concrete specimen (MPa):26.17,width of concrete specimen (mm):100.0], Property: [interfacial bond strength load kN:7.65]]
Sample30: [Composition: [elastic modulus of fiber reinforced polymers (GPa):230.0,tensile strength of fiber reinforced polymers (MPa):3481.0,thickness of fiber reinforced polymers (mm):0.167,width of fiber reinforced polymers (mm):40.0,bond length (mm):100.0,compressive strength of concrete specimen (MPa):24.4,width of concrete specimen (mm):100.0], Property: [interfacial bond strength load kN:9.0]]
Sample31: [Composition: [elastic modulus of fiber reinforced polymers (GPa):230.0,tensile strength of fiber reinforced polymers (MPa):3481.0,thickness of fiber reinforced polymers (mm):0.167,width of fiber reinforced polymers (mm):40.0,bond length (mm):100.0,compressive strength of concrete specimen (MPa):24.99,width of concrete specimen (mm):100.0], Property: [interfacial bond strength load kN:12.0]]
Sample32: [Composition: [elastic modulus of fiber reinforced polymers (GPa):230.0,tensile strength of fiber reinforced polymers (MPa):3481.0,thickness of fiber reinforced polymers (mm):0.167,width of fiber reinforced polymers (mm):40.0,bond length (mm):100.0,compressive strength of concrete specimen (MPa):24.99,width of concrete specimen (mm):100.0], Property: [interfacial bond strength load kN:10.8]]
Sample33: [Composition: [elastic modulus of fiber reinforced polymers (GPa):230.0,tensile strength of fiber reinforced polymers (MPa):3481.0,thickness of fiber reinforced polymers (mm):0.167,width of fiber reinforced polymers (mm):40.0,bond length (mm):100.0,compressive strength of concrete specimen (MPa):24.99,width of concrete specimen (mm):100.0], Property: [interfacial bond strength load kN:12.65]]
Sample34: [Composition: [elastic modulus of fiber reinforced polymers (GPa):230.0,tensile strength of fiber reinforced polymers (MPa):3481.0,thickness of fiber reinforced polymers (mm):0.167,width of fiber reinforced polymers (mm):40.0,bond length (mm):100.0,compressive strength of concrete specimen (MPa):24.99,width of concrete specimen (mm):100.0], Property: [interfacial bond strength load kN:14.35]]
Sample35: [Composition: [elastic modulus of fiber reinforced polymers (GPa):230.0,tensile strength of fiber reinforced polymers (MPa):3481.0,thickness of fiber reinforced polymers (mm):0.167,width of fiber reinforced polymers (mm):40.0,bond length (mm):100.0,compressive strength of concrete specimen (MPa):24.4,width of concrete specimen (mm):100.0], Property: [interfacial bond strength load kN:11.55]]
Sample36: [Composition: [elastic modulus of fiber reinforced polymers (GPa):230.0,tensile strength of fiber reinforced polymers (MPa):3481.0,thickness of fiber reinforced polymers (mm):0.167,width of fiber reinforced polymers (mm):40.0,bond length (mm):100.0,compressive strength of concrete specimen (MPa):24.4,width of concrete specimen (mm):100.0], Property: [interfacial bond strength load kN:11.0]]
Sample37: [Composition: [elastic modulus of fiber reinforced polymers (GPa):230.0,tensile strength of fiber reinforced polymers (MPa):3481.0,thickness of fiber reinforced polymers (mm):0.167,width of fiber reinforced polymers (mm):40.0,bond length (mm):100.0,compressive strength of concrete specimen (MPa):26.17,width of concrete specimen (mm):100.0], Property: [interfacial bond strength load kN:9.85]]
Sample38: [Composition: [elastic modulus of fiber reinforced polymers (GPa):230.0,tensile strength of fiber reinforced polymers (MPa):3481.0,thickness of fiber reinforced polymers (mm):0.167,width of fiber reinforced polymers (mm):40.0,bond length (mm):100.0,compressive strength of concrete specimen (MPa):26.17,width of concrete specimen (mm):100.0], Property: [interfacial bond strength load kN:9.5]]
Sample39: [Composition: [elastic modulus of fiber reinforced polymers (GPa):230.0,tensile strength of fiber reinforced polymers (MPa):3481.0,thickness of fiber reinforced polymers (mm):0.167,width of fiber reinforced polymers (mm):40.0,bond length (mm):100.0,compressive strength of concrete specimen (MPa):26.17,width of concrete specimen (mm):100.0], Property: [interfacial bond strength load kN:8.8]]
Sample40: [Composition: [elastic modulus of fiber reinforced polymers (GPa):230.0,tensile strength of fiber reinforced polymers (MPa):3481.0,thickness of fiber reinforced polymers (mm):0.167,width of fiber reinforced polymers (mm):40.0,bond length (mm):100.0,compressive strength of concrete specimen (MPa):26.17,width of concrete specimen (mm):100.0], Property: [interfacial bond strength load kN:9.25]]
Sample41: [Composition: [elastic modulus of fiber reinforced polymers (GPa):230.0,tensile strength of fiber reinforced polymers (MPa):3481.0,thickness of fiber reinforced polymers (mm):0.167,width of fiber reinforced polymers (mm):40.0,bond length (mm):100.0,compressive strength of concrete specimen (MPa):26.17,width of concrete specimen (mm):100.0], Property: [interfacial bond strength load kN:7.65]]
Sample42: [Composition: [elastic modulus of fiber reinforced polymers (GPa):230.0,tensile strength of fiber reinforced polymers (MPa):3481.0,thickness of fiber reinforced polymers (mm):0.167,width of fiber reinforced polymers (mm):40.0,bond length (mm):100.0,compressive strength of concrete specimen (MPa):26.17,width of concrete specimen (mm):100.0], Property: [interfacial bond strength load kN:6.8]]
Sample43: [Composition: [elastic modulus of fiber reinforced polymers (GPa):230.0,tensile strength of fiber reinforced polymers (MPa):3481.0,thickness of fiber reinforced polymers (mm):0.167,width of fiber reinforced polymers (mm):40.0,bond length (mm):100.0,compressive strength of concrete specimen (MPa):49.97,width of concrete specimen (mm):100.0], Property: [interfacial bond strength load kN:7.75]]
Sample44: [Composition: [elastic modulus of fiber reinforced polymers (GPa):230.0,tensile strength of fiber reinforced polymers (MPa):3481.0,thickness of fiber reinforced polymers (mm):0.167,width of fiber reinforced polymers (mm):40.0,bond length (mm):100.0,compressive strength of concrete specimen (MPa):49.97,width of concrete specimen (mm):100.0], Property: [interfacial bond strength load kN:8.05]]
Sample45: [Composition: [elastic modulus of fiber reinforced polymers (GPa):230.0,tensile strength of fiber reinforced polymers (MPa):3481.0,thickness of fiber reinforced polymers (mm):0.167,width of fiber reinforced polymers (mm):40.0,bond length (mm):100.0,compressive strength of concrete specimen (MPa):24.4,width of concrete specimen (mm):100.0], Property: [interfacial bond strength load kN:6.75]]
Sample46: [Composition: [elastic modulus of fiber reinforced polymers (GPa):230.0,tensile strength of fiber reinforced polymers (MPa):3481.0,thickness of fiber reinforced polymers (mm):0.167,width of fiber reinforced polymers (mm):40.0,bond length (mm):100.0,compressive strength of concrete specimen (MPa):24.4,width of concrete specimen (mm):100.0], Property: [interfacial bond strength load kN:6.8]]
Sample47: [Composition: [elastic modulus of fiber reinforced polymers (GPa):230.0,tensile strength of fiber reinforced polymers (MPa):3481.0,thickness of fiber reinforced polymers (mm):0.167,width of fiber reinforced polymers (mm):40.0,bond length (mm):100.0,compressive strength of concrete specimen (MPa):24.99,width of concrete specimen (mm):100.0], Property: [interfacial bond strength load kN:7.7]]
Sample48: [Composition: [elastic modulus of fiber reinforced polymers (GPa):230.0,tensile strength of fiber reinforced polymers (MPa):3481.0,thickness of fiber reinforced polymers (mm):0.167,width of fiber reinforced polymers (mm):40.0,bond length (mm):100.0,compressive strength of concrete specimen (MPa):26.17,width of concrete specimen (mm):100.0], Property: [interfacial bond strength load kN:6.95]]
Sample49: [Composition: [elastic modulus of fiber reinforced polymers (GPa):256.0,tensile strength of fiber reinforced polymers (MPa):4114.0,thickness of fiber reinforced polymers (mm):0.165,width of fiber reinforced polymers (mm):25.0,bond length (mm):75.0,compressive strength of concrete specimen (MPa):23.0,width of concrete specimen (mm):150.0], Property: [interfacial bond strength load kN:4.75]]
Sample50: [Composition: [elastic modulus of fiber reinforced polymers (GPa):256.0,tensile strength of fiber reinforced polymers (MPa):4114.0,thickness of fiber reinforced polymers (mm):0.165,width of fiber reinforced polymers (mm):25.0,bond length (mm):85.0,compressive strength of concrete specimen (MPa):23.0,width of concrete specimen (mm):150.0], Property: [interfacial bond strength load kN:5.69]]
Sample51: [Composition: [elastic modulus of fiber reinforced polymers (GPa):256.0,tensile strength of fiber reinforced polymers (MPa):4114.0,thickness of fiber reinforced polymers (mm):0.165,width of fiber reinforced polymers (mm):25.0,bond length (mm):95.0,compressive strength of concrete specimen (MPa):23.0,width of concrete specimen (mm):150.0], Property: [interfacial bond strength load kN:5.76]]
Sample52: [Composition: [elastic modulus of fiber reinforced polymers (GPa):256.0,tensile strength of fiber reinforced polymers (MPa):4114.0,thickness of fiber reinforced polymers (mm):0.165,width of fiber reinforced polymers (mm):25.0,bond length (mm):95.0,compressive strength of concrete specimen (MPa):23.0,width of concrete specimen (mm):150.0], Property: [interfacial bond strength load kN:5.76]]
Sample53: [Composition: [elastic modulus of fiber reinforced polymers (GPa):256.0,tensile strength of fiber reinforced polymers (MPa):4114.0,thickness of fiber reinforced polymers (mm):0.165,width of fiber reinforced polymers (mm):25.0,bond length (mm):95.0,compressive strength of concrete specimen (MPa):23.0,width of concrete specimen (mm):150.0], Property: [interfacial bond strength load kN:6.17]]
Sample54: [Composition: [elastic modulus of fiber reinforced polymers (GPa):256.0,tensile strength of fiber reinforced polymers (MPa):4114.0,thickness of fiber reinforced polymers (mm):0.165,width of fiber reinforced polymers (mm):25.0,bond length (mm):115.0,compressive strength of concrete specimen (MPa):23.0,width of concrete specimen (mm):150.0], Property: [interfacial bond strength load kN:5.96]]
Sample55: [Composition: [elastic modulus of fiber reinforced polymers (GPa):256.0,tensile strength of fiber reinforced polymers (MPa):4114.0,thickness of fiber reinforced polymers (mm):0.165,width of fiber reinforced polymers (mm):25.0,bond length (mm):145.0,compressive strength of concrete specimen (MPa):23.0,width of concrete specimen (mm):150.0], Property: [interfacial bond strength load kN:5.95]]
Sample56: [Composition: [elastic modulus of fiber reinforced polymers (GPa):256.0,tensile strength of fiber reinforced polymers (MPa):4114.0,thickness of fiber reinforced polymers (mm):0.165,width of fiber reinforced polymers (mm):25.0,bond length (mm):190.0,compressive strength of concrete specimen (MPa):23.0,width of concrete specimen (mm):150.0], Property: [interfacial bond strength load kN:6.68]]
Sample57: [Composition: [elastic modulus of fiber reinforced polymers (GPa):256.0,tensile strength of fiber reinforced polymers (MPa):4114.0,thickness of fiber reinforced polymers (mm):0.165,width of fiber reinforced polymers (mm):25.0,bond length (mm):190.0,compressive strength of concrete specimen (MPa):23.0,width of concrete specimen (mm):150.0], Property: [interfacial bond strength load kN:6.35]]
Sample58: [Composition: [elastic modulus of fiber reinforced polymers (GPa):256.0,tensile strength of fiber reinforced polymers (MPa):4114.0,thickness of fiber reinforced polymers (mm):0.165,width of fiber reinforced polymers (mm):25.0,bond length (mm):95.0,compressive strength of concrete specimen (MPa):23.0,width of concrete specimen (mm):150.0], Property: [interfacial bond strength load kN:6.17]]
Sample59: [Composition: [elastic modulus of fiber reinforced polymers (GPa):256.0,tensile strength of fiber reinforced polymers (MPa):4114.0,thickness of fiber reinforced polymers (mm):0.165,width of fiber reinforced polymers (mm):25.0,bond length (mm):75.0,compressive strength of concrete specimen (MPa):23.0,width of concrete specimen (mm):150.0], Property: [interfacial bond strength load kN:5.72]]
Sample60: [Composition: [elastic modulus of fiber reinforced polymers (GPa):256.0,tensile strength of fiber reinforced polymers (MPa):4114.0,thickness of fiber reinforced polymers (mm):0.165,width of fiber reinforced polymers (mm):25.0,bond length (mm):85.0,compressive strength of concrete specimen (MPa):23.0,width of concrete specimen (mm):150.0], Property: [interfacial bond strength load kN:6.0]]
Sample61: [Composition: [elastic modulus of fiber reinforced polymers (GPa):256.0,tensile strength of fiber reinforced polymers (MPa):4114.0,thickness of fiber reinforced polymers (mm):0.165,width of fiber reinforced polymers (mm):25.0,bond length (mm):95.0,compressive strength of concrete specimen (MPa):23.0,width of concrete specimen (mm):150.0], Property: [interfacial bond strength load kN:6.14]]
Sample62: [Composition: [elastic modulus of fiber reinforced polymers (GPa):256.0,tensile strength of fiber reinforced polymers (MPa):4114.0,thickness of fiber reinforced polymers (mm):0.165,width of fiber reinforced polymers (mm):25.0,bond length (mm):115.0,compressive strength of concrete specimen (MPa):23.0,width of concrete specimen (mm):150.0], Property: [interfacial bond strength load kN:6.1]]
Sample63: [Composition: [elastic modulus of fiber reinforced polymers (GPa):256.0,tensile strength of fiber reinforced polymers (MPa):4114.0,thickness of fiber reinforced polymers (mm):0.165,width of fiber reinforced polymers (mm):25.0,bond length (mm):145.0,compressive strength of concrete specimen (MPa):23.0,width of concrete specimen (mm):150.0], Property: [interfacial bond strength load kN:6.27]]
Sample64: [Composition: [elastic modulus of fiber reinforced polymers (GPa):256.0,tensile strength of fiber reinforced polymers (MPa):4114.0,thickness of fiber reinforced polymers (mm):0.165,width of fiber reinforced polymers (mm):25.0,bond length (mm):190.0,compressive strength of concrete specimen (MPa):23.0,width of concrete specimen (mm):150.0], Property: [interfacial bond strength load kN:7.03]]
Sample65: [Composition: [elastic modulus of fiber reinforced polymers (GPa):256.0,tensile strength of fiber reinforced polymers (MPa):4114.0,thickness of fiber reinforced polymers (mm):0.165,width of fiber reinforced polymers (mm):25.0,bond length (mm):95.0,compressive strength of concrete specimen (MPa):22.9,width of concrete specimen (mm):150.0], Property: [interfacial bond strength load kN:5.2]]
Sample66: [Composition: [elastic modulus of fiber reinforced polymers (GPa):256.0,tensile strength of fiber reinforced polymers (MPa):4114.0,thickness of fiber reinforced polymers (mm):0.165,width of fiber reinforced polymers (mm):25.0,bond length (mm):95.0,compressive strength of concrete specimen (MPa):22.9,width of concrete specimen (mm):150.0], Property: [interfacial bond strength load kN:6.75]]
Sample67: [Composition: [elastic modulus of fiber reinforced polymers (GPa):256.0,tensile strength of fiber reinforced polymers (MPa):4114.0,thickness of fiber reinforced polymers (mm):0.165,width of fiber reinforced polymers (mm):25.0,bond length (mm):95.0,compressive strength of concrete specimen (MPa):22.9,width of concrete specimen (mm):150.0], Property: [interfacial bond strength load kN:5.51]]
Sample68: [Composition: [elastic modulus of fiber reinforced polymers (GPa):256.0,tensile strength of fiber reinforced polymers (MPa):4114.0,thickness of fiber reinforced polymers (mm):0.165,width of fiber reinforced polymers (mm):25.0,bond length (mm):190.0,compressive strength of concrete specimen (MPa):22.9,width of concrete specimen (mm):150.0], Property: [interfacial bond strength load kN:7.02]]
Sample69: [Composition: [elastic modulus of fiber reinforced polymers (GPa):256.0,tensile strength of fiber reinforced polymers (MPa):4114.0,thickness of fiber reinforced polymers (mm):0.165,width of fiber reinforced polymers (mm):25.0,bond length (mm):190.0,compressive strength of concrete specimen (MPa):22.9,width of concrete specimen (mm):150.0], Property: [interfacial bond strength load kN:7.07]]
Sample70: [Composition: [elastic modulus of fiber reinforced polymers (GPa):256.0,tensile strength of fiber reinforced polymers (MPa):4114.0,thickness of fiber reinforced polymers (mm):0.165,width of fiber reinforced polymers (mm):25.0,bond length (mm):190.0,compressive strength of concrete specimen (MPa):22.9,width of concrete specimen (mm):150.0], Property: [interfacial bond strength load kN:6.98]]
Sample71: [Composition: [elastic modulus of fiber reinforced polymers (GPa):256.0,tensile strength of fiber reinforced polymers (MPa):4114.0,thickness of fiber reinforced polymers (mm):0.165,width of fiber reinforced polymers (mm):25.0,bond length (mm):100.0,compressive strength of concrete specimen (MPa):27.1,width of concrete specimen (mm):150.0], Property: [interfacial bond strength load kN:5.94]]
Sample72: [Composition: [elastic modulus of fiber reinforced polymers (GPa):256.0,tensile strength of fiber reinforced polymers (MPa):4114.0,thickness of fiber reinforced polymers (mm):0.165,width of fiber reinforced polymers (mm):50.0,bond length (mm):100.0,compressive strength of concrete specimen (MPa):27.1,width of concrete specimen (mm):150.0], Property: [interfacial bond strength load kN:11.66]]
Sample73: [Composition: [elastic modulus of fiber reinforced polymers (GPa):256.0,tensile strength of fiber reinforced polymers (MPa):4114.0,thickness of fiber reinforced polymers (mm):0.165,width of fiber reinforced polymers (mm):75.0,bond length (mm):100.0,compressive strength of concrete specimen (MPa):27.1,width of concrete specimen (mm):150.0], Property: [interfacial bond strength load kN:14.63]]
Sample74: [Composition: [elastic modulus of fiber reinforced polymers (GPa):256.0,tensile strength of fiber reinforced polymers (MPa):4114.0,thickness of fiber reinforced polymers (mm):0.165,width of fiber reinforced polymers (mm):100.0,bond length (mm):100.0,compressive strength of concrete specimen (MPa):27.1,width of concrete specimen (mm):150.0], Property: [interfacial bond strength load kN:19.07]]
Sample75: [Composition: [elastic modulus of fiber reinforced polymers (GPa):225.0,tensile strength of fiber reinforced polymers (MPa):351.0,thickness of fiber reinforced polymers (mm):1.27,width of fiber reinforced polymers (mm):25.0,bond length (mm):100.0,compressive strength of concrete specimen (MPa):27.1,width of concrete specimen (mm):150.0], Property: [interfacial bond strength load kN:4.78]]
Sample76: [Composition: [elastic modulus of fiber reinforced polymers (GPa):22.5,tensile strength of fiber reinforced polymers (MPa):351.0,thickness of fiber reinforced polymers (mm):1.27,width of fiber reinforced polymers (mm):51.0,bond length (mm):100.0,compressive strength of concrete specimen (MPa):27.1,width of concrete specimen (mm):150.0], Property: [interfacial bond strength load kN:8.02]]
Sample77: [Composition: [elastic modulus of fiber reinforced polymers (GPa):256.0,tensile strength of fiber reinforced polymers (MPa):4114.0,thickness of fiber reinforced polymers (mm):0.165,width of fiber reinforced polymers (mm):25.0,bond length (mm):95.0,compressive strength of concrete specimen (MPa):18.9,width of concrete specimen (mm):150.0], Property: [interfacial bond strength load kN:5.86]]
Sample78: [Composition: [elastic modulus of fiber reinforced polymers (GPa):256.0,tensile strength of fiber reinforced polymers (MPa):4114.0,thickness of fiber reinforced polymers (mm):0.165,width of fiber reinforced polymers (mm):25.0,bond length (mm):95.0,compressive strength of concrete specimen (MPa):18.9,width of concrete specimen (mm):150.0], Property: [interfacial bond strength load kN:5.9]]
Sample79: [Composition: [elastic modulus of fiber reinforced polymers (GPa):256.0,tensile strength of fiber reinforced polymers (MPa):4114.0,thickness of fiber reinforced polymers (mm):0.165,width of fiber reinforced polymers (mm):25.0,bond length (mm):95.0,compressive strength of concrete specimen (MPa):19.8,width of concrete specimen (mm):150.0], Property: [interfacial bond strength load kN:5.43]]
Sample80: [Composition: [elastic modulus of fiber reinforced polymers (GPa):256.0,tensile strength of fiber reinforced polymers (MPa):4114.0,thickness of fiber reinforced polymers (mm):0.165,width of fiber reinforced polymers (mm):25.0,bond length (mm):95.0,compressive strength of concrete specimen (MPa):19.8,width of concrete specimen (mm):150.0], Property: [interfacial bond strength load kN:5.76]]
Sample81: [Composition: [elastic modulus of fiber reinforced polymers (GPa):256.0,tensile strength of fiber reinforced polymers (MPa):4114.0,thickness of fiber reinforced polymers (mm):0.165,width of fiber reinforced polymers (mm):25.0,bond length (mm):95.0,compressive strength of concrete specimen (MPa):18.9,width of concrete specimen (mm):150.0], Property: [interfacial bond strength load kN:5.0]]
Sample82: [Composition: [elastic modulus of fiber reinforced polymers (GPa):256.0,tensile strength of fiber reinforced polymers (MPa):4114.0,thickness of fiber reinforced polymers (mm):0.165,width of fiber reinforced polymers (mm):25.0,bond length (mm):95.0,compressive strength of concrete specimen (MPa):19.8,width of concrete specimen (mm):150.0], Property: [interfacial bond strength load kN:7.08]]
Sample83: [Composition: [elastic modulus of fiber reinforced polymers (GPa):256.0,tensile strength of fiber reinforced polymers (MPa):4114.0,thickness of fiber reinforced polymers (mm):0.165,width of fiber reinforced polymers (mm):25.0,bond length (mm):95.0,compressive strength of concrete specimen (MPa):18.9,width of concrete specimen (mm):150.0], Property: [interfacial bond strength load kN:5.5]]
Sample84: [Composition: [elastic modulus of fiber reinforced polymers (GPa):256.0,tensile strength of fiber reinforced polymers (MPa):4114.0,thickness of fiber reinforced polymers (mm):0.165,width of fiber reinforced polymers (mm):25.0,bond length (mm):95.0,compressive strength of concrete specimen (MPa):19.8,width of concrete specimen (mm):150.0], Property: [interfacial bond strength load kN:5.93]]
Sample85: [Composition: [elastic modulus of fiber reinforced polymers (GPa):256.0,tensile strength of fiber reinforced polymers (MPa):4114.0,thickness of fiber reinforced polymers (mm):0.165,width of fiber reinforced polymers (mm):25.0,bond length (mm):95.0,compressive strength of concrete specimen (MPa):18.9,width of concrete specimen (mm):150.0], Property: [interfacial bond strength load kN:5.38]]
Sample86: [Composition: [elastic modulus of fiber reinforced polymers (GPa):256.0,tensile strength of fiber reinforced polymers (MPa):4114.0,thickness of fiber reinforced polymers (mm):0.165,width of fiber reinforced polymers (mm):25.0,bond length (mm):95.0,compressive strength of concrete specimen (MPa):19.8,width of concrete specimen (mm):150.0], Property: [interfacial bond strength load kN:6.6]]
Sample87: [Composition: [elastic modulus of fiber reinforced polymers (GPa):256.0,tensile strength of fiber reinforced polymers (MPa):4114.0,thickness of fiber reinforced polymers (mm):0.165,width of fiber reinforced polymers (mm):25.0,bond length (mm):95.0,compressive strength of concrete specimen (MPa):18.9,width of concrete specimen (mm):150.0], Property: [interfacial bond strength load kN:5.51]]
Sample88: [Composition: [elastic modulus of fiber reinforced polymers (GPa):256.0,tensile strength of fiber reinforced polymers (MPa):4114.0,thickness of fiber reinforced polymers (mm):0.165,width of fiber reinforced polymers (mm):25.0,bond length (mm):95.0,compressive strength of concrete specimen (MPa):19.8,width of concrete specimen (mm):150.0], Property: [interfacial bond strength load kN:5.67]]
Sample89: [Composition: [elastic modulus of fiber reinforced polymers (GPa):256.0,tensile strength of fiber reinforced polymers (MPa):4114.0,thickness of fiber reinforced polymers (mm):0.165,width of fiber reinforced polymers (mm):25.0,bond length (mm):95.0,compressive strength of concrete specimen (MPa):18.9,width of concrete specimen (mm):150.0], Property: [interfacial bond strength load kN:6.31]]
Sample90: [Composition: [elastic modulus of fiber reinforced polymers (GPa):256.0,tensile strength of fiber reinforced polymers (MPa):4114.0,thickness of fiber reinforced polymers (mm):0.165,width of fiber reinforced polymers (mm):25.0,bond length (mm):95.0,compressive strength of concrete specimen (MPa):19.8,width of concrete specimen (mm):150.0], Property: [interfacial bond strength load kN:6.19]]
Sample91: [Composition: [elastic modulus of fiber reinforced polymers (GPa):256.0,tensile strength of fiber reinforced polymers (MPa):4114.0,thickness of fiber reinforced polymers (mm):0.165,width of fiber reinforced polymers (mm):15.0,bond length (mm):95.0,compressive strength of concrete specimen (MPa):21.1,width of concrete specimen (mm):150.0], Property: [interfacial bond strength load kN:3.81]]
Sample92: [Composition: [elastic modulus of fiber reinforced polymers (GPa):256.0,tensile strength of fiber reinforced polymers (MPa):4114.0,thickness of fiber reinforced polymers (mm):0.165,width of fiber reinforced polymers (mm):15.0,bond length (mm):95.0,compressive strength of concrete specimen (MPa):21.1,width of concrete specimen (mm):150.0], Property: [interfacial bond strength load kN:4.41]]
Sample93: [Composition: [elastic modulus of fiber reinforced polymers (GPa):256.0,tensile strength of fiber reinforced polymers (MPa):4114.0,thickness of fiber reinforced polymers (mm):0.165,width of fiber reinforced polymers (mm):25.0,bond length (mm):95.0,compressive strength of concrete specimen (MPa):21.1,width of concrete specimen (mm):150.0], Property: [interfacial bond strength load kN:6.26]]
Sample94: [Composition: [elastic modulus of fiber reinforced polymers (GPa):256.0,tensile strength of fiber reinforced polymers (MPa):4114.0,thickness of fiber reinforced polymers (mm):0.165,width of fiber reinforced polymers (mm):50.0,bond length (mm):95.0,compressive strength of concrete specimen (MPa):21.1,width of concrete specimen (mm):150.0], Property: [interfacial bond strength load kN:12.22]]
Sample95: [Composition: [elastic modulus of fiber reinforced polymers (GPa):256.0,tensile strength of fiber reinforced polymers (MPa):4114.0,thickness of fiber reinforced polymers (mm):0.165,width of fiber reinforced polymers (mm):75.0,bond length (mm):95.0,compressive strength of concrete specimen (MPa):21.1,width of concrete specimen (mm):150.0], Property: [interfacial bond strength load kN:14.29]]
Sample96: [Composition: [elastic modulus of fiber reinforced polymers (GPa):256.0,tensile strength of fiber reinforced polymers (MPa):4114.0,thickness of fiber reinforced polymers (mm):0.165,width of fiber reinforced polymers (mm):100.0,bond length (mm):95.0,compressive strength of concrete specimen (MPa):21.1,width of concrete specimen (mm):150.0], Property: [interfacial bond strength load kN:15.58]]
Sample97: [Composition: [elastic modulus of fiber reinforced polymers (GPa):256.0,tensile strength of fiber reinforced polymers (MPa):4114.0,thickness of fiber reinforced polymers (mm):0.165,width of fiber reinforced polymers (mm):25.0,bond length (mm):95.0,compressive strength of concrete specimen (MPa):21.9,width of concrete specimen (mm):150.0], Property: [interfacial bond strength load kN:6.01]]
Sample98: [Composition: [elastic modulus of fiber reinforced polymers (GPa):256.0,tensile strength of fiber reinforced polymers (MPa):4114.0,thickness of fiber reinforced polymers (mm):0.165,width of fiber reinforced polymers (mm):25.0,bond length (mm):95.0,compressive strength of concrete specimen (MPa):21.9,width of concrete specimen (mm):150.0], Property: [interfacial bond strength load kN:5.85]]
Sample99: [Composition: [elastic modulus of fiber reinforced polymers (GPa):256.0,tensile strength of fiber reinforced polymers (MPa):4114.0,thickness of fiber reinforced polymers (mm):0.165,width of fiber reinforced polymers (mm):25.0,bond length (mm):145.0,compressive strength of concrete specimen (MPa):21.9,width of concrete specimen (mm):150.0], Property: [interfacial bond strength load kN:5.76]]
Sample100: [Composition: [elastic modulus of fiber reinforced polymers (GPa):256.0,tensile strength of fiber reinforced polymers (MPa):4114.0,thickness of fiber reinforced polymers (mm):0.165,width of fiber reinforced polymers (mm):25.0,bond length (mm):145.0,compressive strength of concrete specimen (MPa):21.9,width of concrete specimen (mm):150.0], Property: [interfacial bond strength load kN:5.73]]
Sample101: [Composition: [elastic modulus of fiber reinforced polymers (GPa):256.0,tensile strength of fiber reinforced polymers (MPa):4114.0,thickness of fiber reinforced polymers (mm):0.165,width of fiber reinforced polymers (mm):25.0,bond length (mm):190.0,compressive strength of concrete specimen (MPa):21.9,width of concrete specimen (mm):150.0], Property: [interfacial bond strength load kN:5.56]]
Sample102: [Composition: [elastic modulus of fiber reinforced polymers (GPa):256.0,tensile strength of fiber reinforced polymers (MPa):4114.0,thickness of fiber reinforced polymers (mm):0.165,width of fiber reinforced polymers (mm):25.0,bond length (mm):190.0,compressive strength of concrete specimen (MPa):21.9,width of concrete specimen (mm):150.0], Property: [interfacial bond strength load kN:5.58]]
Sample103: [Composition: [elastic modulus of fiber reinforced polymers (GPa):256.0,tensile strength of fiber reinforced polymers (MPa):4114.0,thickness of fiber reinforced polymers (mm):0.165,width of fiber reinforced polymers (mm):25.0,bond length (mm):240.0,compressive strength of concrete specimen (MPa):21.9,width of concrete specimen (mm):150.0], Property: [interfacial bond strength load kN:5.91]]
Sample104: [Composition: [elastic modulus of fiber reinforced polymers (GPa):256.0,tensile strength of fiber reinforced polymers (MPa):4114.0,thickness of fiber reinforced polymers (mm):0.165,width of fiber reinforced polymers (mm):25.0,bond length (mm):240.0,compressive strength of concrete specimen (MPa):21.9,width of concrete specimen (mm):150.0], Property: [interfacial bond strength load kN:5.05]]
Sample105: [Composition: [elastic modulus of fiber reinforced polymers (GPa):256.0,tensile strength of fiber reinforced polymers (MPa):4114.0,thickness of fiber reinforced polymers (mm):0.165,width of fiber reinforced polymers (mm):25.0,bond length (mm):95.0,compressive strength of concrete specimen (MPa):24.9,width of concrete specimen (mm):150.0], Property: [interfacial bond strength load kN:6.8]]
Sample106: [Composition: [elastic modulus of fiber reinforced polymers (GPa):256.0,tensile strength of fiber reinforced polymers (MPa):4114.0,thickness of fiber reinforced polymers (mm):0.165,width of fiber reinforced polymers (mm):25.0,bond length (mm):95.0,compressive strength of concrete specimen (MPa):24.9,width of concrete specimen (mm):150.0], Property: [interfacial bond strength load kN:6.62]]
Sample107: [Composition: [elastic modulus of fiber reinforced polymers (GPa):256.0,tensile strength of fiber reinforced polymers (MPa):4114.0,thickness of fiber reinforced polymers (mm):0.165,width of fiber reinforced polymers (mm):25.0,bond length (mm):145.0,compressive strength of concrete specimen (MPa):24.9,width of concrete specimen (mm):150.0], Property: [interfacial bond strength load kN:7.33]]
Sample108: [Composition: [elastic modulus of fiber reinforced polymers (GPa):256.0,tensile strength of fiber reinforced polymers (MPa):4114.0,thickness of fiber reinforced polymers (mm):0.165,width of fiber reinforced polymers (mm):25.0,bond length (mm):145.0,compressive strength of concrete specimen (MPa):24.9,width of concrete specimen (mm):150.0], Property: [interfacial bond strength load kN:6.49]]
Sample109: [Composition: [elastic modulus of fiber reinforced polymers (GPa):256.0,tensile strength of fiber reinforced polymers (MPa):4114.0,thickness of fiber reinforced polymers (mm):0.165,width of fiber reinforced polymers (mm):25.0,bond length (mm):190.0,compressive strength of concrete specimen (MPa):24.9,width of concrete specimen (mm):150.0], Property: [interfacial bond strength load kN:7.07]]
Sample110: [Composition: [elastic modulus of fiber reinforced polymers (GPa):256.0,tensile strength of fiber reinforced polymers (MPa):4114.0,thickness of fiber reinforced polymers (mm):0.165,width of fiber reinforced polymers (mm):25.0,bond length (mm):190.0,compressive strength of concrete specimen (MPa):24.9,width of concrete specimen (mm):150.0], Property: [interfacial bond strength load kN:7.44]]
Sample111: [Composition: [elastic modulus of fiber reinforced polymers (GPa):256.0,tensile strength of fiber reinforced polymers (MPa):4114.0,thickness of fiber reinforced polymers (mm):0.165,width of fiber reinforced polymers (mm):25.0,bond length (mm):240.0,compressive strength of concrete specimen (MPa):24.9,width of concrete specimen (mm):150.0], Property: [interfacial bond strength load kN:7.16]]
Sample112: [Composition: [elastic modulus of fiber reinforced polymers (GPa):256.0,tensile strength of fiber reinforced polymers (MPa):4114.0,thickness of fiber reinforced polymers (mm):0.165,width of fiber reinforced polymers (mm):25.0,bond length (mm):240.0,compressive strength of concrete specimen (MPa):24.9,width of concrete specimen (mm):150.0], Property: [interfacial bond strength load kN:6.24]]
Sample113: [Composition: [elastic modulus of fiber reinforced polymers (GPa):110.0,tensile strength of fiber reinforced polymers (MPa):660.0,thickness of fiber reinforced polymers (mm):0.825,width of fiber reinforced polymers (mm):50.0,bond length (mm):100.0,compressive strength of concrete specimen (MPa):17.0,width of concrete specimen (mm):200.0], Property: [interfacial bond strength load kN:11.64]]
Sample114: [Composition: [elastic modulus of fiber reinforced polymers (GPa):110.0,tensile strength of fiber reinforced polymers (MPa):660.0,thickness of fiber reinforced polymers (mm):0.99,width of fiber reinforced polymers (mm):50.0,bond length (mm):100.0,compressive strength of concrete specimen (MPa):17.0,width of concrete specimen (mm):200.0], Property: [interfacial bond strength load kN:12.86]]
Sample115: [Composition: [elastic modulus of fiber reinforced polymers (GPa):110.0,tensile strength of fiber reinforced polymers (MPa):660.0,thickness of fiber reinforced polymers (mm):0.495,width of fiber reinforced polymers (mm):50.0,bond length (mm):100.0,compressive strength of concrete specimen (MPa):46.2,width of concrete specimen (mm):200.0], Property: [interfacial bond strength load kN:12.55]]
Sample116: [Composition: [elastic modulus of fiber reinforced polymers (GPa):110.0,tensile strength of fiber reinforced polymers (MPa):660.0,thickness of fiber reinforced polymers (mm):0.66,width of fiber reinforced polymers (mm):50.0,bond length (mm):100.0,compressive strength of concrete specimen (MPa):46.2,width of concrete specimen (mm):200.0], Property: [interfacial bond strength load kN:14.25]]
Sample117: [Composition: [elastic modulus of fiber reinforced polymers (GPa):110.0,tensile strength of fiber reinforced polymers (MPa):660.0,thickness of fiber reinforced polymers (mm):0.825,width of fiber reinforced polymers (mm):50.0,bond length (mm):100.0,compressive strength of concrete specimen (MPa):46.2,width of concrete specimen (mm):200.0], Property: [interfacial bond strength load kN:17.72]]
Sample118: [Composition: [elastic modulus of fiber reinforced polymers (GPa):110.0,tensile strength of fiber reinforced polymers (MPa):660.0,thickness of fiber reinforced polymers (mm):0.99,width of fiber reinforced polymers (mm):50.0,bond length (mm):100.0,compressive strength of concrete specimen (MPa):46.2,width of concrete specimen (mm):200.0], Property: [interfacial bond strength load kN:18.86]]
Sample119: [Composition: [elastic modulus of fiber reinforced polymers (GPa):110.0,tensile strength of fiber reinforced polymers (MPa):660.0,thickness of fiber reinforced polymers (mm):0.495,width of fiber reinforced polymers (mm):50.0,bond length (mm):100.0,compressive strength of concrete specimen (MPa):61.5,width of concrete specimen (mm):200.0], Property: [interfacial bond strength load kN:13.24]]
Sample120: [Composition: [elastic modulus of fiber reinforced polymers (GPa):110.0,tensile strength of fiber reinforced polymers (MPa):660.0,thickness of fiber reinforced polymers (mm):0.66,width of fiber reinforced polymers (mm):50.0,bond length (mm):100.0,compressive strength of concrete specimen (MPa):61.5,width of concrete specimen (mm):200.0], Property: [interfacial bond strength load kN:15.17]]
Sample121: [Composition: [elastic modulus of fiber reinforced polymers (GPa):110.0,tensile strength of fiber reinforced polymers (MPa):660.0,thickness of fiber reinforced polymers (mm):0.825,width of fiber reinforced polymers (mm):50.0,bond length (mm):100.0,compressive strength of concrete specimen (MPa):61.5,width of concrete specimen (mm):200.0], Property: [interfacial bond strength load kN:18.86]]
Sample122: [Composition: [elastic modulus of fiber reinforced polymers (GPa):110.0,tensile strength of fiber reinforced polymers (MPa):660.0,thickness of fiber reinforced polymers (mm):0.99,width of fiber reinforced polymers (mm):50.0,bond length (mm):100.0,compressive strength of concrete specimen (MPa):61.5,width of concrete specimen (mm):200.0], Property: [interfacial bond strength load kN:19.03]]
