Repository: bjhtud/MTL_in_MAT

# MTL_in_MAT

## 多任务情况

UHPC为核心数据集
测试集划分有两种方式：
1. 单任务测试集：针对每个任务，划分出该任务没有缺失标签的样本中的一部分作为测试集
   - 训练阶段：分任务训练，与其他任务(标签)的样本进行合并，这样就得到了一个训练集，这个训练集中特征和标签还是有缺失的
   - 训练出的模型：
     - 输入：特征 + 其他任务的标签
     - 输出：当前任务的标签
   - 测试阶段：使用该任务的测试集进行评估
   - 问题是：测试集中没有其他任务的标签，怎么办？

2. 多任务测试集：划分出所有任务都没有缺失标签的样本作为测试集
    - 训练阶段：使用其他样本作为训练集，这些样本中有缺失标签和缺失特征
    - 训练出的模型：
      - 输入：特征
      - 输出：所有任务的标签
    - 测试阶段：使用多任务测试集进行评估
    - 这样就能利用多个任务之间的关系进行预测
    - 缺点是：测试集会比较小，并且只能评估那些没有缺失标签的样本

##

File: data_set/su/tableA1_description.txt
This is single-lap shear tests for fiber-reinforced polymer laminates externally bonded on concrete prisms. The input variables include the elastic modulus, tensile strength, thickness, and width of fiber-reinforced polymer laminates, as well as the bond length, and the concrete's compressive strength and width. The measured interfacial bond strength, represented by the interfacial bond strength load, serves as the target variable.

File: data_set/su/tableA2.txt
Sample1: [Composition: [stiffness of fiber reinforced polymer (kN/mm):12.9,width of fiber reinforced polymer (mm):30.0,compressive strength of concrete specimen (MPa):26.7,width of groove (mm):5.0,depth of groove (mm):5.0], Property: [interfacial bond strength load kN:4.86]]
Sample2: [Composition: [stiffness of fiber reinforced polymer (kN/mm):12.9,width of fiber reinforced polymer (mm):30.0,compressive strength of concrete specimen (MPa):26.7,width of groove (mm):5.0,depth of groove (mm):5.0], Property: [interfacial bond strength load kN:4.76]]
Sample3: [Composition: [stiffness of fiber reinforced polymer (kN/mm):12.9,width of fiber reinforced polymer (mm):40.0,compressive strength of concrete specimen (MPa):37.9,width of groove (mm):5.0,depth of groove (mm):5.0], Property: [interfacial bond strength load kN:7.7]]
Sample4: [Composition: [stiffness of fiber reinforced polymer (kN/mm):12.9,width of fiber reinforced polymer (mm):40.0,compressive strength of concrete specimen (MPa):37.9,width of groove (mm):5.0,depth of groove (mm):5.0], Property: [interfacial bond strength load kN:6.13]]
Sample5: [Composition: [stiffness of fiber reinforced polymer (kN/mm):12.9,width of fiber reinforced polymer (mm):50.0,compressive strength of concrete specimen (MPa):27.1,width of groove (mm):5.0,depth of groove (mm):5.0], Property: [interfacial bond strength load kN:6.68]]
Sample6: [Composition: [stiffness of fiber reinforced polymer (kN/mm):12.9,width of fiber reinforced polymer (mm):50.0,compressive strength of concrete specimen (MPa):27.1,width of groove (mm):5.0,depth of groove (mm):5.0], Property: [interfacial bond strength load kN:9.05]]
Sample7: [Composition: [stiffness of fiber reinforced polymer (kN/mm):12.9,width of fiber reinforced polymer (mm):60.0,compressive strength of concrete specimen (MPa):32.7,width of groove (mm):5.0,depth of groove (mm):5.0], Property: [interfacial bond strength load kN:10.43]]
Sample8: [Composition: [stiffness of fiber reinforced polymer (kN/mm):12.9,width of fiber reinforced polymer (mm):60.0,compressive strength of concrete specimen (MPa):32.7,width of groove (mm):5.0,depth of groove (mm):5.0], Property: [interfacial bond strength load kN:9.87]]
Sample9: [Composition: [stiffness of fiber reinforced polymer (kN/mm):25.3,width of fiber reinforced polymer (mm):30.0,compressive strength of concrete specimen (MPa):39.1,width of groove (mm):5.0,depth of groove (mm):5.0], Property: [interfacial bond strength load kN:7.91]]
Sample10: [Composition: [stiffness of fiber reinforced polymer (kN/mm):25.3,width of fiber reinforced polymer (mm):30.0,compressive strength of concrete specimen (MPa):39.1,width of groove (mm):5.0,depth of groove (mm):5.0], Property: [interfacial bond strength load kN:6.39]]
Sample11: [Composition: [stiffness of fiber reinforced polymer (kN/mm):25.3,width of fiber reinforced polymer (mm):40.0,compressive strength of concrete specimen (MPa):22.7,width of groove (mm):5.0,depth of groove (mm):5.0], Property: [interfacial bond strength load kN:9.56]]
Sample12: [Composition: [stiffness of fiber reinforced polymer (kN/mm):25.3,width of fiber reinforced polymer (mm):40.0,compressive strength of concrete specimen (MPa):22.7,width of groove (mm):5.0,depth of groove (mm):5.0], Property: [interfacial bond strength load kN:9.24]]
Sample13: [Composition: [stiffness of fiber reinforced polymer (kN/mm):25.3,width of fiber reinforced polymer (mm):60.0,compressive strength of concrete specimen (MPa):28.1,width of groove (mm):5.0,depth of groove (mm):5.0], Property: [interfacial bond strength load kN:11.64]]
Sample14: [Composition: [stiffness of fiber reinforced polymer (kN/mm):25.3,width of fiber reinforced polymer (mm):60.0,compressive strength of concrete specimen (MPa):28.1,width of groove (mm):5.0,depth of groove (mm):5.0], Property: [interfacial bond strength load kN:12.05]]
Sample15: [Composition: [stiffness of fiber reinforced polymer (kN/mm):39.1,width of fiber reinforced polymer (mm):30.0,compressive strength of concrete specimen (MPa):26.7,width of groove (mm):5.0,depth of groove (mm):5.0], Property: [interfacial bond strength load kN:9.39]]
Sample16: [Composition: [stiffness of fiber reinforced polymer (kN/mm):39.1,width of fiber reinforced polymer (mm):30.0,compressive strength of concrete specimen (MPa):26.7,width of groove (mm):5.0,depth of groove (mm):5.0], Property: [interfacial bond strength load kN:7.74]]
Sample17: [Composition: [stiffness of fiber reinforced polymer (kN/mm):39.1,width of fiber reinforced polymer (mm):50.0,compressive strength of concrete specimen (MPa):32.7,width of groove (mm):5.0,depth of groove (mm):5.0], Property: [interfacial bond strength load kN:14.7]]
Sample18: [Composition: [stiffness of fiber reinforced polymer (kN/mm):39.1,width of fiber reinforced polymer (mm):50.0,compressive strength of concrete specimen (MPa):32.7,width of groove (mm):5.0,depth of groove (mm):5.0], Property: [interfacial bond strength load kN:14.8]]
Sample19: [Composition: [stiffness of fiber reinforced polymer (kN/mm):78.2,width of fiber reinforced polymer (mm):30.0,compressive strength of concrete specimen (MPa):39.1,width of groove (mm):5.0,depth of groove (mm):5.0], Property: [interfacial bond strength load kN:13.01]]
Sample20: [Composition: [stiffness of fiber reinforced polymer (kN/mm):78.2,width of fiber reinforced polymer (mm):30.0,compressive strength of concrete specimen (MPa):39.1,width of groove (mm):5.0,depth of groove (mm):5.0], Property: [interfacial bond strength load kN:9.87]]
Sample21: [Composition: [stiffness of fiber reinforced polymer (kN/mm):78.2,width of fiber reinforced polymer (mm):30.0,compressive strength of concrete specimen (MPa):48.1,width of groove (mm):5.0,depth of groove (mm):5.0], Property: [interfacial bond strength load kN:13.66]]
Sample22: [Composition: [stiffness of fiber reinforced polymer (kN/mm):78.2,width of fiber reinforced polymer (mm):30.0,compressive strength of concrete specimen (MPa):48.1,width of groove (mm):5.0,depth of groove (mm):5.0], Property: [interfacial bond strength load kN:11.72]]
Sample23: [Composition: [stiffness of fiber reinforced polymer (kN/mm):78.2,width of fiber reinforced polymer (mm):40.0,compressive strength of concrete specimen (MPa):22.7,width of groove (mm):5.0,depth of groove (mm):5.0], Property: [interfacial bond strength load kN:17.2]]
Sample24: [Composition: [stiffness of fiber reinforced polymer (kN/mm):78.2,width of fiber reinforced polymer (mm):40.0,compressive strength of concrete specimen (MPa):22.7,width of groove (mm):5.0,depth of groove (mm):5.0], Property: [interfacial bond strength load kN:15.0]]
Sample25: [Composition: [stiffness of fiber reinforced polymer (kN/mm):78.2,width of fiber reinforced polymer (mm):60.0,compressive strength of concrete specimen (MPa):28.1,width of groove (mm):5.0,depth of groove (mm):5.0], Property: [interfacial bond strength load kN:20.85]]
Sample26: [Composition: [stiffness of fiber reinforced polymer (kN/mm):78.2,width of fiber reinforced polymer (mm):60.0,compressive strength of concrete specimen (MPa):28.1,width of groove (mm):5.0,depth of groove (mm):5.0], Property: [interfacial bond strength load kN:19.47]]
Sample27: [Composition: [stiffness of fiber reinforced polymer (kN/mm):78.2,width of fiber reinforced polymer (mm):60.0,compressive strength of concrete specimen (MPa):36.5,width of groove (mm):5.0,depth of groove (mm):5.0], Property: [interfacial bond strength load kN:25.49]]
Sample28: [Composition: [stiffness of fiber reinforced polymer (kN/mm):78.2,width of fiber reinforced polymer (mm):60.0,compressive strength of concrete specimen (MPa):36.5,width of groove (mm):5.0,depth of groove (mm):5.0], Property: [interfacial bond strength load kN:24.5]]
Sample29: [Composition: [stiffness of fiber reinforced polymer (kN/mm):12.9,width of fiber reinforced polymer (mm):40.0,compressive strength of concrete specimen (MPa):22.7,width of groove (mm):5.0,depth of groove (mm):10.0], Property: [interfacial bond strength load kN:7.72]]
Sample30: [Composition: [stiffness of fiber reinforced polymer (kN/mm):12.9,width of fiber reinforced polymer (mm):40.0,compressive strength of concrete specimen (MPa):22.7,width of groove (mm):5.0,depth of groove (mm):10.0], Property: [interfacial bond strength load kN:7.02]]
Sample31: [Composition: [stiffness of fiber reinforced polymer (kN/mm):12.9,width of fiber reinforced polymer (mm):60.0,compressive strength of concrete specimen (MPa):26.7,width of groove (mm):5.0,depth of groove (mm):10.0], Property: [interfacial bond strength load kN:9.35]]
Sample32: [Composition: [stiffness of fiber reinforced polymer (kN/mm):12.9,width of fiber reinforced polymer (mm):60.0,compressive strength of concrete specimen (MPa):26.7,width of groove (mm):5.0,depth of groove (mm):10.0], Property: [interfacial bond strength load kN:9.68]]
Sample33: [Composition: [stiffness of fiber reinforced polymer (kN/mm):12.9,width of fiber reinforced polymer (mm):60.0,compressive strength of concrete specimen (MPa):32.7,width of groove (mm):5.0,depth of groove (mm):10.0], Property: [interfacial bond strength load kN:10.78]]
Sample34: [Composition: [stiffness of fiber reinforced polymer (kN/mm):12.9,width of fiber reinforced polymer (mm):60.0,compressive strength of concrete specimen (MPa):32.7,width of groove (mm):5.0,depth of groove (mm):10.0], Property: [interfacial bond strength load kN:10.04]]
Sample35: [Composition: [stiffness of fiber reinforced polymer (kN/mm):25.3,width of fiber reinforced polymer (mm):30.0,compressive strength of concrete specimen (MPa):26.7,width of groove (mm):5.0,depth of groove (mm):10.0], Property: [interfacial bond strength load kN:8.19]]
Sample36: [Composition: [stiffness of fiber reinforced polymer (kN/mm):25.3,width of fiber reinforced polymer (mm):30.0,compressive strength of concrete specimen (MPa):26.7,width of groove (mm):5.0,depth of groove (mm):10.0], Property: [interfacial bond strength load kN:6.21]]
Sample37: [Composition: [stiffness of fiber reinforced polymer (kN/mm):25.3,width of fiber reinforced polymer (mm):30.0,compressive strength of concrete specimen (MPa):48.1,width of groove (mm):5.0,depth of groove (mm):10.0], Property: [interfacial bond strength load kN:8.56]]
Sample38: [Composition: [stiffness of fiber reinforced polymer (kN/mm):25.3,width of fiber reinforced polymer (mm):30.0,compressive strength of concrete specimen (MPa):48.1,width of groove (mm):5.0,depth of groove (mm):10.0], Property: [interfacial bond strength load kN:6.61]]
Sample39: [Composition: [stiffness of fiber reinforced polymer (kN/mm):25.3,width of fiber reinforced polymer (mm):50.0,compressive strength of concrete specimen (MPa):36.5,width of groove (mm):5.0,depth of groove (mm):10.0], Property: [interfacial bond strength load kN:11.1]]
Sample40: [Composition: [stiffness of fiber reinforced polymer (kN/mm):25.3,width of fiber reinforced polymer (mm):50.0,compressive strength of concrete specimen (MPa):36.5,width of groove (mm):5.0,depth of groove (mm):10.0], Property: [interfacial bond strength load kN:10.81]]
Sample41: [Composition: [stiffness of fiber reinforced polymer (kN/mm):25.3,width of fiber reinforced polymer (mm):60.0,compressive strength of concrete specimen (MPa):45.3,width of groove (mm):5.0,depth of groove (mm):10.0], Property: [interfacial bond strength load kN:10.71]]
Sample42: [Composition: [stiffness of fiber reinforced polymer (kN/mm):25.3,width of fiber reinforced polymer (mm):60.0,compressive strength of concrete specimen (MPa):45.3,width of groove (mm):5.0,depth of groove (mm):10.0], Property: [interfacial bond strength load kN:11.25]]
Sample43: [Composition: [stiffness of fiber reinforced polymer (kN/mm):39.1,width of fiber reinforced polymer (mm):30.0,compressive strength of concrete specimen (MPa):39.1,width of groove (mm):5.0,depth of groove (mm):10.0], Property: [interfacial bond strength load kN:10.53]]
Sample44: [Composition: [stiffness of fiber reinforced polymer (kN/mm):39.1,width of fiber reinforced polymer (mm):30.0,compressive strength of concrete specimen (MPa):39.1,width of groove (mm):5.0,depth of groove (mm):10.0], Property: [interfacial bond strength load kN:8.12]]
Sample45: [Composition: [stiffness of fiber reinforced polymer (kN/mm):39.1,width of fiber reinforced polymer (mm):40.0,compressive strength of concrete specimen (MPa):22.7,width of groove (mm):5.0,depth of groove (mm):10.0], Property: [interfacial bond strength load kN:10.41]]
Sample46: [Composition: [stiffness of fiber reinforced polymer (kN/mm):39.1,width of fiber reinforced polymer (mm):40.0,compressive strength of concrete specimen (MPa):22.7,width of groove (mm):5.0,depth of groove (mm):10.0], Property: [interfacial bond strength load kN:11.48]]
Sample47: [Composition: [stiffness of fiber reinforced polymer (kN/mm):39.1,width of fiber reinforced polymer (mm):60.0,compressive strength of concrete specimen (MPa):26.7,width of groove (mm):5.0,depth of groove (mm):10.0], Property: [interfacial bond strength load kN:13.98]]
Sample48: [Composition: [stiffness of fiber reinforced polymer (kN/mm):39.1,width of fiber reinforced polymer (mm):60.0,compressive strength of concrete specimen (MPa):26.7,width of groove (mm):5.0,depth of groove (mm):10.0], Property: [interfacial bond strength load kN:15.54]]
Sample49: [Composition: [stiffness of fiber reinforced polymer (kN/mm):39.1,width of fiber reinforced polymer (mm):60.0,compressive strength of concrete specimen (MPa):32.7,width of groove (mm):5.0,depth of groove (mm):10.0], Property: [interfacial bond strength load kN:18.18]]
Sample50: [Composition: [stiffness of fiber reinforced polymer (kN/mm):39.1,width of fiber reinforced polymer (mm):60.0,compressive strength of concrete specimen (MPa):32.7,width of groove (mm):5.0,depth of groove (mm):10.0], Property: [interfacial bond strength load kN:15.1]]
Sample51: [Composition: [stiffness of fiber reinforced polymer (kN/mm):78.2,width of fiber reinforced polymer (mm):30.0,compressive strength of concrete specimen (MPa):26.7,width of groove (mm):5.0,depth of groove (mm):10.0], Property: [interfacial bond strength load kN:10.61]]
Sample52: [Composition: [stiffness of fiber reinforced polymer (kN/mm):78.2,width of fiber reinforced polymer (mm):30.0,compressive strength of concrete specimen (MPa):26.7,width of groove (mm):5.0,depth of groove (mm):10.0], Property: [interfacial bond strength load kN:11.25]]
Sample53: [Composition: [stiffness of fiber reinforced polymer (kN/mm):78.2,width of fiber reinforced polymer (mm):50.0,compressive strength of concrete specimen (MPa):26.7,width of groove (mm):5.0,depth of groove (mm):10.0], Property: [interfacial bond strength load kN:22.66]]
Sample54: [Composition: [stiffness of fiber reinforced polymer (kN/mm):78.2,width of fiber reinforced polymer (mm):50.0,compressive strength of concrete specimen (MPa):26.7,width of groove (mm):5.0,depth of groove (mm):10.0], Property: [interfacial bond strength load kN:18.49]]
Sample55: [Composition: [stiffness of fiber reinforced polymer (kN/mm):78.2,width of fiber reinforced polymer (mm):60.0,compressive strength of concrete specimen (MPa):48.2,width of groove (mm):5.0,depth of groove (mm):10.0], Property: [interfacial bond strength load kN:19.09]]
Sample56: [Composition: [stiffness of fiber reinforced polymer (kN/mm):78.2,width of fiber reinforced polymer (mm):60.0,compressive strength of concrete specimen (MPa):48.2,width of groove (mm):5.0,depth of groove (mm):10.0], Property: [interfacial bond strength load kN:19.4]]
Sample57: [Composition: [stiffness of fiber reinforced polymer (kN/mm):12.9,width of fiber reinforced polymer (mm):30.0,compressive strength of concrete specimen (MPa):48.1,width of groove (mm):10.0,depth of groove (mm):10.0], Property: [interfacial bond strength load kN:5.95]]
Sample58: [Composition: [stiffness of fiber reinforced polymer (kN/mm):12.9,width of fiber reinforced polymer (mm):30.0,compressive strength of concrete specimen (MPa):48.1,width of groove (mm):10.0,depth of groove (mm):10.0], Property: [interfacial bond strength load kN:4.87]]
Sample59: [Composition: [stiffness of fiber reinforced polymer (kN/mm):12.9,width of fiber reinforced polymer (mm):40.0,compressive strength of concrete specimen (MPa):22.7,width of groove (mm):10.0,depth of groove (mm):10.0], Property: [interfacial bond strength load kN:7.68]]
Sample60: [Composition: [stiffness of fiber reinforced polymer (kN/mm):12.9,width of fiber reinforced polymer (mm):40.0,compressive strength of concrete specimen (MPa):22.7,width of groove (mm):10.0,depth of groove (mm):10.0], Property: [interfacial bond strength load kN:7.67]]
Sample61: [Composition: [stiffness of fiber reinforced polymer (kN/mm):12.9,width of fiber reinforced polymer (mm):50.0,compressive strength of concrete specimen (MPa):48.2,width of groove (mm):10.0,depth of groove (mm):10.0], Property: [interfacial bond strength load kN:9.5]]
Sample62: [Composition: [stiffness of fiber reinforced polymer (kN/mm):12.9,width of fiber reinforced polymer (mm):50.0,compressive strength of concrete specimen (MPa):48.2,width of groove (mm):10.0,depth of groove (mm):10.0], Property: [interfacial bond strength load kN:7.53]]
Sample63: [Composition: [stiffness of fiber reinforced polymer (kN/mm):12.9,width of fiber reinforced polymer (mm):60.0,compressive strength of concrete specimen (MPa):32.7,width of groove (mm):10.0,depth of groove (mm):10.0], Property: [interfacial bond strength load kN:10.1]]
Sample64: [Composition: [stiffness of fiber reinforced polymer (kN/mm):12.9,width of fiber reinforced polymer (mm):60.0,compressive strength of concrete specimen (MPa):32.7,width of groove (mm):10.0,depth of groove (mm):10.0], Property: [interfacial bond strength load kN:10.92]]
Sample65: [Composition: [stiffness of fiber reinforced polymer (kN/mm):12.9,width of fiber reinforced polymer (mm):60.0,compressive strength of concrete specimen (MPa):45.3,width of groove (mm):10.0,depth of groove (mm):10.0], Property: [interfacial bond strength load kN:8.72]]
Sample66: [Composition: [stiffness of fiber reinforced polymer (kN/mm):12.9,width of fiber reinforced polymer (mm):60.0,compressive strength of concrete specimen (MPa):45.3,width of groove (mm):10.0,depth of groove (mm):10.0], Property: [interfacial bond strength load kN:9.47]]
Sample67: [Composition: [stiffness of fiber reinforced polymer (kN/mm):25.3,width of fiber reinforced polymer (mm):40.0,compressive strength of concrete specimen (MPa):37.9,width of groove (mm):10.0,depth of groove (mm):10.0], Property: [interfacial bond strength load kN:9.87]]
Sample68: [Composition: [stiffness of fiber reinforced polymer (kN/mm):25.3,width of fiber reinforced polymer (mm):40.0,compressive strength of concrete specimen (MPa):37.9,width of groove (mm):10.0,depth of groove (mm):10.0], Property: [interfacial bond strength load kN:9.35]]
Sample69: [Composition: [stiffness of fiber reinforced polymer (kN/mm):25.3,width of fiber reinforced polymer (mm):40.0,compressive strength of concrete specimen (MPa):37.9,width of groove (mm):10.0,depth of groove (mm):10.0], Property: [interfacial bond strength load kN:9.51]]
Sample70: [Composition: [stiffness of fiber reinforced polymer (kN/mm):25.3,width of fiber reinforced polymer (mm):50.0,compressive strength of concrete specimen (MPa):26.7,width of groove (mm):10.0,depth of groove (mm):10.0], Property: [interfacial bond strength load kN:12.06]]
Sample71: [Composition: [stiffness of fiber reinforced polymer (kN/mm):25.3,width of fiber reinforced polymer (mm):50.0,compressive strength of concrete specimen (MPa):26.7,width of groove (mm):10.0,depth of groove (mm):10.0], Property: [interfacial bond strength load kN:13.3]]
Sample72: [Composition: [stiffness of fiber reinforced polymer (kN/mm):25.3,width of fiber reinforced polymer (mm):50.0,compressive strength of concrete specimen (MPa):28.1,width of groove (mm):10.0,depth of groove (mm):10.0], Property: [interfacial bond strength load kN:11.81]]
Sample73: [Composition: [stiffness of fiber reinforced polymer (kN/mm):25.3,width of fiber reinforced polymer (mm):50.0,compressive strength of concrete specimen (MPa):28.1,width of groove (mm):10.0,depth of groove (mm):10.0], Property: [interfacial bond strength load kN:11.34]]
Sample74: [Composition: [stiffness of fiber reinforced polymer (kN/mm):25.3,width of fiber reinforced polymer (mm):60.0,compressive strength of concrete specimen (MPa):47.9,width of groove (mm):10.0,depth of groove (mm):10.0], Property: [interfacial bond strength load kN:13.91]]
Sample75: [Composition: [stiffness of fiber reinforced polymer (kN/mm):25.3,width of fiber reinforced polymer (mm):60.0,compressive strength of concrete specimen (MPa):47.9,width of groove (mm):10.0,depth of groove (mm):10.0], Property: [interfacial bond strength load kN:11.43]]
Sample76: [Composition: [stiffness of fiber reinforced polymer (kN/mm):39.1,width of fiber reinforced polymer (mm):30.0,compressive strength of concrete specimen (MPa):39.1,width of groove (mm):10.0,depth of groove (mm):10.0], Property: [interfacial bond strength load kN:9.72]]
Sample77: [Composition: [stiffness of fiber reinforced polymer (kN/mm):39.1,width of fiber reinforced polymer (mm):30.0,compressive strength of concrete specimen (MPa):39.1,width of groove (mm):10.0,depth of groove (mm):10.0], Property: [interfacial bond strength load kN:7.72]]
Sample78: [Composition: [stiffness of fiber reinforced polymer (kN/mm):39.1,width of fiber reinforced polymer (mm):40.0,compressive strength of concrete specimen (MPa):22.7,width of groove (mm):10.0,depth of groove (mm):10.0], Property: [interfacial bond strength load kN:10.74]]
Sample79: [Composition: [stiffness of fiber reinforced polymer (kN/mm):39.1,width of fiber reinforced polymer (mm):40.0,compressive strength of concrete specimen (MPa):22.7,width of groove (mm):10.0,depth of groove (mm):10.0], Property: [interfacial bond strength load kN:11.18]]
Sample80: [Composition: [stiffness of fiber reinforced polymer (kN/mm):39.1,width of fiber reinforced polymer (mm):40.0,compressive strength of concrete specimen (MPa):47.9,width of groove (mm):10.0,depth of groove (mm):10.0], Property: [interfacial bond strength load kN:9.63]]
Sample81: [Composition: [stiffness of fiber reinforced polymer (kN/mm):39.1,width of fiber reinforced polymer (mm):40.0,compressive strength of concrete specimen (MPa):47.9,width of groove (mm):10.0,depth of groove (mm):10.0], Property: [interfacial bond strength load kN:11.2]]
Sample82: [Composition: [stiffness of fiber reinforced polymer (kN/mm):39.1,width of fiber reinforced polymer (mm):50.0,compressive strength of concrete specimen (MPa):30.8,width of groove (mm):10.0,depth of groove (mm):10.0], Property: [interfacial bond strength load kN:13.16]]
Sample83: [Composition: [stiffness of fiber reinforced polymer (kN/mm):39.1,width of fiber reinforced polymer (mm):50.0,compressive strength of concrete specimen (MPa):30.8,width of groove (mm):10.0,depth of groove (mm):10.0], Property: [interfacial bond strength load kN:13.27]]
Sample84: [Composition: [stiffness of fiber reinforced polymer (kN/mm):39.1,width of fiber reinforced polymer (mm):50.0,compressive strength of concrete specimen (MPa):36.5,width of groove (mm):10.0,depth of groove (mm):10.0], Property: [interfacial bond strength load kN:14.07]]
Sample85: [Composition: [stiffness of fiber reinforced polymer (kN/mm):39.1,width of fiber reinforced polymer (mm):50.0,compressive strength of concrete specimen (MPa):36.5,width of groove (mm):10.0,depth of groove (mm):10.0], Property: [interfacial bond strength load kN:14.84]]
Sample86: [Composition: [stiffness of fiber reinforced polymer (kN/mm):39.1,width of fiber reinforced polymer (mm):60.0,compressive strength of concrete specimen (MPa):26.7,width of groove (mm):10.0,depth of groove (mm):10.0], Property: [interfacial bond strength load kN:16.47]]
Sample87: [Composition: [stiffness of fiber reinforced polymer (kN/mm):39.1,width of fiber reinforced polymer (mm):60.0,compressive strength of concrete specimen (MPa):26.7,width of groove (mm):10.0,depth of groove (mm):10.0], Property: [interfacial bond strength load kN:14.14]]
Sample88: [Composition: [stiffness of fiber reinforced polymer (kN/mm):78.2,width of fiber reinforced polymer (mm):30.0,compressive strength of concrete specimen (MPa):26.7,width of groove (mm):10.0,depth of groove (mm):10.0], Property: [interfacial bond strength load kN:14.21]]
Sample89: [Composition: [stiffness of fiber reinforced polymer (kN/mm):78.2,width of fiber reinforced polymer (mm):30.0,compressive strength of concrete specimen (MPa):26.7,width of groove (mm):10.0,depth of groove (mm):10.0], Property: [interfacial bond strength load kN:11.64]]
Sample90: [Composition: [stiffness of fiber reinforced polymer (kN/mm):78.2,width of fiber reinforced polymer (mm):30.0,compressive strength of concrete specimen (MPa):48.1,width of groove (mm):10.0,depth of groove (mm):10.0], Property: [interfacial bond strength load kN:12.77]]
Sample91: [Composition: [stiffness of fiber reinforced polymer (kN/mm):78.2,width of fiber reinforced polymer (mm):30.0,compressive strength of concrete specimen (MPa):48.1,width of groove (mm):10.0,depth of groove (mm):10.0], Property: [interfacial bond strength load kN:10.2]]
Sample92: [Composition: [stiffness of fiber reinforced polymer (kN/mm):78.2,width of fiber reinforced polymer (mm):40.0,compressive strength of concrete specimen (MPa):37.9,width of groove (mm):10.0,depth of groove (mm):10.0], Property: [interfacial bond strength load kN:15.55]]
Sample93: [Composition: [stiffness of fiber reinforced polymer (kN/mm):78.2,width of fiber reinforced polymer (mm):40.0,compressive strength of concrete specimen (MPa):37.9,width of groove (mm):10.0,depth of groove (mm):10.0], Property: [interfacial bond strength load kN:16.56]]
Sample94: [Composition: [stiffness of fiber reinforced polymer (kN/mm):78.2,width of fiber reinforced polymer (mm):50.0,compressive strength of concrete specimen (MPa):26.7,width of groove (mm):10.0,depth of groove (mm):10.0], Property: [interfacial bond strength load kN:20.03]]
Sample95: [Composition: [stiffness of fiber reinforced polymer (kN/mm):78.2,width of fiber reinforced polymer (mm):50.0,compressive strength of concrete specimen (MPa):26.7,width of groove (mm):10.0,depth of groove (mm):10.0], Property: [interfacial bond strength load kN:20.27]]
Sample96: [Composition: [stiffness of fiber reinforced polymer (kN/mm):78.2,width of fiber reinforced polymer (mm):50.0,compressive strength of concrete specimen (MPa):47.9,width of groove (mm):10.0,depth of groove (mm):10.0], Property: [interfacial bond strength load kN:16.34]]
Sample97: [Composition: [stiffness of fiber reinforced polymer (kN/mm):78.2,width of fiber reinforced polymer (mm):50.0,compressive strength of concrete specimen (MPa):47.9,width of groove (mm):10.0,depth of groove (mm):10.0], Property: [interfacial bond strength load kN:17.08]]
Sample98: [Composition: [stiffness of fiber reinforced polymer (kN/mm):78.2,width of fiber reinforced polymer (mm):60.0,compressive strength of concrete specimen (MPa):48.2,width of groove (mm):10.0,depth of groove (mm):10.0], Property: [interfacial bond strength load kN:20.09]]
Sample99: [Composition: [stiffness of fiber reinforced polymer (kN/mm):78.2,width of fiber reinforced polymer (mm):60.0,compressive strength of concrete specimen (MPa):48.2,width of groove (mm):10.0,depth of groove (mm):10.0], Property: [interfacial bond strength load kN:18.01]]
Sample100: [Composition: [stiffness of fiber reinforced polymer (kN/mm):12.9,width of fiber reinforced polymer (mm):30.0,compressive strength of concrete specimen (MPa):27.0,width of groove (mm):10.0,depth of groove (mm):15.0], Property: [interfacial bond strength load kN:5.46]]
Sample101: [Composition: [stiffness of fiber reinforced polymer (kN/mm):12.9,width of fiber reinforced polymer (mm):30.0,compressive strength of concrete specimen (MPa):27.0,width of groove (mm):10.0,depth of groove (mm):15.0], Property: [interfacial bond strength load kN:6.07]]
Sample102: [Composition: [stiffness of fiber reinforced polymer (kN/mm):12.9,width of fiber reinforced polymer (mm):40.0,compressive strength of concrete specimen (MPa):37.9,width of groove (mm):10.0,depth of groove (mm):15.0], Property: [interfacial bond strength load kN:6.67]]
Sample103: [Composition: [stiffness of fiber reinforced polymer (kN/mm):12.9,width of fiber reinforced polymer (mm):40.0,compressive strength of concrete specimen (MPa):37.9,width of groove (mm):10.0,depth of groove (mm):15.0], Property: [interfacial bond strength load kN:8.19]]
Sample104: [Composition: [stiffness of fiber reinforced polymer (kN/mm):12.9,width of fiber reinforced polymer (mm):60.0,compressive strength of concrete specimen (MPa):27.1,width of groove (mm):10.0,depth of groove (mm):15.0], Property: [interfacial bond strength load kN:11.11]]
Sample105: [Composition: [stiffness of fiber reinforced polymer (kN/mm):12.9,width of fiber reinforced polymer (mm):60.0,compressive strength of concrete specimen (MPa):27.1,width of groove (mm):10.0,depth of groove (mm):15.0], Property: [interfacial bond strength load kN:10.02]]
Sample106: [Composition: [stiffness of fiber reinforced polymer (kN/mm):12.9,width of fiber reinforced polymer (mm):60.0,compressive strength of concrete specimen (MPa):36.9,width of groove (mm):10.0,depth of groove (mm):15.0], Property: [interfacial bond strength load kN:10.21]]
Sample107: [Composition: [stiffness of fiber reinforced polymer (kN/mm):12.9,width of fiber reinforced polymer (mm):60.0,compressive strength of concrete specimen (MPa):36.9,width of groove (mm):10.0,depth of groove (mm):15.0], Property: [interfacial bond strength load kN:10.03]]
Sample108: [Composition: [stiffness of fiber reinforced polymer (kN/mm):12.9,width of fiber reinforced polymer (mm):60.0,compressive strength of concrete specimen (MPa):45.3,width of groove (mm):10.0,depth of groove (mm):15.0], Property: [interfacial bond strength load kN:9.25]]
Sample109: [Composition: [stiffness of fiber reinforced polymer (kN/mm):12.9,width of fiber reinforced polymer (mm):60.0,compressive strength of concrete specimen (MPa):45.3,width of groove (mm):10.0,depth of groove (mm):15.0], Property: [interfacial bond strength load kN:8.98]]
Sample110: [Composition: [stiffness of fiber reinforced polymer (kN/mm):25.3,width of fiber reinforced polymer (mm):30.0,compressive strength of concrete specimen (MPa):39.1,width of groove (mm):10.0,depth of groove (mm):15.0], Property: [interfacial bond strength load kN:7.16]]
Sample111: [Composition: [stiffness of fiber reinforced polymer (kN/mm):25.3,width of fiber reinforced polymer (mm):30.0,compressive strength of concrete specimen (MPa):39.1,width of groove (mm):10.0,depth of groove (mm):15.0], Property: [interfacial bond strength load kN:7.35]]
Sample112: [Composition: [stiffness of fiber reinforced polymer (kN/mm):25.3,width of fiber reinforced polymer (mm):50.0,compressive strength of concrete specimen (MPa):27.1,width of groove (mm):10.0,depth of groove (mm):15.0], Property: [interfacial bond strength load kN:11.6]]
Sample113: [Composition: [stiffness of fiber reinforced polymer (kN/mm):25.3,width of fiber reinforced polymer (mm):50.0,compressive strength of concrete specimen (MPa):27.1,width of groove (mm):10.0,depth of groove (mm):15.0], Property: [interfacial bond strength load kN:10.68]]
Sample114: [Composition: [stiffness of fiber reinforced polymer (kN/mm):25.3,width of fiber reinforced polymer (mm):50.0,compressive strength of concrete specimen (MPa):27.1,width of groove (mm):10.0,depth of groove (mm):15.0], Property: [interfacial bond strength load kN:10.74]]
Sample115: [Composition: [stiffness of fiber reinforced polymer (kN/mm):25.3,width of fiber reinforced polymer (mm):50.0,compressive strength of concrete specimen (MPa):27.1,width of groove (mm):10.0,depth of groove (mm):15.0], Property: [interfacial bond strength load kN:11.04]]
Sample116: [Composition: [stiffness of fiber reinforced polymer (kN/mm):25.3,width of fiber reinforced polymer (mm):60.0,compressive strength of concrete specimen (MPa):28.1,width of groove (mm):10.0,depth of groove (mm):15.0], Property: [interfacial bond strength load kN:14.34]]
Sample117: [Composition: [stiffness of fiber reinforced polymer (kN/mm):25.3,width of fiber reinforced polymer (mm):60.0,compressive strength of concrete specimen (MPa):28.1,width of groove (mm):10.0,depth of groove (mm):15.0], Property: [interfacial bond strength load kN:13.03]]
Sample118: [Composition: [stiffness of fiber reinforced polymer (kN/mm):39.1,width of fiber reinforced polymer (mm):30.0,compressive strength of concrete specimen (MPa):26.7,width of groove (mm):10.0,depth of groove (mm):15.0], Property: [interfacial bond strength load kN:8.39]]
Sample119: [Composition: [stiffness of fiber reinforced polymer (kN/mm):39.1,width of fiber reinforced polymer (mm):30.0,compressive strength of concrete specimen (MPa):26.7,width of groove (mm):10.0,depth of groove (mm):15.0], Property: [interfacial bond strength load kN:9.24]]
Sample120: [Composition: [stiffness of fiber reinforced polymer (kN/mm):39.1,width of fiber reinforced polymer (mm):40.0,compressive strength of concrete specimen (MPa):22.7,width of groove (mm):10.0,depth of groove (mm):15.0], Property: [interfacial bond strength load kN:9.61]]
Sample121: [Composition: [stiffness of fiber reinforced polymer (kN/mm):39.1,width of fiber reinforced polymer (mm):40.0,compressive strength of concrete specimen (MPa):22.7,width of groove (mm):10.0,depth of groove (mm):15.0], Property: [interfacial bond strength load kN:12.35]]
Sample122: [Composition: [stiffness of fiber reinforced polymer (kN/mm):39.1,width of fiber reinforced polymer (mm):50.0,compressive strength of concrete specimen (MPa):27.1,width of groove (mm):10.0,depth of groove (mm):15.0], Property: [interfacial bond strength load kN:12.09]]
Sample123: [Composition: [stiffness of fiber reinforced polymer (kN/mm):39.1,width of fiber reinforced polymer (mm):50.0,compressive strength of concrete specimen (MPa):27.1,width of groove (mm):10.0,depth of groove (mm):15.0], Property: [interfacial bond strength load kN:13.72]]
Sample124: [Composition: [stiffness of fiber reinforced polymer (kN/mm):39.1,width of fiber reinforced polymer (mm):50.0,compressive strength of concrete specimen (MPa):27.1,width of groove (mm):10.0,depth of groove (mm):15.0], Property: [interfacial bond strength load kN:13.23]]
Sample125: [Composition: [stiffness of fiber reinforced polymer (kN/mm):39.1,width of fiber reinforced polymer (mm):60.0,compressive strength of concrete specimen (MPa):45.3,width of groove (mm):10.0,depth of groove (mm):15.0], Property: [interfacial bond strength load kN:14.93]]
Sample126: [Composition: [stiffness of fiber reinforced polymer (kN/mm):39.1,width of fiber reinforced polymer (mm):60.0,compressive strength of concrete specimen (MPa):45.3,width of groove (mm):10.0,depth of groove (mm):15.0], Property: [interfacial bond strength load kN:14.95]]
Sample127: [Composition: [stiffness of fiber reinforced polymer (kN/mm):78.2,width of fiber reinforced polymer (mm):30.0,compressive strength of concrete specimen (MPa):26.7,width of groove (mm):10.0,depth of groove (mm):15.0], Property: [interfacial bond strength load kN:11.25]]
Sample128: [Composition: [stiffness of fiber reinforced polymer (kN/mm):78.2,width of fiber reinforced polymer (mm):30.0,compressive strength of concrete specimen (MPa):26.7,width of groove (mm):10.0,depth of groove (mm):15.0], Property: [interfacial bond strength load kN:10.74]]
Sample129: [Composition: [stiffness of fiber reinforced polymer (kN/mm):78.2,width of fiber reinforced polymer (mm):40.0,compressive strength of concrete specimen (MPa):27.1,width of groove (mm):10.0,depth of groove (mm):15.0], Property: [interfacial bond strength load kN:14.77]]
Sample130: [Composition: [stiffness of fiber reinforced polymer (kN/mm):78.2,width of fiber reinforced polymer (mm):40.0,compressive strength of concrete specimen (MPa):27.1,width of groove (mm):10.0,depth of groove (mm):15.0], Property: [interfacial bond strength load kN:16.88]]
Sample131: [Composition: [stiffness of fiber reinforced polymer (kN/mm):78.2,width of fiber reinforced polymer (mm):40.0,compressive strength of concrete specimen (MPa):37.9,width of groove (mm):10.0,depth of groove (mm):15.0], Property: [interfacial bond strength load kN:15.77]]
Sample132: [Composition: [stiffness of fiber reinforced polymer (kN/mm):78.2,width of fiber reinforced polymer (mm):40.0,compressive strength of concrete specimen (MPa):37.9,width of groove (mm):10.0,depth of groove (mm):15.0], Property: [interfacial bond strength load kN:17.65]]
Sample133: [Composition: [stiffness of fiber reinforced polymer (kN/mm):78.2,width of fiber reinforced polymer (mm):60.0,compressive strength of concrete specimen (MPa):28.1,width of groove (mm):10.0,depth of groove (mm):15.0], Property: [interfacial bond strength load kN:19.26]]
Sample134: [Composition: [stiffness of fiber reinforced polymer (kN/mm):78.2,width of fiber reinforced polymer (mm):60.0,compressive strength of concrete specimen (MPa):28.1,width of groove (mm):10.0,depth of groove (mm):15.0], Property: [interfacial bond strength load kN:20.76]]
Sample135: [Composition: [stiffness of fiber reinforced polymer (kN/mm):78.2,width of fiber reinforced polymer (mm):60.0,compressive strength of concrete specimen (MPa):36.5,width of groove (mm):10.0,depth of groove (mm):15.0], Property: [interfacial bond strength load kN:18.99]]
Sample136: [Composition: [stiffness of fiber reinforced polymer (kN/mm):78.2,width of fiber reinforced polymer (mm):60.0,compressive strength of concrete specimen (MPa):36.5,width of groove (mm):10.0,depth of groove (mm):15.0], Property: [interfacial bond strength load kN:21.79]]
