Repository: bjhtud/MTL_in_MAT

# MTL_in_MAT

## 多任务情况

UHPC为核心数据集
测试集划分有两种方式：
1. 单任务测试集：针对每个任务，划分出该任务没有缺失标签的样本中的一部分作为测试集
   - 训练阶段：分任务训练，与其他任务(标签)的样本进行合并，这样就得到了一个训练集，这个训练集中特征和标签还是有缺失的
   - 训练出的模型：
     - 输入：特征 + 其他任务的标签
     - 输出：当前任务的标签
   - 测试阶段：使用该任务的测试集进行评估
   - 问题是：测试集中没有其他任务的标签，怎么办？

2. 多任务测试集：划分出所有任务都没有缺失标签的样本作为测试集
    - 训练阶段：使用其他样本作为训练集，这些样本中有缺失标签和缺失特征
    - 训练出的模型：
      - 输入：特征
      - 输出：所有任务的标签
    - 测试阶段：使用多任务测试集进行评估
    - 这样就能利用多个任务之间的关系进行预测
    - 缺点是：测试集会比较小，并且只能评估那些没有缺失标签的样本

##

File: data_set/uci_concrete/concrete_data.txt (part 1 of 6)
sample1: [Composition: [cement:540.0,blast_furnace_slag:0.0,fly_ash:0.0,water:162.0,superplasticizer:2.5,coarse_aggregate:1040.0,fine_aggregate:676.0,age:28.0], Property: [concrete_compressive_strength: 79.99]]
sample2: [Composition: [cement:540.0,blast_furnace_slag:0.0,fly_ash:0.0,water:162.0,superplasticizer:2.5,coarse_aggregate:1055.0,fine_aggregate:676.0,age:28.0], Property: [concrete_compressive_strength: 61.89]]
sample3: [Composition: [cement:332.5,blast_furnace_slag:142.5,fly_ash:0.0,water:228.0,superplasticizer:0.0,coarse_aggregate:932.0,fine_aggregate:594.0,age:270.0], Property: [concrete_compressive_strength: 40.27]]
sample4: [Composition: [cement:332.5,blast_furnace_slag:142.5,fly_ash:0.0,water:228.0,superplasticizer:0.0,coarse_aggregate:932.0,fine_aggregate:594.0,age:365.0], Property: [concrete_compressive_strength: 41.05]]
sample5: [Composition: [cement:198.6,blast_furnace_slag:132.4,fly_ash:0.0,water:192.0,superplasticizer:0.0,coarse_aggregate:978.4,fine_aggregate:825.5,age:360.0], Property: [concrete_compressive_strength: 44.3]]
sample6: [Composition: [cement:266.0,blast_furnace_slag:114.0,fly_ash:0.0,water:228.0,superplasticizer:0.0,coarse_aggregate:932.0,fine_aggregate:670.0,age:90.0], Property: [concrete_compressive_strength: 47.03]]
sample7: [Composition: [cement:380.0,blast_furnace_slag:95.0,fly_ash:0.0,water:228.0,superplasticizer:0.0,coarse_aggregate:932.0,fine_aggregate:594.0,age:365.0], Property: [concrete_compressive_strength: 43.7]]
sample8: [Composition: [cement:380.0,blast_furnace_slag:95.0,fly_ash:0.0,water:228.0,superplasticizer:0.0,coarse_aggregate:932.0,fine_aggregate:594.0,age:28.0], Property: [concrete_compressive_strength: 36.45]]
sample9: [Composition: [cement:266.0,blast_furnace_slag:114.0,fly_ash:0.0,water:228.0,superplasticizer:0.0,coarse_aggregate:932.0,fine_aggregate:670.0,age:28.0], Property: [concrete_compressive_strength: 45.85]]
sample10: [Composition: [cement:475.0,blast_furnace_slag:0.0,fly_ash:0.0,water:228.0,superplasticizer:0.0,coarse_aggregate:932.0,fine_aggregate:594.0,age:28.0], Property: [concrete_compressive_strength: 39.29]]
sample11: [Composition: [cement:198.6,blast_furnace_slag:132.4,fly_ash:0.0,water:192.0,superplasticizer:0.0,coarse_aggregate:978.4,fine_aggregate:825.5,age:90.0], Property: [concrete_compressive_strength: 38.07]]
sample12: [Composition: [cement:198.6,blast_furnace_slag:132.4,fly_ash:0.0,water:192.0,superplasticizer:0.0,coarse_aggregate:978.4,fine_aggregate:825.5,age:28.0], Property: [concrete_compressive_strength: 28.02]]
sample13: [Composition: [cement:427.5,blast_furnace_slag:47.5,fly_ash:0.0,water:228.0,superplasticizer:0.0,coarse_aggregate:932.0,fine_aggregate:594.0,age:270.0], Property: [concrete_compressive_strength: 43.01]]
sample14: [Composition: [cement:190.0,blast_furnace_slag:190.0,fly_ash:0.0,water:228.0,superplasticizer:0.0,coarse_aggregate:932.0,fine_aggregate:670.0,age:90.0], Property: [concrete_compressive_strength: 42.33]]
sample15: [Composition: [cement:304.0,blast_furnace_slag:76.0,fly_ash:0.0,water:228.0,superplasticizer:0.0,coarse_aggregate:932.0,fine_aggregate:670.0,age:28.0], Property: [concrete_compressive_strength: 47.81]]
sample16: [Composition: [cement:380.0,blast_furnace_slag:0.0,fly_ash:0.0,water:228.0,superplasticizer:0.0,coarse_aggregate:932.0,fine_aggregate:670.0,age:90.0], Property: [concrete_compressive_strength: 52.91]]
sample17: [Composition: [cement:139.6,blast_furnace_slag:209.4,fly_ash:0.0,water:192.0,superplasticizer:0.0,coarse_aggregate:1047.0,fine_aggregate:806.9,age:90.0], Property: [concrete_compressive_strength: 39.36]]
sample18: [Composition: [cement:342.0,blast_furnace_slag:38.0,fly_ash:0.0,water:228.0,superplasticizer:0.0,coarse_aggregate:932.0,fine_aggregate:670.0,age:365.0], Property: [concrete_compressive_strength: 56.14]]
sample19: [Composition: [cement:380.0,blast_furnace_slag:95.0,fly_ash:0.0,water:228.0,superplasticizer:0.0,coarse_aggregate:932.0,fine_aggregate:594.0,age:90.0], Property: [concrete_compressive_strength: 40.56]]
sample20: [Composition: [cement:475.0,blast_furnace_slag:0.0,fly_ash:0.0,water:228.0,superplasticizer:0.0,coarse_aggregate:932.0,fine_aggregate:594.0,age:180.0], Property: [concrete_compressive_strength: 42.62]]
sample21: [Composition: [cement:427.5,blast_furnace_slag:47.5,fly_ash:0.0,water:228.0,superplasticizer:0.0,coarse_aggregate:932.0,fine_aggregate:594.0,age:180.0], Property: [concrete_compressive_strength: 41.84]]
sample22: [Composition: [cement:139.6,blast_furnace_slag:209.4,fly_ash:0.0,water:192.0,superplasticizer:0.0,coarse_aggregate:1047.0,fine_aggregate:806.9,age:28.0], Property: [concrete_compressive_strength: 28.24]]
sample23: [Composition: [cement:139.6,blast_furnace_slag:209.4,fly_ash:0.0,water:192.0,superplasticizer:0.0,coarse_aggregate:1047.0,fine_aggregate:806.9,age:3.0], Property: [concrete_compressive_strength: 8.06]]
sample24: [Composition: [cement:139.6,blast_furnace_slag:209.4,fly_ash:0.0,water:192.0,superplasticizer:0.0,coarse_aggregate:1047.0,fine_aggregate:806.9,age:180.0], Property: [concrete_compressive_strength: 44.21]]
sample25: [Composition: [cement:380.0,blast_furnace_slag:0.0,fly_ash:0.0,water:228.0,superplasticizer:0.0,coarse_aggregate:932.0,fine_aggregate:670.0,age:365.0], Property: [concrete_compressive_strength: 52.52]]
sample26: [Composition: [cement:380.0,blast_furnace_slag:0.0,fly_ash:0.0,water:228.0,superplasticizer:0.0,coarse_aggregate:932.0,fine_aggregate:670.0,age:270.0], Property: [concrete_compressive_strength: 53.3]]
sample27: [Composition: [cement:380.0,blast_furnace_slag:95.0,fly_ash:0.0,water:228.0,superplasticizer:0.0,coarse_aggregate:932.0,fine_aggregate:594.0,age:270.0], Property: [concrete_compressive_strength: 41.15]]
sample28: [Composition: [cement:342.0,blast_furnace_slag:38.0,fly_ash:0.0,water:228.0,superplasticizer:0.0,coarse_aggregate:932.0,fine_aggregate:670.0,age:180.0], Property: [concrete_compressive_strength: 52.12]]
sample29: [Composition: [cement:427.5,blast_furnace_slag:47.5,fly_ash:0.0,water:228.0,superplasticizer:0.0,coarse_aggregate:932.0,fine_aggregate:594.0,age:28.0], Property: [concrete_compressive_strength: 37.43]]
sample30: [Composition: [cement:475.0,blast_furnace_slag:0.0,fly_ash:0.0,water:228.0,superplasticizer:0.0,coarse_aggregate:932.0,fine_aggregate:594.0,age:7.0], Property: [concrete_compressive_strength: 38.6]]
sample31: [Composition: [cement:304.0,blast_furnace_slag:76.0,fly_ash:0.0,water:228.0,superplasticizer:0.0,coarse_aggregate:932.0,fine_aggregate:670.0,age:365.0], Property: [concrete_compressive_strength: 55.26]]
sample32: [Composition: [cement:266.0,blast_furnace_slag:114.0,fly_ash:0.0,water:228.0,superplasticizer:0.0,coarse_aggregate:932.0,fine_aggregate:670.0,age:365.0], Property: [concrete_compressive_strength: 52.91]]
sample33: [Composition: [cement:198.6,blast_furnace_slag:132.4,fly_ash:0.0,water:192.0,superplasticizer:0.0,coarse_aggregate:978.4,fine_aggregate:825.5,age:180.0], Property: [concrete_compressive_strength: 41.72]]
sample34: [Composition: [cement:475.0,blast_furnace_slag:0.0,fly_ash:0.0,water:228.0,superplasticizer:0.0,coarse_aggregate:932.0,fine_aggregate:594.0,age:270.0], Property: [concrete_compressive_strength: 42.13]]
sample35: [Composition: [cement:190.0,blast_furnace_slag:190.0,fly_ash:0.0,water:228.0,superplasticizer:0.0,coarse_aggregate:932.0,fine_aggregate:670.0,age:365.0], Property: [concrete_compressive_strength: 53.69]]
sample36: [Composition: [cement:237.5,blast_furnace_slag:237.5,fly_ash:0.0,water:228.0,superplasticizer:0.0,coarse_aggregate:932.0,fine_aggregate:594.0,age:270.0], Property: [concrete_compressive_strength: 38.41]]
sample37: [Composition: [cement:237.5,blast_furnace_slag:237.5,fly_ash:0.0,water:228.0,superplasticizer:0.0,coarse_aggregate:932.0,fine_aggregate:594.0,age:28.0], Property: [concrete_compressive_strength: 30.08]]
sample38: [Composition: [cement:332.5,blast_furnace_slag:142.5,fly_ash:0.0,water:228.0,superplasticizer:0.0,coarse_aggregate:932.0,fine_aggregate:594.0,age:90.0], Property: [concrete_compressive_strength: 37.72]]
sample39: [Composition: [cement:475.0,blast_furnace_slag:0.0,fly_ash:0.0,water:228.0,superplasticizer:0.0,coarse_aggregate:932.0,fine_aggregate:594.0,age:90.0], Property: [concrete_compressive_strength: 42.23]]
sample40: [Composition: [cement:237.5,blast_furnace_slag:237.5,fly_ash:0.0,water:228.0,superplasticizer:0.0,coarse_aggregate:932.0,fine_aggregate:594.0,age:180.0], Property: [concrete_compressive_strength: 36.25]]
sample41: [Composition: [cement:342.0,blast_furnace_slag:38.0,fly_ash:0.0,water:228.0,superplasticizer:0.0,coarse_aggregate:932.0,fine_aggregate:670.0,age:90.0], Property: [concrete_compressive_strength: 50.46]]
sample42: [Composition: [cement:427.5,blast_furnace_slag:47.5,fly_ash:0.0,water:228.0,superplasticizer:0.0,coarse_aggregate:932.0,fine_aggregate:594.0,age:365.0], Property: [concrete_compressive_strength: 43.7]]
sample43: [Composition: [cement:237.5,blast_furnace_slag:237.5,fly_ash:0.0,water:228.0,superplasticizer:0.0,coarse_aggregate:932.0,fine_aggregate:594.0,age:365.0], Property: [concrete_compressive_strength: 39.0]]
sample44: [Composition: [cement:380.0,blast_furnace_slag:0.0,fly_ash:0.0,water:228.0,superplasticizer:0.0,coarse_aggregate:932.0,fine_aggregate:670.0,age:180.0], Property: [concrete_compressive_strength: 53.1]]
sample45: [Composition: [cement:427.5,blast_furnace_slag:47.5,fly_ash:0.0,water:228.0,superplasticizer:0.0,coarse_aggregate:932.0,fine_aggregate:594.0,age:90.0], Property: [concrete_compressive_strength: 41.54]]
sample46: [Composition: [cement:427.5,blast_furnace_slag:47.5,fly_ash:0.0,water:228.0,superplasticizer:0.0,coarse_aggregate:932.0,fine_aggregate:594.0,age:7.0], Property: [concrete_compressive_strength: 35.08]]
sample47: [Composition: [cement:349.0,blast_furnace_slag:0.0,fly_ash:0.0,water:192.0,superplasticizer:0.0,coarse_aggregate:1047.0,fine_aggregate:806.9,age:3.0], Property: [concrete_compressive_strength: 15.05]]
sample48: [Composition: [cement:380.0,blast_furnace_slag:95.0,fly_ash:0.0,water:228.0,superplasticizer:0.0,coarse_aggregate:932.0,fine_aggregate:594.0,age:180.0], Property: [concrete_compressive_strength: 40.76]]
sample49: [Composition: [cement:237.5,blast_furnace_slag:237.5,fly_ash:0.0,water:228.0,superplasticizer:0.0,coarse_aggregate:932.0,fine_aggregate:594.0,age:7.0], Property: [concrete_compressive_strength: 26.26]]
sample50: [Composition: [cement:380.0,blast_furnace_slag:95.0,fly_ash:0.0,water:228.0,superplasticizer:0.0,coarse_aggregate:932.0,fine_aggregate:594.0,age:7.0], Property: [concrete_compressive_strength: 32.82]]
sample51: [Composition: [cement:332.5,blast_furnace_slag:142.5,fly_ash:0.0,water:228.0,superplasticizer:0.0,coarse_aggregate:932.0,fine_aggregate:594.0,age:180.0], Property: [concrete_compressive_strength: 39.78]]
sample52: [Composition: [cement:190.0,blast_furnace_slag:190.0,fly_ash:0.0,water:228.0,superplasticizer:0.0,coarse_aggregate:932.0,fine_aggregate:670.0,age:180.0], Property: [concrete_compressive_strength: 46.93]]
sample53: [Composition: [cement:237.5,blast_furnace_slag:237.5,fly_ash:0.0,water:228.0,superplasticizer:0.0,coarse_aggregate:932.0,fine_aggregate:594.0,age:90.0], Property: [concrete_compressive_strength: 33.12]]
sample54: [Composition: [cement:304.0,blast_furnace_slag:76.0,fly_ash:0.0,water:228.0,superplasticizer:0.0,coarse_aggregate:932.0,fine_aggregate:670.0,age:90.0], Property: [concrete_compressive_strength: 49.19]]
sample55: [Composition: [cement:139.6,blast_furnace_slag:209.4,fly_ash:0.0,water:192.0,superplasticizer:0.0,coarse_aggregate:1047.0,fine_aggregate:806.9,age:7.0], Property: [concrete_compressive_strength: 14.59]]
sample56: [Composition: [cement:198.6,blast_furnace_slag:132.4,fly_ash:0.0,water:192.0,superplasticizer:0.0,coarse_aggregate:978.4,fine_aggregate:825.5,age:7.0], Property: [concrete_compressive_strength: 14.64]]
sample57: [Composition: [cement:475.0,blast_furnace_slag:0.0,fly_ash:0.0,water:228.0,superplasticizer:0.0,coarse_aggregate:932.0,fine_aggregate:594.0,age:365.0], Property: [concrete_compressive_strength: 41.93]]
sample58: [Composition: [cement:198.6,blast_furnace_slag:132.4,fly_ash:0.0,water:192.0,superplasticizer:0.0,coarse_aggregate:978.4,fine_aggregate:825.5,age:3.0], Property: [concrete_compressive_strength: 9.13]]
sample59: [Composition: [cement:304.0,blast_furnace_slag:76.0,fly_ash:0.0,water:228.0,superplasticizer:0.0,coarse_aggregate:932.0,fine_aggregate:670.0,age:180.0], Property: [concrete_compressive_strength: 50.95]]
sample60: [Composition: [cement:332.5,blast_furnace_slag:142.5,fly_ash:0.0,water:228.0,superplasticizer:0.0,coarse_aggregate:932.0,fine_aggregate:594.0,age:28.0], Property: [concrete_compressive_strength: 33.02]]
sample61: [Composition: [cement:304.0,blast_furnace_slag:76.0,fly_ash:0.0,water:228.0,superplasticizer:0.0,coarse_aggregate:932.0,fine_aggregate:670.0,age:270.0], Property: [concrete_compressive_strength: 54.38]]
sample62: [Composition: [cement:266.0,blast_furnace_slag:114.0,fly_ash:0.0,water:228.0,superplasticizer:0.0,coarse_aggregate:932.0,fine_aggregate:670.0,age:270.0], Property: [concrete_compressive_strength: 51.73]]
sample63: [Composition: [cement:310.0,blast_furnace_slag:0.0,fly_ash:0.0,water:192.0,superplasticizer:0.0,coarse_aggregate:971.0,fine_aggregate:850.6,age:3.0], Property: [concrete_compressive_strength: 9.87]]
sample64: [Composition: [cement:190.0,blast_furnace_slag:190.0,fly_ash:0.0,water:228.0,superplasticizer:0.0,coarse_aggregate:932.0,fine_aggregate:670.0,age:270.0], Property: [concrete_compressive_strength: 50.66]]
sample65: [Composition: [cement:266.0,blast_furnace_slag:114.0,fly_ash:0.0,water:228.0,superplasticizer:0.0,coarse_aggregate:932.0,fine_aggregate:670.0,age:180.0], Property: [concrete_compressive_strength: 48.7]]
sample66: [Composition: [cement:342.0,blast_furnace_slag:38.0,fly_ash:0.0,water:228.0,superplasticizer:0.0,coarse_aggregate:932.0,fine_aggregate:670.0,age:270.0], Property: [concrete_compressive_strength: 55.06]]
sample67: [Composition: [cement:139.6,blast_furnace_slag:209.4,fly_ash:0.0,water:192.0,superplasticizer:0.0,coarse_aggregate:1047.0,fine_aggregate:806.9,age:360.0], Property: [concrete_compressive_strength: 44.7]]
sample68: [Composition: [cement:332.5,blast_furnace_slag:142.5,fly_ash:0.0,water:228.0,superplasticizer:0.0,coarse_aggregate:932.0,fine_aggregate:594.0,age:7.0], Property: [concrete_compressive_strength: 30.28]]
sample69: [Composition: [cement:190.0,blast_furnace_slag:190.0,fly_ash:0.0,water:228.0,superplasticizer:0.0,coarse_aggregate:932.0,fine_aggregate:670.0,age:28.0], Property: [concrete_compressive_strength: 40.86]]
sample70: [Composition: [cement:485.0,blast_furnace_slag:0.0,fly_ash:0.0,water:146.0,superplasticizer:0.0,coarse_aggregate:1120.0,fine_aggregate:800.0,age:28.0], Property: [concrete_compressive_strength: 71.99]]
sample71: [Composition: [cement:374.0,blast_furnace_slag:189.2,fly_ash:0.0,water:170.1,superplasticizer:10.1,coarse_aggregate:926.1,fine_aggregate:756.7,age:3.0], Property: [concrete_compressive_strength: 34.4]]
sample72: [Composition: [cement:313.3,blast_furnace_slag:262.2,fly_ash:0.0,water:175.5,superplasticizer:8.6,coarse_aggregate:1046.9,fine_aggregate:611.8,age:3.0], Property: [concrete_compressive_strength: 28.8]]
sample73: [Composition: [cement:425.0,blast_furnace_slag:106.3,fly_ash:0.0,water:153.5,superplasticizer:16.5,coarse_aggregate:852.1,fine_aggregate:887.1,age:3.0], Property: [concrete_compressive_strength: 33.4]]
sample74: [Composition: [cement:425.0,blast_furnace_slag:106.3,fly_ash:0.0,water:151.4,superplasticizer:18.6,coarse_aggregate:936.0,fine_aggregate:803.7,age:3.0], Property: [concrete_compressive_strength: 36.3]]
sample75: [Composition: [cement:375.0,blast_furnace_slag:93.8,fly_ash:0.0,water:126.6,superplasticizer:23.4,coarse_aggregate:852.1,fine_aggregate:992.6,age:3.0], Property: [concrete_compressive_strength: 29.0]]
sample76: [Composition: [cement:475.0,blast_furnace_slag:118.8,fly_ash:0.0,water:181.1,superplasticizer:8.9,coarse_aggregate:852.1,fine_aggregate:781.5,age:3.0], Property: [concrete_compressive_strength: 37.8]]
sample77: [Composition: [cement:469.0,blast_furnace_slag:117.2,fly_ash:0.0,water:137.8,superplasticizer:32.2,coarse_aggregate:852.1,fine_aggregate:840.5,age:3.0], Property: [concrete_compressive_strength: 40.2]]
sample78: [Composition: [cement:425.0,blast_furnace_slag:106.3,fly_ash:0.0,water:153.5,superplasticizer:16.5,coarse_aggregate:852.1,fine_aggregate:887.1,age:3.0], Property: [concrete_compressive_strength: 33.4]]
sample79: [Composition: [cement:388.6,blast_furnace_slag:97.1,fly_ash:0.0,water:157.9,superplasticizer:12.1,coarse_aggregate:852.1,fine_aggregate:925.7,age:3.0], Property: [concrete_compressive_strength: 28.1]]
sample80: [Composition: [cement:531.3,blast_furnace_slag:0.0,fly_ash:0.0,water:141.8,superplasticizer:28.2,coarse_aggregate:852.1,fine_aggregate:893.7,age:3.0], Property: [concrete_compressive_strength: 41.3]]
sample81: [Composition: [cement:425.0,blast_furnace_slag:106.3,fly_ash:0.0,water:153.5,superplasticizer:16.5,coarse_aggregate:852.1,fine_aggregate:887.1,age:3.0], Property: [concrete_compressive_strength: 33.4]]
sample82: [Composition: [cement:318.8,blast_furnace_slag:212.5,fly_ash:0.0,water:155.7,superplasticizer:14.3,coarse_aggregate:852.1,fine_aggregate:880.4,age:3.0], Property: [concrete_compressive_strength: 25.2]]
sample83: [Composition: [cement:401.8,blast_furnace_slag:94.7,fly_ash:0.0,water:147.4,superplasticizer:11.4,coarse_aggregate:946.8,fine_aggregate:852.1,age:3.0], Property: [concrete_compressive_strength: 41.1]]
sample84: [Composition: [cement:362.6,blast_furnace_slag:189.0,fly_ash:0.0,water:164.9,superplasticizer:11.6,coarse_aggregate:944.7,fine_aggregate:755.8,age:3.0], Property: [concrete_compressive_strength: 35.3]]
sample85: [Composition: [cement:323.7,blast_furnace_slag:282.8,fly_ash:0.0,water:183.8,superplasticizer:10.3,coarse_aggregate:942.7,fine_aggregate:659.9,age:3.0], Property: [concrete_compressive_strength: 28.3]]
sample86: [Composition: [cement:379.5,blast_furnace_slag:151.2,fly_ash:0.0,water:153.9,superplasticizer:15.9,coarse_aggregate:1134.3,fine_aggregate:605.0,age:3.0], Property: [concrete_compressive_strength: 28.6]]
sample87: [Composition: [cement:362.6,blast_furnace_slag:189.0,fly_ash:0.0,water:164.9,superplasticizer:11.6,coarse_aggregate:944.7,fine_aggregate:755.8,age:3.0], Property: [concrete_compressive_strength: 35.3]]
sample88: [Composition: [cement:286.3,blast_furnace_slag:200.9,fly_ash:0.0,water:144.7,superplasticizer:11.2,coarse_aggregate:1004.6,fine_aggregate:803.7,age:3.0], Property: [concrete_compressive_strength: 24.4]]
sample89: [Composition: [cement:362.6,blast_furnace_slag:189.0,fly_ash:0.0,water:164.9,superplasticizer:11.6,coarse_aggregate:944.7,fine_aggregate:755.8,age:3.0], Property: [concrete_compressive_strength: 35.3]]
sample90: [Composition: [cement:439.0,blast_furnace_slag:177.0,fly_ash:0.0,water:186.0,superplasticizer:11.1,coarse_aggregate:884.9,fine_aggregate:707.9,age:3.0], Property: [concrete_compressive_strength: 39.3]]
sample91: [Composition: [cement:389.9,blast_furnace_slag:189.0,fly_ash:0.0,water:145.9,superplasticizer:22.0,coarse_aggregate:944.7,fine_aggregate:755.8,age:3.0], Property: [concrete_compressive_strength: 40.6]]
sample92: [Composition: [cement:362.6,blast_furnace_slag:189.0,fly_ash:0.0,water:164.9,superplasticizer:11.6,coarse_aggregate:944.7,fine_aggregate:755.8,age:3.0], Property: [concrete_compressive_strength: 35.3]]
sample93: [Composition: [cement:337.9,blast_furnace_slag:189.0,fly_ash:0.0,water:174.9,superplasticizer:9.5,coarse_aggregate:944.7,fine_aggregate:755.8,age:3.0], Property: [concrete_compressive_strength: 24.1]]
sample94: [Composition: [cement:374.0,blast_furnace_slag:189.2,fly_ash:0.0,water:170.1,superplasticizer:10.1,coarse_aggregate:926.1,fine_aggregate:756.7,age:7.0], Property: [concrete_compressive_strength: 46.2]]
sample95: [Composition: [cement:313.3,blast_furnace_slag:262.2,fly_ash:0.0,water:175.5,superplasticizer:8.6,coarse_aggregate:1046.9,fine_aggregate:611.8,age:7.0], Property: [concrete_compressive_strength: 42.8]]
sample96: [Composition: [cement:425.0,blast_furnace_slag:106.3,fly_ash:0.0,water:153.5,superplasticizer:16.5,coarse_aggregate:852.1,fine_aggregate:887.1,age:7.0], Property: [concrete_compressive_strength: 49.2]]
sample97: [Composition: [cement:425.0,blast_furnace_slag:106.3,fly_ash:0.0,water:151.4,superplasticizer:18.6,coarse_aggregate:936.0,fine_aggregate:803.7,age:7.0], Property: [concrete_compressive_strength: 46.8]]
sample98: [Composition: [cement:375.0,blast_furnace_slag:93.8,fly_ash:0.0,water:126.6,superplasticizer:23.4,coarse_aggregate:852.1,fine_aggregate:992.6,age:7.0], Property: [concrete_compressive_strength: 45.7]]
sample99: [Composition: [cement:475.0,blast_furnace_slag:118.8,fly_ash:0.0,water:181.1,superplasticizer:8.9,coarse_aggregate:852.1,fine_aggregate:781.5,age:7.0], Property: [concrete_compressive_strength: 55.6]]
sample100: [Composition: [cement:469.0,blast_furnace_slag:117.2,fly_ash:0.0,water:137.8,superplasticizer:32.2,coarse_aggregate:852.1,fine_aggregate:840.5,age:7.0], Property: [concrete_compressive_strength: 54.9]]
sample101: [Composition: [cement:425.0,blast_furnace_slag:106.3,fly_ash:0.0,water:153.5,superplasticizer:16.5,coarse_aggregate:852.1,fine_aggregate:887.1,age:7.0], Property: [concrete_compressive_strength: 49.2]]
sample102: [Composition: [cement:388.6,blast_furnace_slag:97.1,fly_ash:0.0,water:157.9,superplasticizer:12.1,coarse_aggregate:852.1,fine_aggregate:925.7,age:7.0], Property: [concrete_compressive_strength: 34.9]]
sample103: [Composition: [cement:531.3,blast_furnace_slag:0.0,fly_ash:0.0,water:141.8,superplasticizer:28.2,coarse_aggregate:852.1,fine_aggregate:893.7,age:7.0], Property: [concrete_compressive_strength: 46.9]]
sample104: [Composition: [cement:425.0,blast_furnace_slag:106.3,fly_ash:0.0,water:153.5,superplasticizer:16.5,coarse_aggregate:852.1,fine_aggregate:887.1,age:7.0], Property: [concrete_compressive_strength: 49.2]]
sample105: [Composition: [cement:318.8,blast_furnace_slag:212.5,fly_ash:0.0,water:155.7,superplasticizer:14.3,coarse_aggregate:852.1,fine_aggregate:880.4,age:7.0], Property: [concrete_compressive_strength: 33.4]]
sample106: [Composition: [cement:401.8,blast_furnace_slag:94.7,fly_ash:0.0,water:147.4,superplasticizer:11.4,coarse_aggregate:946.8,fine_aggregate:852.1,age:7.0], Property: [concrete_compressive_strength: 54.1]]
sample107: [Composition: [cement:362.6,blast_furnace_slag:189.0,fly_ash:0.0,water:164.9,superplasticizer:11.6,coarse_aggregate:944.7,fine_aggregate:755.8,age:7.0], Property: [concrete_compressive_strength: 55.9]]
sample108: [Composition: [cement:323.7,blast_furnace_slag:282.8,fly_ash:0.0,water:183.8,superplasticizer:10.3,coarse_aggregate:942.7,fine_aggregate:659.9,age:7.0], Property: [concrete_compressive_strength: 49.8]]
sample109: [Composition: [cement:379.5,blast_furnace_slag:151.2,fly_ash:0.0,water:153.9,superplasticizer:15.9,coarse_aggregate:1134.3,fine_aggregate:605.0,age:7.0], Property: [concrete_compressive_strength: 47.1]]
sample110: [Composition: [cement:362.6,blast_furnace_slag:189.0,fly_ash:0.0,water:164.9,superplasticizer:11.6,coarse_aggregate:944.7,fine_aggregate:755.8,age:7.0], Property: [concrete_compressive_strength: 55.9]]
sample111: [Composition: [cement:286.3,blast_furnace_slag:200.9,fly_ash:0.0,water:144.7,superplasticizer:11.2,coarse_aggregate:1004.6,fine_aggregate:803.7,age:7.0], Property: [concrete_compressive_strength: 38.0]]
sample112: [Composition: [cement:362.6,blast_furnace_slag:189.0,fly_ash:0.0,water:164.9,superplasticizer:11.6,coarse_aggregate:944.7,fine_aggregate:755.8,age:7.0], Property: [concrete_compressive_strength: 55.9]]
sample113: [Composition: [cement:439.0,blast_furnace_slag:177.0,fly_ash:0.0,water:186.0,superplasticizer:11.1,coarse_aggregate:884.9,fine_aggregate:707.9,age:7.0], Property: [concrete_compressive_strength: 56.1]]
sample114: [Composition: [cement:389.9,blast_furnace_slag:189.0,fly_ash:0.0,water:145.9,superplasticizer:22.0,coarse_aggregate:944.7,fine_aggregate:755.8,age:7.0], Property: [concrete_compressive_strength: 59.09]]
sample115: [Composition: [cement:362.6,blast_furnace_slag:189.0,fly_ash:0.0,water:164.9,superplasticizer:11.6,coarse_aggregate:944.7,fine_aggregate:755.8,age:7.0], Property: [concrete_compressive_strength: 22.9]]
sample116: [Composition: [cement:337.9,blast_furnace_slag:189.0,fly_ash:0.0,water:174.9,superplasticizer:9.5,coarse_aggregate:944.7,fine_aggregate:755.8,age:7.0], Property: [concrete_compressive_strength: 35.1]]
sample117: [Composition: [cement:374.0,blast_furnace_slag:189.2,fly_ash:0.0,water:170.1,superplasticizer:10.1,coarse_aggregate:926.1,fine_aggregate:756.7,age:28.0], Property: [concrete_compressive_strength: 61.09]]
sample118: [Composition: [cement:313.3,blast_furnace_slag:262.2,fly_ash:0.0,water:175.5,superplasticizer:8.6,coarse_aggregate:1046.9,fine_aggregate:611.8,age:28.0], Property: [concrete_compressive_strength: 59.8]]
sample119: [Composition: [cement:425.0,blast_furnace_slag:106.3,fly_ash:0.0,water:153.5,superplasticizer:16.5,coarse_aggregate:852.1,fine_aggregate:887.1,age:28.0], Property: [concrete_compressive_strength: 60.29]]
sample120: [Composition: [cement:425.0,blast_furnace_slag:106.3,fly_ash:0.0,water:151.4,superplasticizer:18.6,coarse_aggregate:936.0,fine_aggregate:803.7,age:28.0], Property: [concrete_compressive_strength: 61.8]]
sample121: [Composition: [cement:375.0,blast_furnace_slag:93.8,fly_ash:0.0,water:126.6,superplasticizer:23.4,coarse_aggregate:852.1,fine_aggregate:992.6,age:28.0], Property: [concrete_compressive_strength: 56.7]]
sample122: [Composition: [cement:475.0,blast_furnace_slag:118.8,fly_ash:0.0,water:181.1,superplasticizer:8.9,coarse_aggregate:852.1,fine_aggregate:781.5,age:28.0], Property: [concrete_compressive_strength: 68.3]]
sample123: [Composition: [cement:469.0,blast_furnace_slag:117.2,fly_ash:0.0,water:137.8,superplasticizer:32.2,coarse_aggregate:852.1,fine_aggregate:840.5,age:28.0], Property: [concrete_compressive_strength: 66.9]]
sample124: [Composition: [cement:425.0,blast_furnace_slag:106.3,fly_ash:0.0,water:153.5,superplasticizer:16.5,coarse_aggregate:852.1,fine_aggregate:887.1,age:28.0], Property: [concrete_compressive_strength: 60.29]]
sample125: [Composition: [cement:388.6,blast_furnace_slag:97.1,fly_ash:0.0,water:157.9,superplasticizer:12.1,coarse_aggregate:852.1,fine_aggregate:925.7,age:28.0], Property: [concrete_compressive_strength: 50.7]]
sample126: [Composition: [cement:531.3,blast_furnace_slag:0.0,fly_ash:0.0,water:141.8,superplasticizer:28.2,coarse_aggregate:852.1,fine_aggregate:893.7,age:28.0], Property: [concrete_compressive_strength: 56.4]]
sample127: [Composition: [cement:425.0,blast_furnace_slag:106.3,fly_ash:0.0,water:153.5,superplasticizer:16.5,coarse_aggregate:852.1,fine_aggregate:887.1,age:28.0], Property: [concrete_compressive_strength: 60.29]]
sample128: [Composition: [cement:318.8,blast_furnace_slag:212.5,fly_ash:0.0,water:155.7,superplasticizer:14.3,coarse_aggregate:852.1,fine_aggregate:880.4,age:28.0], Property: [concrete_compressive_strength: 55.5]]
sample129: [Composition: [cement:401.8,blast_furnace_slag:94.7,fly_ash:0.0,water:147.4,superplasticizer:11.4,coarse_aggregate:946.8,fine_aggregate:852.1,age:28.0], Property: [concrete_compressive_strength: 68.5]]
sample130: [Composition: [cement:362.6,blast_furnace_slag:189.0,fly_ash:0.0,water:164.9,superplasticizer:11.6,coarse_aggregate:944.7,fine_aggregate:755.8,age:28.0], Property: [concrete_compressive_strength: 71.3]]
sample131: [Composition: [cement:323.7,blast_furnace_slag:282.8,fly_ash:0.0,water:183.8,superplasticizer:10.3,coarse_aggregate:942.7,fine_aggregate:659.9,age:28.0], Property: [concrete_compressive_strength: 74.7]]
sample132: [Composition: [cement:379.5,blast_furnace_slag:151.2,fly_ash:0.0,water:153.9,superplasticizer:15.9,coarse_aggregate:1134.3,fine_aggregate:605.0,age:28.0], Property: [concrete_compressive_strength: 52.2]]
sample133: [Composition: [cement:362.6,blast_furnace_slag:189.0,fly_ash:0.0,water:164.9,superplasticizer:11.6,coarse_aggregate:944.7,fine_aggregate:755.8,age:28.0], Property: [concrete_compressive_strength: 71.3]]
sample134: [Composition: [cement:286.3,blast_furnace_slag:200.9,fly_ash:0.0,water:144.7,superplasticizer:11.2,coarse_aggregate:1004.6,fine_aggregate:803.7,age:28.0], Property: [concrete_compressive_strength: 67.7]]
sample135: [Composition: [cement:362.6,blast_furnace_slag:189.0,fly_ash:0.0,water:164.9,superplasticizer:11.6,coarse_aggregate:944.7,fine_aggregate:755.8,age:28.0], Property: [concrete_compressive_strength: 71.3]]
sample136: [Composition: [cement:439.0,blast_furnace_slag:177.0,fly_ash:0.0,water:186.0,superplasticizer:11.1,coarse_aggregate:884.9,fine_aggregate:707.9,age:28.0], Property: [concrete_compressive_strength: 66.0]]
sample137: [Composition: [cement:389.9,blast_furnace_slag:189.0,fly_ash:0.0,water:145.9,superplasticizer:22.0,coarse_aggregate:944.7,fine_aggregate:755.8,age:28.0], Property: [concrete_compressive_strength: 74.5]]
sample138: [Composition: [cement:362.6,blast_furnace_slag:189.0,fly_ash:0.0,water:164.9,superplasticizer:11.6,coarse_aggregate:944.7,fine_aggregate:755.8,age:28.0], Property: [concrete_compressive_strength: 71.3]]
sample139: [Composition: [cement:337.9,blast_furnace_slag:189.0,fly_ash:0.0,water:174.9,superplasticizer:9.5,coarse_aggregate:944.7,fine_aggregate:755.8,age:28.0], Property: [concrete_compressive_strength: 49.9]]
sample140: [Composition: [cement:374.0,blast_furnace_slag:189.2,fly_ash:0.0,water:170.1,superplasticizer:10.1,coarse_aggregate:926.1,fine_aggregate:756.7,age:56.0], Property: [concrete_compressive_strength: 63.4]]
sample141: [Composition: [cement:313.3,blast_furnace_slag:262.2,fly_ash:0.0,water:175.5,superplasticizer:8.6,coarse_aggregate:1046.9,fine_aggregate:611.8,age:56.0], Property: [concrete_compressive_strength: 64.9]]
sample142: [Composition: [cement:425.0,blast_furnace_slag:106.3,fly_ash:0.0,water:153.5,superplasticizer:16.5,coarse_aggregate:852.1,fine_aggregate:887.1,age:56.0], Property: [concrete_compressive_strength: 64.3]]
sample143: [Composition: [cement:425.0,blast_furnace_slag:106.3,fly_ash:0.0,water:151.4,superplasticizer:18.6,coarse_aggregate:936.0,fine_aggregate:803.7,age:56.0], Property: [concrete_compressive_strength: 64.9]]
sample144: [Composition: [cement:375.0,blast_furnace_slag:93.8,fly_ash:0.0,water:126.6,superplasticizer:23.4,coarse_aggregate:852.1,fine_aggregate:992.6,age:56.0], Property: [concrete_compressive_strength: 60.2]]
sample145: [Composition: [cement:475.0,blast_furnace_slag:118.8,fly_ash:0.0,water:181.1,superplasticizer:8.9,coarse_aggregate:852.1,fine_aggregate:781.5,age:56.0], Property: [concrete_compressive_strength: 72.3]]
sample146: [Composition: [cement:469.0,blast_furnace_slag:117.2,fly_ash:0.0,water:137.8,superplasticizer:32.2,coarse_aggregate:852.1,fine_aggregate:840.5,age:56.0], Property: [concrete_compressive_strength: 69.3]]
sample147: [Composition: [cement:425.0,blast_furnace_slag:106.3,fly_ash:0.0,water:153.5,superplasticizer:16.5,coarse_aggregate:852.1,fine_aggregate:887.1,age:56.0], Property: [concrete_compressive_strength: 64.3]]
sample148: [Composition: [cement:388.6,blast_furnace_slag:97.1,fly_ash:0.0,water:157.9,superplasticizer:12.1,coarse_aggregate:852.1,fine_aggregate:925.7,age:56.0], Property: [concrete_compressive_strength: 55.2]]
sample149: [Composition: [cement:531.3,blast_furnace_slag:0.0,fly_ash:0.0,water:141.8,superplasticizer:28.2,coarse_aggregate:852.1,fine_aggregate:893.7,age:56.0], Property: [concrete_compressive_strength: 58.8]]
sample150: [Composition: [cement:425.0,blast_furnace_slag:106.3,fly_ash:0.0,water:153.5,superplasticizer:16.5,coarse_aggregate:852.1,fine_aggregate:887.1,age:56.0], Property: [concrete_compressive_strength: 64.3]]
sample151: [Composition: [cement:318.8,blast_furnace_slag:212.5,fly_ash:0.0,water:155.7,superplasticizer:14.3,coarse_aggregate:852.1,fine_aggregate:880.4,age:56.0], Property: [concrete_compressive_strength: 66.1]]
sample152: [Composition: [cement:401.8,blast_furnace_slag:94.7,fly_ash:0.0,water:147.4,superplasticizer:11.4,coarse_aggregate:946.8,fine_aggregate:852.1,age:56.0], Property: [concrete_compressive_strength: 73.7]]
sample153: [Composition: [cement:362.6,blast_furnace_slag:189.0,fly_ash:0.0,water:164.9,superplasticizer:11.6,coarse_aggregate:944.7,fine_aggregate:755.8,age:56.0], Property: [concrete_compressive_strength: 77.3]]
sample154: [Composition: [cement:323.7,blast_furnace_slag:282.8,fly_ash:0.0,water:183.8,superplasticizer:10.3,coarse_aggregate:942.7,fine_aggregate:659.9,age:56.0], Property: [concrete_compressive_strength: 80.2]]
sample155: [Composition: [cement:379.5,blast_furnace_slag:151.2,fly_ash:0.0,water:153.9,superplasticizer:15.9,coarse_aggregate:1134.3,fine_aggregate:605.0,age:56.0], Property: [concrete_compressive_strength: 54.9]]
sample156: [Composition: [cement:362.6,blast_furnace_slag:189.0,fly_ash:0.0,water:164.9,superplasticizer:11.6,coarse_aggregate:944.7,fine_aggregate:755.8,age:56.0], Property: [concrete_compressive_strength: 77.3]]
sample157: [Composition: [cement:286.3,blast_furnace_slag:200.9,fly_ash:0.0,water:144.7,superplasticizer:11.2,coarse_aggregate:1004.6,fine_aggregate:803.7,age:56.0], Property: [concrete_compressive_strength: 72.99]]
sample158: [Composition: [cement:362.6,blast_furnace_slag:189.0,fly_ash:0.0,water:164.9,superplasticizer:11.6,coarse_aggregate:944.7,fine_aggregate:755.8,age:56.0], Property: [concrete_compressive_strength: 77.3]]
sample159: [Composition: [cement:439.0,blast_furnace_slag:177.0,fly_ash:0.0,water:186.0,superplasticizer:11.1,coarse_aggregate:884.9,fine_aggregate:707.9,age:56.0], Property: [concrete_compressive_strength: 71.7]]
sample160: [Composition: [cement:389.9,blast_furnace_slag:189.0,fly_ash:0.0,water:145.9,superplasticizer:22.0,coarse_aggregate:944.7,fine_aggregate:755.8,age:56.0], Property: [concrete_compressive_strength: 79.4]]
sample161: [Composition: [cement:362.6,blast_furnace_slag:189.0,fly_ash:0.0,water:164.9,superplasticizer:11.6,coarse_aggregate:944.7,fine_aggregate:755.8,age:56.0], Property: [concrete_compressive_strength: 77.3]]
sample162: [Composition: [cement:337.9,blast_furnace_slag:189.0,fly_ash:0.0,water:174.9,superplasticizer:9.5,coarse_aggregate:944.7,fine_aggregate:755.8,age:56.0], Property: [concrete_compressive_strength: 59.89]]
sample163: [Composition: [cement:374.0,blast_furnace_slag:189.2,fly_ash:0.0,water:170.1,superplasticizer:10.1,coarse_aggregate:926.1,fine_aggregate:756.7,age:91.0], Property: [concrete_compressive_strength: 64.9]]
sample164: [Composition: [cement:313.3,blast_furnace_slag:262.2,fly_ash:0.0,water:175.5,superplasticizer:8.6,coarse_aggregate:1046.9,fine_aggregate:611.8,age:91.0], Property: [concrete_compressive_strength: 66.6]]
sample165: [Composition: [cement:425.0,blast_furnace_slag:106.3,fly_ash:0.0,water:153.5,superplasticizer:16.5,coarse_aggregate:852.1,fine_aggregate:887.1,age:91.0], Property: [concrete_compressive_strength: 65.2]]
sample166: [Composition: [cement:425.0,blast_furnace_slag:106.3,fly_ash:0.0,water:151.4,superplasticizer:18.6,coarse_aggregate:936.0,fine_aggregate:803.7,age:91.0], Property: [concrete_compressive_strength: 66.7]]
sample167: [Composition: [cement:375.0,blast_furnace_slag:93.8,fly_ash:0.0,water:126.6,superplasticizer:23.4,coarse_aggregate:852.1,fine_aggregate:992.6,age:91.0], Property: [concrete_compressive_strength: 62.5]]
sample168: [Composition: [cement:475.0,blast_furnace_slag:118.8,fly_ash:0.0,water:181.1,superplasticizer:8.9,coarse_aggregate:852.1,fine_aggregate:781.5,age:91.0], Property: [concrete_compressive_strength: 74.19]]
sample169: [Composition: [cement:469.0,blast_furnace_slag:117.2,fly_ash:0.0,water:137.8,superplasticizer:32.2,coarse_aggregate:852.1,fine_aggregate:840.5,age:91.0], Property: [concrete_compressive_strength: 70.7]]
sample170: [Composition: [cement:425.0,blast_furnace_slag:106.3,fly_ash:0.0,water:153.5,superplasticizer:16.5,coarse_aggregate:852.1,fine_aggregate:887.1,age:91.0], Property: [concrete_compressive_strength: 65.2]]
sample171: [Composition: [cement:388.6,blast_furnace_slag:97.1,fly_ash:0.0,water:157.9,superplasticizer:12.1,coarse_aggregate:852.1,fine_aggregate:925.7,age:91.0], Property: [concrete_compressive_strength: 57.6]]
sample172: [Composition: [cement:531.3,blast_furnace_slag:0.0,fly_ash:0.0,water:141.8,superplasticizer:28.2,coarse_aggregate:852.1,fine_aggregate:893.7,age:91.0], Property: [concrete_compressive_strength: 59.2]]
sample173: [Composition: [cement:425.0,blast_furnace_slag:106.3,fly_ash:0.0,water:153.5,superplasticizer:16.5,coarse_aggregate:852.1,fine_aggregate:887.1,age:91.0], Property: [concrete_compressive_strength: 65.2]]
sample174: [Composition: [cement:318.8,blast_furnace_slag:212.5,fly_ash:0.0,water:155.7,superplasticizer:14.3,coarse_aggregate:852.1,fine_aggregate:880.4,age:91.0], Property: [concrete_compressive_strength: 68.1]]
sample175: [Composition: [cement:401.8,blast_furnace_slag:94.7,fly_ash:0.0,water:147.4,superplasticizer:11.4,coarse_aggregate:946.8,fine_aggregate:852.1,age:91.0], Property: [concrete_compressive_strength: 75.5]]
sample176: [Composition: [cement:362.6,blast_furnace_slag:189.0,fly_ash:0.0,water:164.9,superplasticizer:11.6,coarse_aggregate:944.7,fine_aggregate:755.8,age:91.0], Property: [concrete_compressive_strength: 79.3]]
sample177: [Composition: [cement:379.5,blast_furnace_slag:151.2,fly_ash:0.0,water:153.9,superplasticizer:15.9,coarse_aggregate:1134.3,fine_aggregate:605.0,age:91.0], Property: [concrete_compressive_strength: 56.5]]
sample178: [Composition: [cement:362.6,blast_furnace_slag:189.0,fly_ash:0.0,water:164.9,superplasticizer:11.6,coarse_aggregate:944.7,fine_aggregate:755.8,age:91.0], Property: [concrete_compressive_strength: 79.3]]
sample179: [Composition: [cement:286.3,blast_furnace_slag:200.9,fly_ash:0.0,water:144.7,superplasticizer:11.2,coarse_aggregate:1004.6,fine_aggregate:803.7,age:91.0], Property: [concrete_compressive_strength: 76.8]]
sample180: [Composition: [cement:362.6,blast_furnace_slag:189.0,fly_ash:0.0,water:164.9,superplasticizer:11.6,coarse_aggregate:944.7,fine_aggregate:755.8,age:91.0], Property: [concrete_compressive_strength: 79.3]]
sample181: [Composition: [cement:439.0,blast_furnace_slag:177.0,fly_ash:0.0,water:186.0,superplasticizer:11.1,coarse_aggregate:884.9,fine_aggregate:707.9,age:91.0], Property: [concrete_compressive_strength: 73.3]]
sample182: [Composition: [cement:389.9,blast_furnace_slag:189.0,fly_ash:0.0,water:145.9,superplasticizer:22.0,coarse_aggregate:944.7,fine_aggregate:755.8,age:91.0], Property: [concrete_compressive_strength: 82.6]]
sample183: [Composition: [cement:362.6,blast_furnace_slag:189.0,fly_ash:0.0,water:164.9,superplasticizer:11.6,coarse_aggregate:944.7,fine_aggregate:755.8,age:91.0], Property: [concrete_compressive_strength: 79.3]]
sample184: [Composition: [cement:337.9,blast_furnace_slag:189.0,fly_ash:0.0,water:174.9,superplasticizer:9.5,coarse_aggregate:944.7,fine_aggregate:755.8,age:91.0], Property: [concrete_compressive_strength: 67.8]]
sample185: [Composition: [cement:222.4,blast_furnace_slag:0.0,fly_ash:96.7,water:189.3,superplasticizer:4.5,coarse_aggregate:967.1,fine_aggregate:870.3,age:3.0], Property: [concrete_compressive_strength: 11.58]]
sample186: [Composition: [cement:222.4,blast_furnace_slag:0.0,fly_ash:96.7,water:189.3,superplasticizer:4.5,coarse_aggregate:967.1,fine_aggregate:870.3,age:14.0], Property: [concrete_compressive_strength: 24.45]]
sample187: [Composition: [cement:222.4,blast_furnace_slag:0.0,fly_ash:96.7,water:189.3,superplasticizer:4.5,coarse_aggregate:967.1,fine_aggregate:870.3,age:28.0], Property: [concrete_compressive_strength: 24.89]]
