Repository: bjhtud/MTL_in_MAT

# MTL_in_MAT

## 多任务情况

UHPC为核心数据集
测试集划分有两种方式：
1. 单任务测试集：针对每个任务，划分出该任务没有缺失标签的样本中的一部分作为测试集
   - 训练阶段：分任务训练，与其他任务(标签)的样本进行合并，这样就得到了一个训练集，这个训练集中特征和标签还是有缺失的
   - 训练出的模型：
     - 输入：特征 + 其他任务的标签
     - 输出：当前任务的标签
   - 测试阶段：使用该任务的测试集进行评估
   - 问题是：测试集中没有其他任务的标签，怎么办？

2. 多任务测试集：划分出所有任务都没有缺失标签的样本作为测试集
    - 训练阶段：使用其他样本作为训练集，这些样本中有缺失标签和缺失特征
    - 训练出的模型：
      - 输入：特征
      - 输出：所有任务的标签
    - 测试阶段：使用多任务测试集进行评估
    - 这样就能利用多个任务之间的关系进行预测
    - 缺点是：测试集会比较小，并且只能评估那些没有缺失标签的样本

##

File: data_set/uci_concrete/concrete_data_description.txt
This experiment systematically varied the amounts of seven raw materials—cement, fly ash, water, aggregates, and others—to prepare multiple groups of concrete samples with different mix proportions, and measured their compressive strength.

File: data_set/uci_concrete/concrete_data.txt (part 2 of 6)
sample1: [Composition: [cement:540.0,blast_furnace_slag:0.0,fly_ash:0.0,water:162.0,superplasticizer:2.5,coarse_aggregate:1040.0,fine_aggregate:676.0,age:28.0], Property: [concrete_compressive_strength: 79.99]]
sample188: [Composition: [cement:222.4,blast_furnace_slag:0.0,fly_ash:96.7,water:189.3,superplasticizer:4.5,coarse_aggregate:967.1,fine_aggregate:870.3,age:56.0], Property: [concrete_compressive_strength: 29.45]]
sample189: [Composition: [cement:222.4,blast_furnace_slag:0.0,fly_ash:96.7,water:189.3,superplasticizer:4.5,coarse_aggregate:967.1,fine_aggregate:870.3,age:100.0], Property: [concrete_compressive_strength: 40.71]]
sample190: [Composition: [cement:233.8,blast_furnace_slag:0.0,fly_ash:94.6,water:197.9,superplasticizer:4.6,coarse_aggregate:947.0,fine_aggregate:852.2,age:3.0], Property: [concrete_compressive_strength: 10.38]]
sample191: [Composition: [cement:233.8,blast_furnace_slag:0.0,fly_ash:94.6,water:197.9,superplasticizer:4.6,coarse_aggregate:947.0,fine_aggregate:852.2,age:14.0], Property: [concrete_compressive_strength: 22.14]]
sample192: [Composition: [cement:233.8,blast_furnace_slag:0.0,fly_ash:94.6,water:197.9,superplasticizer:4.6,coarse_aggregate:947.0,fine_aggregate:852.2,age:28.0], Property: [concrete_compressive_strength: 22.84]]
sample193: [Composition: [cement:233.8,blast_furnace_slag:0.0,fly_ash:94.6,water:197.9,superplasticizer:4.6,coarse_aggregate:947.0,fine_aggregate:852.2,age:56.0], Property: [concrete_compressive_strength: 27.66]]
sample194: [Composition: [cement:233.8,blast_furnace_slag:0.0,fly_ash:94.6,water:197.9,superplasticizer:4.6,coarse_aggregate:947.0,fine_aggregate:852.2,age:100.0], Property: [concrete_compressive_strength: 34.56]]
sample195: [Composition: [cement:194.7,blast_furnace_slag:0.0,fly_ash:100.5,water:165.6,superplasticizer:7.5,coarse_aggregate:1006.4,fine_aggregate:905.9,age:3.0], Property: [concrete_compressive_strength: 12.45]]
sample196: [Composition: [cement:194.7,blast_furnace_slag:0.0,fly_ash:100.5,water:165.6,superplasticizer:7.5,coarse_aggregate:1006.4,fine_aggregate:905.9,age:14.0], Property: [concrete_compressive_strength: 24.99]]
sample197: [Composition: [cement:194.7,blast_furnace_slag:0.0,fly_ash:100.5,water:165.6,superplasticizer:7.5,coarse_aggregate:1006.4,fine_aggregate:905.9,age:28.0], Property: [concrete_compressive_strength: 25.72]]
sample198: [Composition: [cement:194.7,blast_furnace_slag:0.0,fly_ash:100.5,water:165.6,superplasticizer:7.5,coarse_aggregate:1006.4,fine_aggregate:905.9,age:56.0], Property: [concrete_compressive_strength: 33.96]]
sample199: [Composition: [cement:194.7,blast_furnace_slag:0.0,fly_ash:100.5,water:165.6,superplasticizer:7.5,coarse_aggregate:1006.4,fine_aggregate:905.9,age:100.0], Property: [concrete_compressive_strength: 37.34]]
sample200: [Composition: [cement:190.7,blast_furnace_slag:0.0,fly_ash:125.4,water:162.1,superplasticizer:7.8,coarse_aggregate:1090.0,fine_aggregate:804.0,age:3.0], Property: [concrete_compressive_strength: 15.04]]
sample201: [Composition: [cement:190.7,blast_furnace_slag:0.0,fly_ash:125.4,water:162.1,superplasticizer:7.8,coarse_aggregate:1090.0,fine_aggregate:804.0,age:14.0], Property: [concrete_compressive_strength: 21.06]]
sample202: [Composition: [cement:190.7,blast_furnace_slag:0.0,fly_ash:125.4,water:162.1,superplasticizer:7.8,coarse_aggregate:1090.0,fine_aggregate:804.0,age:28.0], Property: [concrete_compressive_strength: 26.4]]
sample203: [Composition: [cement:190.7,blast_furnace_slag:0.0,fly_ash:125.4,water:162.1,superplasticizer:7.8,coarse_aggregate:1090.0,fine_aggregate:804.0,age:56.0], Property: [concrete_compressive_strength: 35.34]]
sample204: [Composition: [cement:190.7,blast_furnace_slag:0.0,fly_ash:125.4,water:162.1,superplasticizer:7.8,coarse_aggregate:1090.0,fine_aggregate:804.0,age:100.0], Property: [concrete_compressive_strength: 40.57]]
sample205: [Composition: [cement:212.1,blast_furnace_slag:0.0,fly_ash:121.6,water:180.3,superplasticizer:5.7,coarse_aggregate:1057.6,fine_aggregate:779.3,age:3.0], Property: [concrete_compressive_strength: 12.47]]
sample206: [Composition: [cement:212.1,blast_furnace_slag:0.0,fly_ash:121.6,water:180.3,superplasticizer:5.7,coarse_aggregate:1057.6,fine_aggregate:779.3,age:14.0], Property: [concrete_compressive_strength: 20.92]]
sample207: [Composition: [cement:212.1,blast_furnace_slag:0.0,fly_ash:121.6,water:180.3,superplasticizer:5.7,coarse_aggregate:1057.6,fine_aggregate:779.3,age:28.0], Property: [concrete_compressive_strength: 24.9]]
sample208: [Composition: [cement:212.1,blast_furnace_slag:0.0,fly_ash:121.6,water:180.3,superplasticizer:5.7,coarse_aggregate:1057.6,fine_aggregate:779.3,age:56.0], Property: [concrete_compressive_strength: 34.2]]
sample209: [Composition: [cement:212.1,blast_furnace_slag:0.0,fly_ash:121.6,water:180.3,superplasticizer:5.7,coarse_aggregate:1057.6,fine_aggregate:779.3,age:100.0], Property: [concrete_compressive_strength: 39.61]]
sample210: [Composition: [cement:230.0,blast_furnace_slag:0.0,fly_ash:118.3,water:195.5,superplasticizer:4.6,coarse_aggregate:1029.4,fine_aggregate:758.6,age:3.0], Property: [concrete_compressive_strength: 10.03]]
sample211: [Composition: [cement:230.0,blast_furnace_slag:0.0,fly_ash:118.3,water:195.5,superplasticizer:4.6,coarse_aggregate:1029.4,fine_aggregate:758.6,age:14.0], Property: [concrete_compressive_strength: 20.08]]
sample212: [Composition: [cement:230.0,blast_furnace_slag:0.0,fly_ash:118.3,water:195.5,superplasticizer:4.6,coarse_aggregate:1029.4,fine_aggregate:758.6,age:28.0], Property: [concrete_compressive_strength: 24.48]]
sample213: [Composition: [cement:230.0,blast_furnace_slag:0.0,fly_ash:118.3,water:195.5,superplasticizer:4.6,coarse_aggregate:1029.4,fine_aggregate:758.6,age:56.0], Property: [concrete_compressive_strength: 31.54]]
sample214: [Composition: [cement:230.0,blast_furnace_slag:0.0,fly_ash:118.3,water:195.5,superplasticizer:4.6,coarse_aggregate:1029.4,fine_aggregate:758.6,age:100.0], Property: [concrete_compressive_strength: 35.34]]
sample215: [Composition: [cement:190.3,blast_furnace_slag:0.0,fly_ash:125.2,water:161.9,superplasticizer:9.9,coarse_aggregate:1088.1,fine_aggregate:802.6,age:3.0], Property: [concrete_compressive_strength: 9.45]]
sample216: [Composition: [cement:190.3,blast_furnace_slag:0.0,fly_ash:125.2,water:161.9,superplasticizer:9.9,coarse_aggregate:1088.1,fine_aggregate:802.6,age:14.0], Property: [concrete_compressive_strength: 22.72]]
sample217: [Composition: [cement:190.3,blast_furnace_slag:0.0,fly_ash:125.2,water:161.9,superplasticizer:9.9,coarse_aggregate:1088.1,fine_aggregate:802.6,age:28.0], Property: [concrete_compressive_strength: 28.47]]
sample218: [Composition: [cement:190.3,blast_furnace_slag:0.0,fly_ash:125.2,water:161.9,superplasticizer:9.9,coarse_aggregate:1088.1,fine_aggregate:802.6,age:56.0], Property: [concrete_compressive_strength: 38.56]]
sample219: [Composition: [cement:190.3,blast_furnace_slag:0.0,fly_ash:125.2,water:161.9,superplasticizer:9.9,coarse_aggregate:1088.1,fine_aggregate:802.6,age:100.0], Property: [concrete_compressive_strength: 40.39]]
sample220: [Composition: [cement:166.1,blast_furnace_slag:0.0,fly_ash:163.3,water:176.5,superplasticizer:4.5,coarse_aggregate:1058.6,fine_aggregate:780.1,age:3.0], Property: [concrete_compressive_strength: 10.76]]
sample221: [Composition: [cement:166.1,blast_furnace_slag:0.0,fly_ash:163.3,water:176.5,superplasticizer:4.5,coarse_aggregate:1058.6,fine_aggregate:780.1,age:14.0], Property: [concrete_compressive_strength: 25.48]]
sample222: [Composition: [cement:166.1,blast_furnace_slag:0.0,fly_ash:163.3,water:176.5,superplasticizer:4.5,coarse_aggregate:1058.6,fine_aggregate:780.1,age:28.0], Property: [concrete_compressive_strength: 21.54]]
sample223: [Composition: [cement:166.1,blast_furnace_slag:0.0,fly_ash:163.3,water:176.5,superplasticizer:4.5,coarse_aggregate:1058.6,fine_aggregate:780.1,age:56.0], Property: [concrete_compressive_strength: 28.63]]
sample224: [Composition: [cement:166.1,blast_furnace_slag:0.0,fly_ash:163.3,water:176.5,superplasticizer:4.5,coarse_aggregate:1058.6,fine_aggregate:780.1,age:100.0], Property: [concrete_compressive_strength: 33.54]]
sample225: [Composition: [cement:168.0,blast_furnace_slag:42.1,fly_ash:163.8,water:121.8,superplasticizer:5.7,coarse_aggregate:1058.7,fine_aggregate:780.1,age:3.0], Property: [concrete_compressive_strength: 7.75]]
sample226: [Composition: [cement:168.0,blast_furnace_slag:42.1,fly_ash:163.8,water:121.8,superplasticizer:5.7,coarse_aggregate:1058.7,fine_aggregate:780.1,age:14.0], Property: [concrete_compressive_strength: 17.82]]
sample227: [Composition: [cement:168.0,blast_furnace_slag:42.1,fly_ash:163.8,water:121.8,superplasticizer:5.7,coarse_aggregate:1058.7,fine_aggregate:780.1,age:28.0], Property: [concrete_compressive_strength: 24.24]]
sample228: [Composition: [cement:168.0,blast_furnace_slag:42.1,fly_ash:163.8,water:121.8,superplasticizer:5.7,coarse_aggregate:1058.7,fine_aggregate:780.1,age:56.0], Property: [concrete_compressive_strength: 32.85]]
sample229: [Composition: [cement:168.0,blast_furnace_slag:42.1,fly_ash:163.8,water:121.8,superplasticizer:5.7,coarse_aggregate:1058.7,fine_aggregate:780.1,age:100.0], Property: [concrete_compressive_strength: 39.23]]
sample230: [Composition: [cement:213.7,blast_furnace_slag:98.1,fly_ash:24.5,water:181.7,superplasticizer:6.9,coarse_aggregate:1065.8,fine_aggregate:785.4,age:3.0], Property: [concrete_compressive_strength: 18.0]]
sample231: [Composition: [cement:213.7,blast_furnace_slag:98.1,fly_ash:24.5,water:181.7,superplasticizer:6.9,coarse_aggregate:1065.8,fine_aggregate:785.4,age:14.0], Property: [concrete_compressive_strength: 30.39]]
sample232: [Composition: [cement:213.7,blast_furnace_slag:98.1,fly_ash:24.5,water:181.7,superplasticizer:6.9,coarse_aggregate:1065.8,fine_aggregate:785.4,age:28.0], Property: [concrete_compressive_strength: 45.71]]
sample233: [Composition: [cement:213.7,blast_furnace_slag:98.1,fly_ash:24.5,water:181.7,superplasticizer:6.9,coarse_aggregate:1065.8,fine_aggregate:785.4,age:56.0], Property: [concrete_compressive_strength: 50.77]]
sample234: [Composition: [cement:213.7,blast_furnace_slag:98.1,fly_ash:24.5,water:181.7,superplasticizer:6.9,coarse_aggregate:1065.8,fine_aggregate:785.4,age:100.0], Property: [concrete_compressive_strength: 53.9]]
sample235: [Composition: [cement:213.8,blast_furnace_slag:98.1,fly_ash:24.5,water:181.7,superplasticizer:6.7,coarse_aggregate:1066.0,fine_aggregate:785.5,age:3.0], Property: [concrete_compressive_strength: 13.18]]
sample236: [Composition: [cement:213.8,blast_furnace_slag:98.1,fly_ash:24.5,water:181.7,superplasticizer:6.7,coarse_aggregate:1066.0,fine_aggregate:785.5,age:14.0], Property: [concrete_compressive_strength: 17.84]]
sample237: [Composition: [cement:213.8,blast_furnace_slag:98.1,fly_ash:24.5,water:181.7,superplasticizer:6.7,coarse_aggregate:1066.0,fine_aggregate:785.5,age:28.0], Property: [concrete_compressive_strength: 40.23]]
sample238: [Composition: [cement:213.8,blast_furnace_slag:98.1,fly_ash:24.5,water:181.7,superplasticizer:6.7,coarse_aggregate:1066.0,fine_aggregate:785.5,age:56.0], Property: [concrete_compressive_strength: 47.13]]
sample239: [Composition: [cement:213.8,blast_furnace_slag:98.1,fly_ash:24.5,water:181.7,superplasticizer:6.7,coarse_aggregate:1066.0,fine_aggregate:785.5,age:100.0], Property: [concrete_compressive_strength: 49.97]]
sample240: [Composition: [cement:229.7,blast_furnace_slag:0.0,fly_ash:118.2,water:195.2,superplasticizer:6.1,coarse_aggregate:1028.1,fine_aggregate:757.6,age:3.0], Property: [concrete_compressive_strength: 13.36]]
sample241: [Composition: [cement:229.7,blast_furnace_slag:0.0,fly_ash:118.2,water:195.2,superplasticizer:6.1,coarse_aggregate:1028.1,fine_aggregate:757.6,age:14.0], Property: [concrete_compressive_strength: 22.32]]
sample242: [Composition: [cement:229.7,blast_furnace_slag:0.0,fly_ash:118.2,water:195.2,superplasticizer:6.1,coarse_aggregate:1028.1,fine_aggregate:757.6,age:28.0], Property: [concrete_compressive_strength: 24.54]]
sample243: [Composition: [cement:229.7,blast_furnace_slag:0.0,fly_ash:118.2,water:195.2,superplasticizer:6.1,coarse_aggregate:1028.1,fine_aggregate:757.6,age:56.0], Property: [concrete_compressive_strength: 31.35]]
sample244: [Composition: [cement:229.7,blast_furnace_slag:0.0,fly_ash:118.2,water:195.2,superplasticizer:6.1,coarse_aggregate:1028.1,fine_aggregate:757.6,age:100.0], Property: [concrete_compressive_strength: 40.86]]
sample245: [Composition: [cement:238.1,blast_furnace_slag:0.0,fly_ash:94.1,water:186.7,superplasticizer:7.0,coarse_aggregate:949.9,fine_aggregate:847.0,age:3.0], Property: [concrete_compressive_strength: 19.93]]
sample246: [Composition: [cement:238.1,blast_furnace_slag:0.0,fly_ash:94.1,water:186.7,superplasticizer:7.0,coarse_aggregate:949.9,fine_aggregate:847.0,age:14.0], Property: [concrete_compressive_strength: 25.69]]
sample247: [Composition: [cement:238.1,blast_furnace_slag:0.0,fly_ash:94.1,water:186.7,superplasticizer:7.0,coarse_aggregate:949.9,fine_aggregate:847.0,age:28.0], Property: [concrete_compressive_strength: 30.23]]
sample248: [Composition: [cement:238.1,blast_furnace_slag:0.0,fly_ash:94.1,water:186.7,superplasticizer:7.0,coarse_aggregate:949.9,fine_aggregate:847.0,age:56.0], Property: [concrete_compressive_strength: 39.59]]
sample249: [Composition: [cement:238.1,blast_furnace_slag:0.0,fly_ash:94.1,water:186.7,superplasticizer:7.0,coarse_aggregate:949.9,fine_aggregate:847.0,age:100.0], Property: [concrete_compressive_strength: 44.3]]
sample250: [Composition: [cement:250.0,blast_furnace_slag:0.0,fly_ash:95.7,water:187.4,superplasticizer:5.5,coarse_aggregate:956.9,fine_aggregate:861.2,age:3.0], Property: [concrete_compressive_strength: 13.82]]
sample251: [Composition: [cement:250.0,blast_furnace_slag:0.0,fly_ash:95.7,water:187.4,superplasticizer:5.5,coarse_aggregate:956.9,fine_aggregate:861.2,age:14.0], Property: [concrete_compressive_strength: 24.92]]
sample252: [Composition: [cement:250.0,blast_furnace_slag:0.0,fly_ash:95.7,water:187.4,superplasticizer:5.5,coarse_aggregate:956.9,fine_aggregate:861.2,age:28.0], Property: [concrete_compressive_strength: 29.22]]
sample253: [Composition: [cement:250.0,blast_furnace_slag:0.0,fly_ash:95.7,water:187.4,superplasticizer:5.5,coarse_aggregate:956.9,fine_aggregate:861.2,age:56.0], Property: [concrete_compressive_strength: 38.33]]
sample254: [Composition: [cement:250.0,blast_furnace_slag:0.0,fly_ash:95.7,water:187.4,superplasticizer:5.5,coarse_aggregate:956.9,fine_aggregate:861.2,age:100.0], Property: [concrete_compressive_strength: 42.35]]
sample255: [Composition: [cement:212.5,blast_furnace_slag:0.0,fly_ash:100.4,water:159.3,superplasticizer:8.7,coarse_aggregate:1007.8,fine_aggregate:903.6,age:3.0], Property: [concrete_compressive_strength: 13.54]]
sample256: [Composition: [cement:212.5,blast_furnace_slag:0.0,fly_ash:100.4,water:159.3,superplasticizer:8.7,coarse_aggregate:1007.8,fine_aggregate:903.6,age:14.0], Property: [concrete_compressive_strength: 26.31]]
sample257: [Composition: [cement:212.5,blast_furnace_slag:0.0,fly_ash:100.4,water:159.3,superplasticizer:8.7,coarse_aggregate:1007.8,fine_aggregate:903.6,age:28.0], Property: [concrete_compressive_strength: 31.64]]
sample258: [Composition: [cement:212.5,blast_furnace_slag:0.0,fly_ash:100.4,water:159.3,superplasticizer:8.7,coarse_aggregate:1007.8,fine_aggregate:903.6,age:56.0], Property: [concrete_compressive_strength: 42.55]]
sample259: [Composition: [cement:212.5,blast_furnace_slag:0.0,fly_ash:100.4,water:159.3,superplasticizer:8.7,coarse_aggregate:1007.8,fine_aggregate:903.6,age:100.0], Property: [concrete_compressive_strength: 42.92]]
sample260: [Composition: [cement:212.6,blast_furnace_slag:0.0,fly_ash:100.4,water:159.4,superplasticizer:10.4,coarse_aggregate:1003.8,fine_aggregate:903.8,age:3.0], Property: [concrete_compressive_strength: 13.33]]
sample261: [Composition: [cement:212.6,blast_furnace_slag:0.0,fly_ash:100.4,water:159.4,superplasticizer:10.4,coarse_aggregate:1003.8,fine_aggregate:903.8,age:14.0], Property: [concrete_compressive_strength: 25.37]]
sample262: [Composition: [cement:212.6,blast_furnace_slag:0.0,fly_ash:100.4,water:159.4,superplasticizer:10.4,coarse_aggregate:1003.8,fine_aggregate:903.8,age:28.0], Property: [concrete_compressive_strength: 37.4]]
sample263: [Composition: [cement:212.6,blast_furnace_slag:0.0,fly_ash:100.4,water:159.4,superplasticizer:10.4,coarse_aggregate:1003.8,fine_aggregate:903.8,age:56.0], Property: [concrete_compressive_strength: 44.4]]
sample264: [Composition: [cement:212.6,blast_furnace_slag:0.0,fly_ash:100.4,water:159.4,superplasticizer:10.4,coarse_aggregate:1003.8,fine_aggregate:903.8,age:100.0], Property: [concrete_compressive_strength: 47.74]]
sample265: [Composition: [cement:212.0,blast_furnace_slag:0.0,fly_ash:124.8,water:159.0,superplasticizer:7.8,coarse_aggregate:1085.4,fine_aggregate:799.5,age:3.0], Property: [concrete_compressive_strength: 19.52]]
sample266: [Composition: [cement:212.0,blast_furnace_slag:0.0,fly_ash:124.8,water:159.0,superplasticizer:7.8,coarse_aggregate:1085.4,fine_aggregate:799.5,age:14.0], Property: [concrete_compressive_strength: 31.35]]
sample267: [Composition: [cement:212.0,blast_furnace_slag:0.0,fly_ash:124.8,water:159.0,superplasticizer:7.8,coarse_aggregate:1085.4,fine_aggregate:799.5,age:28.0], Property: [concrete_compressive_strength: 38.5]]
sample268: [Composition: [cement:212.0,blast_furnace_slag:0.0,fly_ash:124.8,water:159.0,superplasticizer:7.8,coarse_aggregate:1085.4,fine_aggregate:799.5,age:56.0], Property: [concrete_compressive_strength: 45.08]]
sample269: [Composition: [cement:212.0,blast_furnace_slag:0.0,fly_ash:124.8,water:159.0,superplasticizer:7.8,coarse_aggregate:1085.4,fine_aggregate:799.5,age:100.0], Property: [concrete_compressive_strength: 47.82]]
sample270: [Composition: [cement:231.8,blast_furnace_slag:0.0,fly_ash:121.6,water:174.0,superplasticizer:6.7,coarse_aggregate:1056.4,fine_aggregate:778.5,age:3.0], Property: [concrete_compressive_strength: 15.44]]
sample271: [Composition: [cement:231.8,blast_furnace_slag:0.0,fly_ash:121.6,water:174.0,superplasticizer:6.7,coarse_aggregate:1056.4,fine_aggregate:778.5,age:14.0], Property: [concrete_compressive_strength: 26.77]]
sample272: [Composition: [cement:231.8,blast_furnace_slag:0.0,fly_ash:121.6,water:174.0,superplasticizer:6.7,coarse_aggregate:1056.4,fine_aggregate:778.5,age:28.0], Property: [concrete_compressive_strength: 33.73]]
sample273: [Composition: [cement:231.8,blast_furnace_slag:0.0,fly_ash:121.6,water:174.0,superplasticizer:6.7,coarse_aggregate:1056.4,fine_aggregate:778.5,age:56.0], Property: [concrete_compressive_strength: 42.7]]
sample274: [Composition: [cement:231.8,blast_furnace_slag:0.0,fly_ash:121.6,water:174.0,superplasticizer:6.7,coarse_aggregate:1056.4,fine_aggregate:778.5,age:100.0], Property: [concrete_compressive_strength: 45.84]]
sample275: [Composition: [cement:251.4,blast_furnace_slag:0.0,fly_ash:118.3,water:188.5,superplasticizer:5.8,coarse_aggregate:1028.4,fine_aggregate:757.7,age:3.0], Property: [concrete_compressive_strength: 17.22]]
sample276: [Composition: [cement:251.4,blast_furnace_slag:0.0,fly_ash:118.3,water:188.5,superplasticizer:5.8,coarse_aggregate:1028.4,fine_aggregate:757.7,age:14.0], Property: [concrete_compressive_strength: 29.93]]
sample277: [Composition: [cement:251.4,blast_furnace_slag:0.0,fly_ash:118.3,water:188.5,superplasticizer:5.8,coarse_aggregate:1028.4,fine_aggregate:757.7,age:28.0], Property: [concrete_compressive_strength: 29.65]]
sample278: [Composition: [cement:251.4,blast_furnace_slag:0.0,fly_ash:118.3,water:188.5,superplasticizer:5.8,coarse_aggregate:1028.4,fine_aggregate:757.7,age:56.0], Property: [concrete_compressive_strength: 36.97]]
sample279: [Composition: [cement:251.4,blast_furnace_slag:0.0,fly_ash:118.3,water:188.5,superplasticizer:5.8,coarse_aggregate:1028.4,fine_aggregate:757.7,age:100.0], Property: [concrete_compressive_strength: 43.58]]
sample280: [Composition: [cement:251.4,blast_furnace_slag:0.0,fly_ash:118.3,water:188.5,superplasticizer:6.4,coarse_aggregate:1028.4,fine_aggregate:757.7,age:3.0], Property: [concrete_compressive_strength: 13.12]]
sample281: [Composition: [cement:251.4,blast_furnace_slag:0.0,fly_ash:118.3,water:188.5,superplasticizer:6.4,coarse_aggregate:1028.4,fine_aggregate:757.7,age:14.0], Property: [concrete_compressive_strength: 24.43]]
sample282: [Composition: [cement:251.4,blast_furnace_slag:0.0,fly_ash:118.3,water:188.5,superplasticizer:6.4,coarse_aggregate:1028.4,fine_aggregate:757.7,age:28.0], Property: [concrete_compressive_strength: 32.66]]
sample283: [Composition: [cement:251.4,blast_furnace_slag:0.0,fly_ash:118.3,water:188.5,superplasticizer:6.4,coarse_aggregate:1028.4,fine_aggregate:757.7,age:56.0], Property: [concrete_compressive_strength: 36.64]]
sample284: [Composition: [cement:251.4,blast_furnace_slag:0.0,fly_ash:118.3,water:188.5,superplasticizer:6.4,coarse_aggregate:1028.4,fine_aggregate:757.7,age:100.0], Property: [concrete_compressive_strength: 44.21]]
sample285: [Composition: [cement:181.4,blast_furnace_slag:0.0,fly_ash:167.0,water:169.6,superplasticizer:7.6,coarse_aggregate:1055.6,fine_aggregate:777.8,age:3.0], Property: [concrete_compressive_strength: 13.62]]
sample286: [Composition: [cement:181.4,blast_furnace_slag:0.0,fly_ash:167.0,water:169.6,superplasticizer:7.6,coarse_aggregate:1055.6,fine_aggregate:777.8,age:14.0], Property: [concrete_compressive_strength: 21.6]]
sample287: [Composition: [cement:181.4,blast_furnace_slag:0.0,fly_ash:167.0,water:169.6,superplasticizer:7.6,coarse_aggregate:1055.6,fine_aggregate:777.8,age:28.0], Property: [concrete_compressive_strength: 27.77]]
sample288: [Composition: [cement:181.4,blast_furnace_slag:0.0,fly_ash:167.0,water:169.6,superplasticizer:7.6,coarse_aggregate:1055.6,fine_aggregate:777.8,age:56.0], Property: [concrete_compressive_strength: 35.57]]
sample289: [Composition: [cement:181.4,blast_furnace_slag:0.0,fly_ash:167.0,water:169.6,superplasticizer:7.6,coarse_aggregate:1055.6,fine_aggregate:777.8,age:100.0], Property: [concrete_compressive_strength: 45.37]]
sample290: [Composition: [cement:182.0,blast_furnace_slag:45.2,fly_ash:122.0,water:170.2,superplasticizer:8.2,coarse_aggregate:1059.4,fine_aggregate:780.7,age:3.0], Property: [concrete_compressive_strength: 7.32]]
sample291: [Composition: [cement:182.0,blast_furnace_slag:45.2,fly_ash:122.0,water:170.2,superplasticizer:8.2,coarse_aggregate:1059.4,fine_aggregate:780.7,age:14.0], Property: [concrete_compressive_strength: 21.5]]
sample292: [Composition: [cement:182.0,blast_furnace_slag:45.2,fly_ash:122.0,water:170.2,superplasticizer:8.2,coarse_aggregate:1059.4,fine_aggregate:780.7,age:28.0], Property: [concrete_compressive_strength: 31.27]]
sample293: [Composition: [cement:182.0,blast_furnace_slag:45.2,fly_ash:122.0,water:170.2,superplasticizer:8.2,coarse_aggregate:1059.4,fine_aggregate:780.7,age:56.0], Property: [concrete_compressive_strength: 43.5]]
sample294: [Composition: [cement:182.0,blast_furnace_slag:45.2,fly_ash:122.0,water:170.2,superplasticizer:8.2,coarse_aggregate:1059.4,fine_aggregate:780.7,age:100.0], Property: [concrete_compressive_strength: 48.67]]
sample295: [Composition: [cement:168.9,blast_furnace_slag:42.2,fly_ash:124.3,water:158.3,superplasticizer:10.8,coarse_aggregate:1080.8,fine_aggregate:796.2,age:3.0], Property: [concrete_compressive_strength: 7.4]]
sample296: [Composition: [cement:168.9,blast_furnace_slag:42.2,fly_ash:124.3,water:158.3,superplasticizer:10.8,coarse_aggregate:1080.8,fine_aggregate:796.2,age:14.0], Property: [concrete_compressive_strength: 23.51]]
sample297: [Composition: [cement:168.9,blast_furnace_slag:42.2,fly_ash:124.3,water:158.3,superplasticizer:10.8,coarse_aggregate:1080.8,fine_aggregate:796.2,age:28.0], Property: [concrete_compressive_strength: 31.12]]
sample298: [Composition: [cement:168.9,blast_furnace_slag:42.2,fly_ash:124.3,water:158.3,superplasticizer:10.8,coarse_aggregate:1080.8,fine_aggregate:796.2,age:56.0], Property: [concrete_compressive_strength: 39.15]]
sample299: [Composition: [cement:168.9,blast_furnace_slag:42.2,fly_ash:124.3,water:158.3,superplasticizer:10.8,coarse_aggregate:1080.8,fine_aggregate:796.2,age:100.0], Property: [concrete_compressive_strength: 48.15]]
sample300: [Composition: [cement:290.4,blast_furnace_slag:0.0,fly_ash:96.2,water:168.1,superplasticizer:9.4,coarse_aggregate:961.2,fine_aggregate:865.0,age:3.0], Property: [concrete_compressive_strength: 22.5]]
sample301: [Composition: [cement:290.4,blast_furnace_slag:0.0,fly_ash:96.2,water:168.1,superplasticizer:9.4,coarse_aggregate:961.2,fine_aggregate:865.0,age:14.0], Property: [concrete_compressive_strength: 34.67]]
sample302: [Composition: [cement:290.4,blast_furnace_slag:0.0,fly_ash:96.2,water:168.1,superplasticizer:9.4,coarse_aggregate:961.2,fine_aggregate:865.0,age:28.0], Property: [concrete_compressive_strength: 34.74]]
sample303: [Composition: [cement:290.4,blast_furnace_slag:0.0,fly_ash:96.2,water:168.1,superplasticizer:9.4,coarse_aggregate:961.2,fine_aggregate:865.0,age:56.0], Property: [concrete_compressive_strength: 45.08]]
sample304: [Composition: [cement:290.4,blast_furnace_slag:0.0,fly_ash:96.2,water:168.1,superplasticizer:9.4,coarse_aggregate:961.2,fine_aggregate:865.0,age:100.0], Property: [concrete_compressive_strength: 48.97]]
sample305: [Composition: [cement:277.1,blast_furnace_slag:0.0,fly_ash:97.4,water:160.6,superplasticizer:11.8,coarse_aggregate:973.9,fine_aggregate:875.6,age:3.0], Property: [concrete_compressive_strength: 23.14]]
sample306: [Composition: [cement:277.1,blast_furnace_slag:0.0,fly_ash:97.4,water:160.6,superplasticizer:11.8,coarse_aggregate:973.9,fine_aggregate:875.6,age:14.0], Property: [concrete_compressive_strength: 41.89]]
sample307: [Composition: [cement:277.1,blast_furnace_slag:0.0,fly_ash:97.4,water:160.6,superplasticizer:11.8,coarse_aggregate:973.9,fine_aggregate:875.6,age:28.0], Property: [concrete_compressive_strength: 48.28]]
sample308: [Composition: [cement:277.1,blast_furnace_slag:0.0,fly_ash:97.4,water:160.6,superplasticizer:11.8,coarse_aggregate:973.9,fine_aggregate:875.6,age:56.0], Property: [concrete_compressive_strength: 51.04]]
sample309: [Composition: [cement:277.1,blast_furnace_slag:0.0,fly_ash:97.4,water:160.6,superplasticizer:11.8,coarse_aggregate:973.9,fine_aggregate:875.6,age:100.0], Property: [concrete_compressive_strength: 55.64]]
sample310: [Composition: [cement:295.7,blast_furnace_slag:0.0,fly_ash:95.6,water:171.5,superplasticizer:8.9,coarse_aggregate:955.1,fine_aggregate:859.2,age:3.0], Property: [concrete_compressive_strength: 22.95]]
sample311: [Composition: [cement:295.7,blast_furnace_slag:0.0,fly_ash:95.6,water:171.5,superplasticizer:8.9,coarse_aggregate:955.1,fine_aggregate:859.2,age:14.0], Property: [concrete_compressive_strength: 35.23]]
sample312: [Composition: [cement:295.7,blast_furnace_slag:0.0,fly_ash:95.6,water:171.5,superplasticizer:8.9,coarse_aggregate:955.1,fine_aggregate:859.2,age:28.0], Property: [concrete_compressive_strength: 39.94]]
sample313: [Composition: [cement:295.7,blast_furnace_slag:0.0,fly_ash:95.6,water:171.5,superplasticizer:8.9,coarse_aggregate:955.1,fine_aggregate:859.2,age:56.0], Property: [concrete_compressive_strength: 48.72]]
sample314: [Composition: [cement:295.7,blast_furnace_slag:0.0,fly_ash:95.6,water:171.5,superplasticizer:8.9,coarse_aggregate:955.1,fine_aggregate:859.2,age:100.0], Property: [concrete_compressive_strength: 52.04]]
sample315: [Composition: [cement:251.8,blast_furnace_slag:0.0,fly_ash:99.9,water:146.1,superplasticizer:12.4,coarse_aggregate:1006.0,fine_aggregate:899.8,age:3.0], Property: [concrete_compressive_strength: 21.02]]
sample316: [Composition: [cement:251.8,blast_furnace_slag:0.0,fly_ash:99.9,water:146.1,superplasticizer:12.4,coarse_aggregate:1006.0,fine_aggregate:899.8,age:14.0], Property: [concrete_compressive_strength: 33.36]]
sample317: [Composition: [cement:251.8,blast_furnace_slag:0.0,fly_ash:99.9,water:146.1,superplasticizer:12.4,coarse_aggregate:1006.0,fine_aggregate:899.8,age:28.0], Property: [concrete_compressive_strength: 33.94]]
sample318: [Composition: [cement:251.8,blast_furnace_slag:0.0,fly_ash:99.9,water:146.1,superplasticizer:12.4,coarse_aggregate:1006.0,fine_aggregate:899.8,age:56.0], Property: [concrete_compressive_strength: 44.14]]
sample319: [Composition: [cement:251.8,blast_furnace_slag:0.0,fly_ash:99.9,water:146.1,superplasticizer:12.4,coarse_aggregate:1006.0,fine_aggregate:899.8,age:100.0], Property: [concrete_compressive_strength: 45.37]]
sample320: [Composition: [cement:249.1,blast_furnace_slag:0.0,fly_ash:98.8,water:158.1,superplasticizer:12.8,coarse_aggregate:987.8,fine_aggregate:889.0,age:3.0], Property: [concrete_compressive_strength: 15.36]]
sample321: [Composition: [cement:249.1,blast_furnace_slag:0.0,fly_ash:98.8,water:158.1,superplasticizer:12.8,coarse_aggregate:987.8,fine_aggregate:889.0,age:14.0], Property: [concrete_compressive_strength: 28.68]]
sample322: [Composition: [cement:249.1,blast_furnace_slag:0.0,fly_ash:98.8,water:158.1,superplasticizer:12.8,coarse_aggregate:987.8,fine_aggregate:889.0,age:28.0], Property: [concrete_compressive_strength: 30.85]]
sample323: [Composition: [cement:249.1,blast_furnace_slag:0.0,fly_ash:98.8,water:158.1,superplasticizer:12.8,coarse_aggregate:987.8,fine_aggregate:889.0,age:56.0], Property: [concrete_compressive_strength: 42.03]]
sample324: [Composition: [cement:249.1,blast_furnace_slag:0.0,fly_ash:98.8,water:158.1,superplasticizer:12.8,coarse_aggregate:987.8,fine_aggregate:889.0,age:100.0], Property: [concrete_compressive_strength: 51.06]]
sample325: [Composition: [cement:252.3,blast_furnace_slag:0.0,fly_ash:98.8,water:146.3,superplasticizer:14.2,coarse_aggregate:987.8,fine_aggregate:889.0,age:3.0], Property: [concrete_compressive_strength: 21.78]]
sample326: [Composition: [cement:252.3,blast_furnace_slag:0.0,fly_ash:98.8,water:146.3,superplasticizer:14.2,coarse_aggregate:987.8,fine_aggregate:889.0,age:14.0], Property: [concrete_compressive_strength: 42.29]]
sample327: [Composition: [cement:252.3,blast_furnace_slag:0.0,fly_ash:98.8,water:146.3,superplasticizer:14.2,coarse_aggregate:987.8,fine_aggregate:889.0,age:28.0], Property: [concrete_compressive_strength: 50.6]]
sample328: [Composition: [cement:252.3,blast_furnace_slag:0.0,fly_ash:98.8,water:146.3,superplasticizer:14.2,coarse_aggregate:987.8,fine_aggregate:889.0,age:56.0], Property: [concrete_compressive_strength: 55.83]]
sample329: [Composition: [cement:252.3,blast_furnace_slag:0.0,fly_ash:98.8,water:146.3,superplasticizer:14.2,coarse_aggregate:987.8,fine_aggregate:889.0,age:100.0], Property: [concrete_compressive_strength: 60.95]]
sample330: [Composition: [cement:246.8,blast_furnace_slag:0.0,fly_ash:125.1,water:143.3,superplasticizer:12.0,coarse_aggregate:1086.8,fine_aggregate:800.9,age:3.0], Property: [concrete_compressive_strength: 23.52]]
sample331: [Composition: [cement:246.8,blast_furnace_slag:0.0,fly_ash:125.1,water:143.3,superplasticizer:12.0,coarse_aggregate:1086.8,fine_aggregate:800.9,age:14.0], Property: [concrete_compressive_strength: 42.22]]
sample332: [Composition: [cement:246.8,blast_furnace_slag:0.0,fly_ash:125.1,water:143.3,superplasticizer:12.0,coarse_aggregate:1086.8,fine_aggregate:800.9,age:28.0], Property: [concrete_compressive_strength: 52.5]]
sample333: [Composition: [cement:246.8,blast_furnace_slag:0.0,fly_ash:125.1,water:143.3,superplasticizer:12.0,coarse_aggregate:1086.8,fine_aggregate:800.9,age:56.0], Property: [concrete_compressive_strength: 60.32]]
sample334: [Composition: [cement:246.8,blast_furnace_slag:0.0,fly_ash:125.1,water:143.3,superplasticizer:12.0,coarse_aggregate:1086.8,fine_aggregate:800.9,age:100.0], Property: [concrete_compressive_strength: 66.42]]
sample335: [Composition: [cement:275.1,blast_furnace_slag:0.0,fly_ash:121.4,water:159.5,superplasticizer:9.9,coarse_aggregate:1053.6,fine_aggregate:777.5,age:3.0], Property: [concrete_compressive_strength: 23.8]]
sample336: [Composition: [cement:275.1,blast_furnace_slag:0.0,fly_ash:121.4,water:159.5,superplasticizer:9.9,coarse_aggregate:1053.6,fine_aggregate:777.5,age:14.0], Property: [concrete_compressive_strength: 38.77]]
sample337: [Composition: [cement:275.1,blast_furnace_slag:0.0,fly_ash:121.4,water:159.5,superplasticizer:9.9,coarse_aggregate:1053.6,fine_aggregate:777.5,age:28.0], Property: [concrete_compressive_strength: 51.33]]
sample338: [Composition: [cement:275.1,blast_furnace_slag:0.0,fly_ash:121.4,water:159.5,superplasticizer:9.9,coarse_aggregate:1053.6,fine_aggregate:777.5,age:56.0], Property: [concrete_compressive_strength: 56.85]]
sample339: [Composition: [cement:275.1,blast_furnace_slag:0.0,fly_ash:121.4,water:159.5,superplasticizer:9.9,coarse_aggregate:1053.6,fine_aggregate:777.5,age:100.0], Property: [concrete_compressive_strength: 58.61]]
sample340: [Composition: [cement:297.2,blast_furnace_slag:0.0,fly_ash:117.5,water:174.8,superplasticizer:9.5,coarse_aggregate:1022.8,fine_aggregate:753.5,age:3.0], Property: [concrete_compressive_strength: 21.91]]
sample341: [Composition: [cement:297.2,blast_furnace_slag:0.0,fly_ash:117.5,water:174.8,superplasticizer:9.5,coarse_aggregate:1022.8,fine_aggregate:753.5,age:14.0], Property: [concrete_compressive_strength: 36.99]]
sample342: [Composition: [cement:297.2,blast_furnace_slag:0.0,fly_ash:117.5,water:174.8,superplasticizer:9.5,coarse_aggregate:1022.8,fine_aggregate:753.5,age:28.0], Property: [concrete_compressive_strength: 47.4]]
sample343: [Composition: [cement:297.2,blast_furnace_slag:0.0,fly_ash:117.5,water:174.8,superplasticizer:9.5,coarse_aggregate:1022.8,fine_aggregate:753.5,age:56.0], Property: [concrete_compressive_strength: 51.96]]
sample344: [Composition: [cement:297.2,blast_furnace_slag:0.0,fly_ash:117.5,water:174.8,superplasticizer:9.5,coarse_aggregate:1022.8,fine_aggregate:753.5,age:100.0], Property: [concrete_compressive_strength: 56.74]]
sample345: [Composition: [cement:213.7,blast_furnace_slag:0.0,fly_ash:174.7,water:154.8,superplasticizer:10.2,coarse_aggregate:1053.5,fine_aggregate:776.4,age:3.0], Property: [concrete_compressive_strength: 17.57]]
sample346: [Composition: [cement:213.7,blast_furnace_slag:0.0,fly_ash:174.7,water:154.8,superplasticizer:10.2,coarse_aggregate:1053.5,fine_aggregate:776.4,age:14.0], Property: [concrete_compressive_strength: 33.73]]
sample347: [Composition: [cement:213.7,blast_furnace_slag:0.0,fly_ash:174.7,water:154.8,superplasticizer:10.2,coarse_aggregate:1053.5,fine_aggregate:776.4,age:28.0], Property: [concrete_compressive_strength: 40.15]]
sample348: [Composition: [cement:213.7,blast_furnace_slag:0.0,fly_ash:174.7,water:154.8,superplasticizer:10.2,coarse_aggregate:1053.5,fine_aggregate:776.4,age:56.0], Property: [concrete_compressive_strength: 46.64]]
sample349: [Composition: [cement:213.7,blast_furnace_slag:0.0,fly_ash:174.7,water:154.8,superplasticizer:10.2,coarse_aggregate:1053.5,fine_aggregate:776.4,age:100.0], Property: [concrete_compressive_strength: 50.08]]
sample350: [Composition: [cement:213.5,blast_furnace_slag:0.0,fly_ash:174.2,water:154.6,superplasticizer:11.7,coarse_aggregate:1052.3,fine_aggregate:775.5,age:3.0], Property: [concrete_compressive_strength: 17.37]]
sample351: [Composition: [cement:213.5,blast_furnace_slag:0.0,fly_ash:174.2,water:154.6,superplasticizer:11.7,coarse_aggregate:1052.3,fine_aggregate:775.5,age:14.0], Property: [concrete_compressive_strength: 33.7]]
sample352: [Composition: [cement:213.5,blast_furnace_slag:0.0,fly_ash:174.2,water:154.6,superplasticizer:11.7,coarse_aggregate:1052.3,fine_aggregate:775.5,age:28.0], Property: [concrete_compressive_strength: 45.94]]
sample353: [Composition: [cement:213.5,blast_furnace_slag:0.0,fly_ash:174.2,water:154.6,superplasticizer:11.7,coarse_aggregate:1052.3,fine_aggregate:775.5,age:56.0], Property: [concrete_compressive_strength: 51.43]]
sample354: [Composition: [cement:213.5,blast_furnace_slag:0.0,fly_ash:174.2,water:154.6,superplasticizer:11.7,coarse_aggregate:1052.3,fine_aggregate:775.5,age:100.0], Property: [concrete_compressive_strength: 59.3]]
sample355: [Composition: [cement:277.2,blast_furnace_slag:97.8,fly_ash:24.5,water:160.7,superplasticizer:11.2,coarse_aggregate:1061.7,fine_aggregate:782.5,age:3.0], Property: [concrete_compressive_strength: 30.45]]
sample356: [Composition: [cement:277.2,blast_furnace_slag:97.8,fly_ash:24.5,water:160.7,superplasticizer:11.2,coarse_aggregate:1061.7,fine_aggregate:782.5,age:14.0], Property: [concrete_compressive_strength: 47.71]]
sample357: [Composition: [cement:277.2,blast_furnace_slag:97.8,fly_ash:24.5,water:160.7,superplasticizer:11.2,coarse_aggregate:1061.7,fine_aggregate:782.5,age:28.0], Property: [concrete_compressive_strength: 63.14]]
sample358: [Composition: [cement:277.2,blast_furnace_slag:97.8,fly_ash:24.5,water:160.7,superplasticizer:11.2,coarse_aggregate:1061.7,fine_aggregate:782.5,age:56.0], Property: [concrete_compressive_strength: 66.82]]
sample359: [Composition: [cement:277.2,blast_furnace_slag:97.8,fly_ash:24.5,water:160.7,superplasticizer:11.2,coarse_aggregate:1061.7,fine_aggregate:782.5,age:100.0], Property: [concrete_compressive_strength: 66.95]]
sample360: [Composition: [cement:218.2,blast_furnace_slag:54.6,fly_ash:123.8,water:140.8,superplasticizer:11.9,coarse_aggregate:1075.7,fine_aggregate:792.7,age:3.0], Property: [concrete_compressive_strength: 27.42]]
sample361: [Composition: [cement:218.2,blast_furnace_slag:54.6,fly_ash:123.8,water:140.8,superplasticizer:11.9,coarse_aggregate:1075.7,fine_aggregate:792.7,age:14.0], Property: [concrete_compressive_strength: 35.96]]
sample362: [Composition: [cement:218.2,blast_furnace_slag:54.6,fly_ash:123.8,water:140.8,superplasticizer:11.9,coarse_aggregate:1075.7,fine_aggregate:792.7,age:28.0], Property: [concrete_compressive_strength: 55.51]]
sample363: [Composition: [cement:218.2,blast_furnace_slag:54.6,fly_ash:123.8,water:140.8,superplasticizer:11.9,coarse_aggregate:1075.7,fine_aggregate:792.7,age:56.0], Property: [concrete_compressive_strength: 61.99]]
sample364: [Composition: [cement:218.2,blast_furnace_slag:54.6,fly_ash:123.8,water:140.8,superplasticizer:11.9,coarse_aggregate:1075.7,fine_aggregate:792.7,age:100.0], Property: [concrete_compressive_strength: 63.53]]
sample365: [Composition: [cement:214.9,blast_furnace_slag:53.8,fly_ash:121.9,water:155.6,superplasticizer:9.6,coarse_aggregate:1014.3,fine_aggregate:780.6,age:3.0], Property: [concrete_compressive_strength: 18.02]]
sample366: [Composition: [cement:214.9,blast_furnace_slag:53.8,fly_ash:121.9,water:155.6,superplasticizer:9.6,coarse_aggregate:1014.3,fine_aggregate:780.6,age:14.0], Property: [concrete_compressive_strength: 38.6]]
sample367: [Composition: [cement:214.9,blast_furnace_slag:53.8,fly_ash:121.9,water:155.6,superplasticizer:9.6,coarse_aggregate:1014.3,fine_aggregate:780.6,age:28.0], Property: [concrete_compressive_strength: 52.2]]
sample368: [Composition: [cement:214.9,blast_furnace_slag:53.8,fly_ash:121.9,water:155.6,superplasticizer:9.6,coarse_aggregate:1014.3,fine_aggregate:780.6,age:56.0], Property: [concrete_compressive_strength: 53.96]]
sample369: [Composition: [cement:214.9,blast_furnace_slag:53.8,fly_ash:121.9,water:155.6,superplasticizer:9.6,coarse_aggregate:1014.3,fine_aggregate:780.6,age:100.0], Property: [concrete_compressive_strength: 56.63]]
sample370: [Composition: [cement:218.9,blast_furnace_slag:0.0,fly_ash:124.1,water:158.5,superplasticizer:11.3,coarse_aggregate:1078.7,fine_aggregate:794.9,age:3.0], Property: [concrete_compressive_strength: 15.34]]
sample371: [Composition: [cement:218.9,blast_furnace_slag:0.0,fly_ash:124.1,water:158.5,superplasticizer:11.3,coarse_aggregate:1078.7,fine_aggregate:794.9,age:14.0], Property: [concrete_compressive_strength: 26.05]]
sample372: [Composition: [cement:218.9,blast_furnace_slag:0.0,fly_ash:124.1,water:158.5,superplasticizer:11.3,coarse_aggregate:1078.7,fine_aggregate:794.9,age:28.0], Property: [concrete_compressive_strength: 30.22]]
sample373: [Composition: [cement:218.9,blast_furnace_slag:0.0,fly_ash:124.1,water:158.5,superplasticizer:11.3,coarse_aggregate:1078.7,fine_aggregate:794.9,age:56.0], Property: [concrete_compressive_strength: 37.27]]
