Repository: bjhtud/MTL_in_MAT

# MTL_in_MAT

## 多任务情况

UHPC为核心数据集
测试集划分有两种方式：
1. 单任务测试集：针对每个任务，划分出该任务没有缺失标签的样本中的一部分作为测试集
   - 训练阶段：分任务训练，与其他任务(标签)的样本进行合并，这样就得到了一个训练集，这个训练集中特征和标签还是有缺失的
   - 训练出的模型：
     - 输入：特征 + 其他任务的标签
     - 输出：当前任务的标签
   - 测试阶段：使用该任务的测试集进行评估
   - 问题是：测试集中没有其他任务的标签，怎么办？

2. 多任务测试集：划分出所有任务都没有缺失标签的样本作为测试集
    - 训练阶段：使用其他样本作为训练集，这些样本中有缺失标签和缺失特征
    - 训练出的模型：
      - 输入：特征
      - 输出：所有任务的标签
    - 测试阶段：使用多任务测试集进行评估
    - 这样就能利用多个任务之间的关系进行预测
    - 缺点是：测试集会比较小，并且只能评估那些没有缺失标签的样本

##

File: data_set/uci_concrete/concrete_data.txt (part 3 of 6)
sample1: [Composition: [cement:540.0,blast_furnace_slag:0.0,fly_ash:0.0,water:162.0,superplasticizer:2.5,coarse_aggregate:1040.0,fine_aggregate:676.0,age:28.0], Property: [concrete_compressive_strength: 79.99]]
sample374: [Composition: [cement:218.9,blast_furnace_slag:0.0,fly_ash:124.1,water:158.5,superplasticizer:11.3,coarse_aggregate:1078.7,fine_aggregate:794.9,age:100.0], Property: [concrete_compressive_strength: 46.23]]
sample375: [Composition: [cement:376.0,blast_furnace_slag:0.0,fly_ash:0.0,water:214.6,superplasticizer:0.0,coarse_aggregate:1003.5,fine_aggregate:762.4,age:3.0], Property: [concrete_compressive_strength: 16.28]]
sample376: [Composition: [cement:376.0,blast_furnace_slag:0.0,fly_ash:0.0,water:214.6,superplasticizer:0.0,coarse_aggregate:1003.5,fine_aggregate:762.4,age:14.0], Property: [concrete_compressive_strength: 25.62]]
sample377: [Composition: [cement:376.0,blast_furnace_slag:0.0,fly_ash:0.0,water:214.6,superplasticizer:0.0,coarse_aggregate:1003.5,fine_aggregate:762.4,age:28.0], Property: [concrete_compressive_strength: 31.97]]
sample378: [Composition: [cement:376.0,blast_furnace_slag:0.0,fly_ash:0.0,water:214.6,superplasticizer:0.0,coarse_aggregate:1003.5,fine_aggregate:762.4,age:56.0], Property: [concrete_compressive_strength: 36.3]]
sample379: [Composition: [cement:376.0,blast_furnace_slag:0.0,fly_ash:0.0,water:214.6,superplasticizer:0.0,coarse_aggregate:1003.5,fine_aggregate:762.4,age:100.0], Property: [concrete_compressive_strength: 43.06]]
sample380: [Composition: [cement:500.0,blast_furnace_slag:0.0,fly_ash:0.0,water:140.0,superplasticizer:4.0,coarse_aggregate:966.0,fine_aggregate:853.0,age:28.0], Property: [concrete_compressive_strength: 67.57]]
sample381: [Composition: [cement:475.0,blast_furnace_slag:0.0,fly_ash:59.0,water:142.0,superplasticizer:1.9,coarse_aggregate:1098.0,fine_aggregate:641.0,age:28.0], Property: [concrete_compressive_strength: 57.23]]
sample382: [Composition: [cement:315.0,blast_furnace_slag:137.0,fly_ash:0.0,water:145.0,superplasticizer:5.9,coarse_aggregate:1130.0,fine_aggregate:745.0,age:28.0], Property: [concrete_compressive_strength: 81.75]]
sample383: [Composition: [cement:505.0,blast_furnace_slag:0.0,fly_ash:60.0,water:195.0,superplasticizer:0.0,coarse_aggregate:1030.0,fine_aggregate:630.0,age:28.0], Property: [concrete_compressive_strength: 64.02]]
sample384: [Composition: [cement:451.0,blast_furnace_slag:0.0,fly_ash:0.0,water:165.0,superplasticizer:11.3,coarse_aggregate:1030.0,fine_aggregate:745.0,age:28.0], Property: [concrete_compressive_strength: 78.8]]
sample385: [Composition: [cement:516.0,blast_furnace_slag:0.0,fly_ash:0.0,water:162.0,superplasticizer:8.2,coarse_aggregate:801.0,fine_aggregate:802.0,age:28.0], Property: [concrete_compressive_strength: 41.37]]
sample386: [Composition: [cement:520.0,blast_furnace_slag:0.0,fly_ash:0.0,water:170.0,superplasticizer:5.2,coarse_aggregate:855.0,fine_aggregate:855.0,age:28.0], Property: [concrete_compressive_strength: 60.28]]
sample387: [Composition: [cement:528.0,blast_furnace_slag:0.0,fly_ash:0.0,water:185.0,superplasticizer:6.9,coarse_aggregate:920.0,fine_aggregate:720.0,age:28.0], Property: [concrete_compressive_strength: 56.83]]
sample388: [Composition: [cement:520.0,blast_furnace_slag:0.0,fly_ash:0.0,water:175.0,superplasticizer:5.2,coarse_aggregate:870.0,fine_aggregate:805.0,age:28.0], Property: [concrete_compressive_strength: 51.02]]
sample389: [Composition: [cement:385.0,blast_furnace_slag:0.0,fly_ash:136.0,water:158.0,superplasticizer:20.0,coarse_aggregate:903.0,fine_aggregate:768.0,age:28.0], Property: [concrete_compressive_strength: 55.55]]
sample390: [Composition: [cement:500.1,blast_furnace_slag:0.0,fly_ash:0.0,water:200.0,superplasticizer:3.0,coarse_aggregate:1124.4,fine_aggregate:613.2,age:28.0], Property: [concrete_compressive_strength: 44.13]]
sample391: [Composition: [cement:450.1,blast_furnace_slag:50.0,fly_ash:0.0,water:200.0,superplasticizer:3.0,coarse_aggregate:1124.4,fine_aggregate:613.2,age:28.0], Property: [concrete_compressive_strength: 39.38]]
sample392: [Composition: [cement:397.0,blast_furnace_slag:17.2,fly_ash:158.0,water:167.0,superplasticizer:20.8,coarse_aggregate:967.0,fine_aggregate:633.0,age:28.0], Property: [concrete_compressive_strength: 55.65]]
sample393: [Composition: [cement:333.0,blast_furnace_slag:17.5,fly_ash:163.0,water:167.0,superplasticizer:17.9,coarse_aggregate:996.0,fine_aggregate:652.0,age:28.0], Property: [concrete_compressive_strength: 47.28]]
sample394: [Composition: [cement:334.0,blast_furnace_slag:17.6,fly_ash:158.0,water:189.0,superplasticizer:15.3,coarse_aggregate:967.0,fine_aggregate:633.0,age:28.0], Property: [concrete_compressive_strength: 44.33]]
sample395: [Composition: [cement:405.0,blast_furnace_slag:0.0,fly_ash:0.0,water:175.0,superplasticizer:0.0,coarse_aggregate:1120.0,fine_aggregate:695.0,age:28.0], Property: [concrete_compressive_strength: 52.3]]
sample396: [Composition: [cement:200.0,blast_furnace_slag:200.0,fly_ash:0.0,water:190.0,superplasticizer:0.0,coarse_aggregate:1145.0,fine_aggregate:660.0,age:28.0], Property: [concrete_compressive_strength: 49.25]]
sample397: [Composition: [cement:516.0,blast_furnace_slag:0.0,fly_ash:0.0,water:162.0,superplasticizer:8.3,coarse_aggregate:801.0,fine_aggregate:802.0,age:28.0], Property: [concrete_compressive_strength: 41.37]]
sample398: [Composition: [cement:145.0,blast_furnace_slag:116.0,fly_ash:119.0,water:184.0,superplasticizer:5.7,coarse_aggregate:833.0,fine_aggregate:880.0,age:28.0], Property: [concrete_compressive_strength: 29.16]]
sample399: [Composition: [cement:160.0,blast_furnace_slag:128.0,fly_ash:122.0,water:182.0,superplasticizer:6.4,coarse_aggregate:824.0,fine_aggregate:879.0,age:28.0], Property: [concrete_compressive_strength: 39.4]]
sample400: [Composition: [cement:234.0,blast_furnace_slag:156.0,fly_ash:0.0,water:189.0,superplasticizer:5.9,coarse_aggregate:981.0,fine_aggregate:760.0,age:28.0], Property: [concrete_compressive_strength: 39.3]]
sample401: [Composition: [cement:250.0,blast_furnace_slag:180.0,fly_ash:95.0,water:159.0,superplasticizer:9.5,coarse_aggregate:860.0,fine_aggregate:800.0,age:28.0], Property: [concrete_compressive_strength: 67.87]]
sample402: [Composition: [cement:475.0,blast_furnace_slag:0.0,fly_ash:0.0,water:162.0,superplasticizer:9.5,coarse_aggregate:1044.0,fine_aggregate:662.0,age:28.0], Property: [concrete_compressive_strength: 58.52]]
sample403: [Composition: [cement:285.0,blast_furnace_slag:190.0,fly_ash:0.0,water:163.0,superplasticizer:7.6,coarse_aggregate:1031.0,fine_aggregate:685.0,age:28.0], Property: [concrete_compressive_strength: 53.58]]
sample404: [Composition: [cement:356.0,blast_furnace_slag:119.0,fly_ash:0.0,water:160.0,superplasticizer:9.0,coarse_aggregate:1061.0,fine_aggregate:657.0,age:28.0], Property: [concrete_compressive_strength: 59.0]]
sample405: [Composition: [cement:275.0,blast_furnace_slag:180.0,fly_ash:120.0,water:162.0,superplasticizer:10.4,coarse_aggregate:830.0,fine_aggregate:765.0,age:28.0], Property: [concrete_compressive_strength: 76.24]]
sample406: [Composition: [cement:500.0,blast_furnace_slag:0.0,fly_ash:0.0,water:151.0,superplasticizer:9.0,coarse_aggregate:1033.0,fine_aggregate:655.0,age:28.0], Property: [concrete_compressive_strength: 69.84]]
sample407: [Composition: [cement:165.0,blast_furnace_slag:0.0,fly_ash:143.6,water:163.8,superplasticizer:0.0,coarse_aggregate:1005.6,fine_aggregate:900.9,age:3.0], Property: [concrete_compressive_strength: 14.4]]
sample408: [Composition: [cement:165.0,blast_furnace_slag:128.5,fly_ash:132.1,water:175.1,superplasticizer:8.1,coarse_aggregate:1005.8,fine_aggregate:746.6,age:3.0], Property: [concrete_compressive_strength: 19.42]]
sample409: [Composition: [cement:178.0,blast_furnace_slag:129.8,fly_ash:118.6,water:179.9,superplasticizer:3.6,coarse_aggregate:1007.3,fine_aggregate:746.8,age:3.0], Property: [concrete_compressive_strength: 20.73]]
sample410: [Composition: [cement:167.4,blast_furnace_slag:129.9,fly_ash:128.6,water:175.5,superplasticizer:7.8,coarse_aggregate:1006.3,fine_aggregate:746.6,age:3.0], Property: [concrete_compressive_strength: 14.94]]
sample411: [Composition: [cement:172.4,blast_furnace_slag:13.6,fly_ash:172.4,water:156.8,superplasticizer:4.1,coarse_aggregate:1006.3,fine_aggregate:856.4,age:3.0], Property: [concrete_compressive_strength: 21.29]]
sample412: [Composition: [cement:173.5,blast_furnace_slag:50.1,fly_ash:173.5,water:164.8,superplasticizer:6.5,coarse_aggregate:1006.2,fine_aggregate:793.5,age:3.0], Property: [concrete_compressive_strength: 23.08]]
sample413: [Composition: [cement:167.0,blast_furnace_slag:75.4,fly_ash:167.0,water:164.0,superplasticizer:7.9,coarse_aggregate:1007.3,fine_aggregate:770.1,age:3.0], Property: [concrete_compressive_strength: 15.52]]
sample414: [Composition: [cement:173.8,blast_furnace_slag:93.4,fly_ash:159.9,water:172.3,superplasticizer:9.7,coarse_aggregate:1007.2,fine_aggregate:746.6,age:3.0], Property: [concrete_compressive_strength: 15.82]]
sample415: [Composition: [cement:190.3,blast_furnace_slag:0.0,fly_ash:125.2,water:166.6,superplasticizer:9.9,coarse_aggregate:1079.0,fine_aggregate:798.9,age:3.0], Property: [concrete_compressive_strength: 12.55]]
sample416: [Composition: [cement:250.0,blast_furnace_slag:0.0,fly_ash:95.7,water:191.8,superplasticizer:5.3,coarse_aggregate:948.9,fine_aggregate:857.2,age:3.0], Property: [concrete_compressive_strength: 8.49]]
sample417: [Composition: [cement:213.5,blast_furnace_slag:0.0,fly_ash:174.2,water:159.2,superplasticizer:11.7,coarse_aggregate:1043.6,fine_aggregate:771.9,age:3.0], Property: [concrete_compressive_strength: 15.61]]
sample418: [Composition: [cement:194.7,blast_furnace_slag:0.0,fly_ash:100.5,water:170.2,superplasticizer:7.5,coarse_aggregate:998.0,fine_aggregate:901.8,age:3.0], Property: [concrete_compressive_strength: 12.18]]
sample419: [Composition: [cement:251.4,blast_furnace_slag:0.0,fly_ash:118.3,water:192.9,superplasticizer:5.8,coarse_aggregate:1043.6,fine_aggregate:754.3,age:3.0], Property: [concrete_compressive_strength: 11.98]]
sample420: [Composition: [cement:165.0,blast_furnace_slag:0.0,fly_ash:143.6,water:163.8,superplasticizer:0.0,coarse_aggregate:1005.6,fine_aggregate:900.9,age:14.0], Property: [concrete_compressive_strength: 16.88]]
sample421: [Composition: [cement:165.0,blast_furnace_slag:128.5,fly_ash:132.1,water:175.1,superplasticizer:8.1,coarse_aggregate:1005.8,fine_aggregate:746.6,age:14.0], Property: [concrete_compressive_strength: 33.09]]
sample422: [Composition: [cement:178.0,blast_furnace_slag:129.8,fly_ash:118.6,water:179.9,superplasticizer:3.6,coarse_aggregate:1007.3,fine_aggregate:746.8,age:14.0], Property: [concrete_compressive_strength: 34.24]]
sample423: [Composition: [cement:167.4,blast_furnace_slag:129.9,fly_ash:128.6,water:175.5,superplasticizer:7.8,coarse_aggregate:1006.3,fine_aggregate:746.6,age:14.0], Property: [concrete_compressive_strength: 31.81]]
sample424: [Composition: [cement:172.4,blast_furnace_slag:13.6,fly_ash:172.4,water:156.8,superplasticizer:4.1,coarse_aggregate:1006.3,fine_aggregate:856.4,age:14.0], Property: [concrete_compressive_strength: 29.75]]
sample425: [Composition: [cement:173.5,blast_furnace_slag:50.1,fly_ash:173.5,water:164.8,superplasticizer:6.5,coarse_aggregate:1006.2,fine_aggregate:793.5,age:14.0], Property: [concrete_compressive_strength: 33.01]]
sample426: [Composition: [cement:167.0,blast_furnace_slag:75.4,fly_ash:167.0,water:164.0,superplasticizer:7.9,coarse_aggregate:1007.3,fine_aggregate:770.1,age:14.0], Property: [concrete_compressive_strength: 32.9]]
sample427: [Composition: [cement:173.8,blast_furnace_slag:93.4,fly_ash:159.9,water:172.3,superplasticizer:9.7,coarse_aggregate:1007.2,fine_aggregate:746.6,age:14.0], Property: [concrete_compressive_strength: 29.55]]
sample428: [Composition: [cement:190.3,blast_furnace_slag:0.0,fly_ash:125.2,water:166.6,superplasticizer:9.9,coarse_aggregate:1079.0,fine_aggregate:798.9,age:14.0], Property: [concrete_compressive_strength: 19.42]]
sample429: [Composition: [cement:250.0,blast_furnace_slag:0.0,fly_ash:95.7,water:191.8,superplasticizer:5.3,coarse_aggregate:948.9,fine_aggregate:857.2,age:14.0], Property: [concrete_compressive_strength: 24.66]]
sample430: [Composition: [cement:213.5,blast_furnace_slag:0.0,fly_ash:174.2,water:159.2,superplasticizer:11.7,coarse_aggregate:1043.6,fine_aggregate:771.9,age:14.0], Property: [concrete_compressive_strength: 29.59]]
sample431: [Composition: [cement:194.7,blast_furnace_slag:0.0,fly_ash:100.5,water:170.2,superplasticizer:7.5,coarse_aggregate:998.0,fine_aggregate:901.8,age:14.0], Property: [concrete_compressive_strength: 24.28]]
sample432: [Composition: [cement:251.4,blast_furnace_slag:0.0,fly_ash:118.3,water:192.9,superplasticizer:5.8,coarse_aggregate:1043.6,fine_aggregate:754.3,age:14.0], Property: [concrete_compressive_strength: 20.73]]
sample433: [Composition: [cement:165.0,blast_furnace_slag:0.0,fly_ash:143.6,water:163.8,superplasticizer:0.0,coarse_aggregate:1005.6,fine_aggregate:900.9,age:28.0], Property: [concrete_compressive_strength: 26.2]]
sample434: [Composition: [cement:165.0,blast_furnace_slag:128.5,fly_ash:132.1,water:175.1,superplasticizer:8.1,coarse_aggregate:1005.8,fine_aggregate:746.6,age:28.0], Property: [concrete_compressive_strength: 46.39]]
sample435: [Composition: [cement:178.0,blast_furnace_slag:129.8,fly_ash:118.6,water:179.9,superplasticizer:3.6,coarse_aggregate:1007.3,fine_aggregate:746.8,age:28.0], Property: [concrete_compressive_strength: 39.16]]
sample436: [Composition: [cement:167.4,blast_furnace_slag:129.9,fly_ash:128.6,water:175.5,superplasticizer:7.8,coarse_aggregate:1006.3,fine_aggregate:746.6,age:28.0], Property: [concrete_compressive_strength: 41.2]]
sample437: [Composition: [cement:172.4,blast_furnace_slag:13.6,fly_ash:172.4,water:156.8,superplasticizer:4.1,coarse_aggregate:1006.3,fine_aggregate:856.4,age:28.0], Property: [concrete_compressive_strength: 33.69]]
sample438: [Composition: [cement:173.5,blast_furnace_slag:50.1,fly_ash:173.5,water:164.8,superplasticizer:6.5,coarse_aggregate:1006.2,fine_aggregate:793.5,age:28.0], Property: [concrete_compressive_strength: 38.2]]
sample439: [Composition: [cement:167.0,blast_furnace_slag:75.4,fly_ash:167.0,water:164.0,superplasticizer:7.9,coarse_aggregate:1007.3,fine_aggregate:770.1,age:28.0], Property: [concrete_compressive_strength: 41.41]]
sample440: [Composition: [cement:173.8,blast_furnace_slag:93.4,fly_ash:159.9,water:172.3,superplasticizer:9.7,coarse_aggregate:1007.2,fine_aggregate:746.6,age:28.0], Property: [concrete_compressive_strength: 37.81]]
sample441: [Composition: [cement:190.3,blast_furnace_slag:0.0,fly_ash:125.2,water:166.6,superplasticizer:9.9,coarse_aggregate:1079.0,fine_aggregate:798.9,age:28.0], Property: [concrete_compressive_strength: 24.85]]
sample442: [Composition: [cement:250.0,blast_furnace_slag:0.0,fly_ash:95.7,water:191.8,superplasticizer:5.3,coarse_aggregate:948.9,fine_aggregate:857.2,age:28.0], Property: [concrete_compressive_strength: 27.22]]
sample443: [Composition: [cement:213.5,blast_furnace_slag:0.0,fly_ash:174.2,water:159.2,superplasticizer:11.7,coarse_aggregate:1043.6,fine_aggregate:771.9,age:28.0], Property: [concrete_compressive_strength: 44.64]]
sample444: [Composition: [cement:194.7,blast_furnace_slag:0.0,fly_ash:100.5,water:170.2,superplasticizer:7.5,coarse_aggregate:998.0,fine_aggregate:901.8,age:28.0], Property: [concrete_compressive_strength: 37.27]]
sample445: [Composition: [cement:251.4,blast_furnace_slag:0.0,fly_ash:118.3,water:192.9,superplasticizer:5.8,coarse_aggregate:1043.6,fine_aggregate:754.3,age:28.0], Property: [concrete_compressive_strength: 33.27]]
sample446: [Composition: [cement:165.0,blast_furnace_slag:0.0,fly_ash:143.6,water:163.8,superplasticizer:0.0,coarse_aggregate:1005.6,fine_aggregate:900.9,age:56.0], Property: [concrete_compressive_strength: 36.56]]
sample447: [Composition: [cement:165.0,blast_furnace_slag:128.5,fly_ash:132.1,water:175.1,superplasticizer:8.1,coarse_aggregate:1005.8,fine_aggregate:746.6,age:56.0], Property: [concrete_compressive_strength: 53.72]]
sample448: [Composition: [cement:178.0,blast_furnace_slag:129.8,fly_ash:118.6,water:179.9,superplasticizer:3.6,coarse_aggregate:1007.3,fine_aggregate:746.8,age:56.0], Property: [concrete_compressive_strength: 48.59]]
sample449: [Composition: [cement:167.4,blast_furnace_slag:129.9,fly_ash:128.6,water:175.5,superplasticizer:7.8,coarse_aggregate:1006.3,fine_aggregate:746.6,age:56.0], Property: [concrete_compressive_strength: 51.72]]
sample450: [Composition: [cement:172.4,blast_furnace_slag:13.6,fly_ash:172.4,water:156.8,superplasticizer:4.1,coarse_aggregate:1006.3,fine_aggregate:856.4,age:56.0], Property: [concrete_compressive_strength: 35.85]]
sample451: [Composition: [cement:173.5,blast_furnace_slag:50.1,fly_ash:173.5,water:164.8,superplasticizer:6.5,coarse_aggregate:1006.2,fine_aggregate:793.5,age:56.0], Property: [concrete_compressive_strength: 53.77]]
sample452: [Composition: [cement:167.0,blast_furnace_slag:75.4,fly_ash:167.0,water:164.0,superplasticizer:7.9,coarse_aggregate:1007.3,fine_aggregate:770.1,age:56.0], Property: [concrete_compressive_strength: 53.46]]
sample453: [Composition: [cement:173.8,blast_furnace_slag:93.4,fly_ash:159.9,water:172.3,superplasticizer:9.7,coarse_aggregate:1007.2,fine_aggregate:746.6,age:56.0], Property: [concrete_compressive_strength: 48.99]]
sample454: [Composition: [cement:190.3,blast_furnace_slag:0.0,fly_ash:125.2,water:166.6,superplasticizer:9.9,coarse_aggregate:1079.0,fine_aggregate:798.9,age:56.0], Property: [concrete_compressive_strength: 31.72]]
sample455: [Composition: [cement:250.0,blast_furnace_slag:0.0,fly_ash:95.7,water:191.8,superplasticizer:5.3,coarse_aggregate:948.9,fine_aggregate:857.2,age:56.0], Property: [concrete_compressive_strength: 39.64]]
sample456: [Composition: [cement:213.5,blast_furnace_slag:0.0,fly_ash:174.2,water:159.2,superplasticizer:11.7,coarse_aggregate:1043.6,fine_aggregate:771.9,age:56.0], Property: [concrete_compressive_strength: 51.26]]
sample457: [Composition: [cement:194.7,blast_furnace_slag:0.0,fly_ash:100.5,water:170.2,superplasticizer:7.5,coarse_aggregate:998.0,fine_aggregate:901.8,age:56.0], Property: [concrete_compressive_strength: 43.39]]
sample458: [Composition: [cement:251.4,blast_furnace_slag:0.0,fly_ash:118.3,water:192.9,superplasticizer:5.8,coarse_aggregate:1043.6,fine_aggregate:754.3,age:56.0], Property: [concrete_compressive_strength: 39.27]]
sample459: [Composition: [cement:165.0,blast_furnace_slag:0.0,fly_ash:143.6,water:163.8,superplasticizer:0.0,coarse_aggregate:1005.6,fine_aggregate:900.9,age:100.0], Property: [concrete_compressive_strength: 37.96]]
sample460: [Composition: [cement:165.0,blast_furnace_slag:128.5,fly_ash:132.1,water:175.1,superplasticizer:8.1,coarse_aggregate:1005.8,fine_aggregate:746.6,age:100.0], Property: [concrete_compressive_strength: 55.02]]
sample461: [Composition: [cement:178.0,blast_furnace_slag:129.8,fly_ash:118.6,water:179.9,superplasticizer:3.6,coarse_aggregate:1007.3,fine_aggregate:746.8,age:100.0], Property: [concrete_compressive_strength: 49.99]]
sample462: [Composition: [cement:167.4,blast_furnace_slag:129.9,fly_ash:128.6,water:175.5,superplasticizer:7.8,coarse_aggregate:1006.3,fine_aggregate:746.6,age:100.0], Property: [concrete_compressive_strength: 53.66]]
sample463: [Composition: [cement:172.4,blast_furnace_slag:13.6,fly_ash:172.4,water:156.8,superplasticizer:4.1,coarse_aggregate:1006.3,fine_aggregate:856.4,age:100.0], Property: [concrete_compressive_strength: 37.68]]
sample464: [Composition: [cement:173.5,blast_furnace_slag:50.1,fly_ash:173.5,water:164.8,superplasticizer:6.5,coarse_aggregate:1006.2,fine_aggregate:793.5,age:100.0], Property: [concrete_compressive_strength: 56.06]]
sample465: [Composition: [cement:167.0,blast_furnace_slag:75.4,fly_ash:167.0,water:164.0,superplasticizer:7.9,coarse_aggregate:1007.3,fine_aggregate:770.1,age:100.0], Property: [concrete_compressive_strength: 56.81]]
sample466: [Composition: [cement:173.8,blast_furnace_slag:93.4,fly_ash:159.9,water:172.3,superplasticizer:9.7,coarse_aggregate:1007.2,fine_aggregate:746.6,age:100.0], Property: [concrete_compressive_strength: 50.94]]
sample467: [Composition: [cement:190.3,blast_furnace_slag:0.0,fly_ash:125.2,water:166.6,superplasticizer:9.9,coarse_aggregate:1079.0,fine_aggregate:798.9,age:100.0], Property: [concrete_compressive_strength: 33.56]]
sample468: [Composition: [cement:250.0,blast_furnace_slag:0.0,fly_ash:95.7,water:191.8,superplasticizer:5.3,coarse_aggregate:948.9,fine_aggregate:857.2,age:100.0], Property: [concrete_compressive_strength: 41.16]]
sample469: [Composition: [cement:213.5,blast_furnace_slag:0.0,fly_ash:174.2,water:159.2,superplasticizer:11.7,coarse_aggregate:1043.6,fine_aggregate:771.9,age:100.0], Property: [concrete_compressive_strength: 52.96]]
sample470: [Composition: [cement:194.7,blast_furnace_slag:0.0,fly_ash:100.5,water:170.2,superplasticizer:7.5,coarse_aggregate:998.0,fine_aggregate:901.8,age:100.0], Property: [concrete_compressive_strength: 44.28]]
sample471: [Composition: [cement:251.4,blast_furnace_slag:0.0,fly_ash:118.3,water:192.9,superplasticizer:5.8,coarse_aggregate:1043.6,fine_aggregate:754.3,age:100.0], Property: [concrete_compressive_strength: 40.15]]
sample472: [Composition: [cement:446.0,blast_furnace_slag:24.0,fly_ash:79.0,water:162.0,superplasticizer:11.6,coarse_aggregate:967.0,fine_aggregate:712.0,age:28.0], Property: [concrete_compressive_strength: 57.03]]
sample473: [Composition: [cement:446.0,blast_furnace_slag:24.0,fly_ash:79.0,water:162.0,superplasticizer:11.6,coarse_aggregate:967.0,fine_aggregate:712.0,age:28.0], Property: [concrete_compressive_strength: 44.42]]
sample474: [Composition: [cement:446.0,blast_furnace_slag:24.0,fly_ash:79.0,water:162.0,superplasticizer:11.6,coarse_aggregate:967.0,fine_aggregate:712.0,age:28.0], Property: [concrete_compressive_strength: 51.02]]
sample475: [Composition: [cement:446.0,blast_furnace_slag:24.0,fly_ash:79.0,water:162.0,superplasticizer:10.3,coarse_aggregate:967.0,fine_aggregate:712.0,age:28.0], Property: [concrete_compressive_strength: 53.39]]
sample476: [Composition: [cement:446.0,blast_furnace_slag:24.0,fly_ash:79.0,water:162.0,superplasticizer:11.6,coarse_aggregate:967.0,fine_aggregate:712.0,age:3.0], Property: [concrete_compressive_strength: 35.36]]
sample477: [Composition: [cement:446.0,blast_furnace_slag:24.0,fly_ash:79.0,water:162.0,superplasticizer:11.6,coarse_aggregate:967.0,fine_aggregate:712.0,age:3.0], Property: [concrete_compressive_strength: 25.02]]
sample478: [Composition: [cement:446.0,blast_furnace_slag:24.0,fly_ash:79.0,water:162.0,superplasticizer:11.6,coarse_aggregate:967.0,fine_aggregate:712.0,age:3.0], Property: [concrete_compressive_strength: 23.35]]
sample479: [Composition: [cement:446.0,blast_furnace_slag:24.0,fly_ash:79.0,water:162.0,superplasticizer:11.6,coarse_aggregate:967.0,fine_aggregate:712.0,age:7.0], Property: [concrete_compressive_strength: 52.01]]
sample480: [Composition: [cement:446.0,blast_furnace_slag:24.0,fly_ash:79.0,water:162.0,superplasticizer:11.6,coarse_aggregate:967.0,fine_aggregate:712.0,age:7.0], Property: [concrete_compressive_strength: 38.02]]
sample481: [Composition: [cement:446.0,blast_furnace_slag:24.0,fly_ash:79.0,water:162.0,superplasticizer:11.6,coarse_aggregate:967.0,fine_aggregate:712.0,age:7.0], Property: [concrete_compressive_strength: 39.3]]
sample482: [Composition: [cement:446.0,blast_furnace_slag:24.0,fly_ash:79.0,water:162.0,superplasticizer:11.6,coarse_aggregate:967.0,fine_aggregate:712.0,age:56.0], Property: [concrete_compressive_strength: 61.07]]
sample483: [Composition: [cement:446.0,blast_furnace_slag:24.0,fly_ash:79.0,water:162.0,superplasticizer:11.6,coarse_aggregate:967.0,fine_aggregate:712.0,age:56.0], Property: [concrete_compressive_strength: 56.14]]
sample484: [Composition: [cement:446.0,blast_furnace_slag:24.0,fly_ash:79.0,water:162.0,superplasticizer:11.6,coarse_aggregate:967.0,fine_aggregate:712.0,age:56.0], Property: [concrete_compressive_strength: 55.25]]
sample485: [Composition: [cement:446.0,blast_furnace_slag:24.0,fly_ash:79.0,water:162.0,superplasticizer:10.3,coarse_aggregate:967.0,fine_aggregate:712.0,age:56.0], Property: [concrete_compressive_strength: 54.77]]
sample486: [Composition: [cement:387.0,blast_furnace_slag:20.0,fly_ash:94.0,water:157.0,superplasticizer:14.3,coarse_aggregate:938.0,fine_aggregate:845.0,age:28.0], Property: [concrete_compressive_strength: 50.24]]
sample487: [Composition: [cement:387.0,blast_furnace_slag:20.0,fly_ash:94.0,water:157.0,superplasticizer:13.9,coarse_aggregate:938.0,fine_aggregate:845.0,age:28.0], Property: [concrete_compressive_strength: 46.68]]
sample488: [Composition: [cement:387.0,blast_furnace_slag:20.0,fly_ash:94.0,water:157.0,superplasticizer:11.6,coarse_aggregate:938.0,fine_aggregate:845.0,age:28.0], Property: [concrete_compressive_strength: 46.68]]
sample489: [Composition: [cement:387.0,blast_furnace_slag:20.0,fly_ash:94.0,water:157.0,superplasticizer:14.3,coarse_aggregate:938.0,fine_aggregate:845.0,age:3.0], Property: [concrete_compressive_strength: 22.75]]
sample490: [Composition: [cement:387.0,blast_furnace_slag:20.0,fly_ash:94.0,water:157.0,superplasticizer:13.9,coarse_aggregate:938.0,fine_aggregate:845.0,age:3.0], Property: [concrete_compressive_strength: 25.51]]
sample491: [Composition: [cement:387.0,blast_furnace_slag:20.0,fly_ash:94.0,water:157.0,superplasticizer:11.6,coarse_aggregate:938.0,fine_aggregate:845.0,age:3.0], Property: [concrete_compressive_strength: 34.77]]
sample492: [Composition: [cement:387.0,blast_furnace_slag:20.0,fly_ash:94.0,water:157.0,superplasticizer:14.3,coarse_aggregate:938.0,fine_aggregate:845.0,age:7.0], Property: [concrete_compressive_strength: 36.84]]
sample493: [Composition: [cement:387.0,blast_furnace_slag:20.0,fly_ash:94.0,water:157.0,superplasticizer:13.9,coarse_aggregate:938.0,fine_aggregate:845.0,age:7.0], Property: [concrete_compressive_strength: 45.9]]
sample494: [Composition: [cement:387.0,blast_furnace_slag:20.0,fly_ash:94.0,water:157.0,superplasticizer:11.6,coarse_aggregate:938.0,fine_aggregate:845.0,age:7.0], Property: [concrete_compressive_strength: 41.67]]
sample495: [Composition: [cement:387.0,blast_furnace_slag:20.0,fly_ash:94.0,water:157.0,superplasticizer:14.3,coarse_aggregate:938.0,fine_aggregate:845.0,age:56.0], Property: [concrete_compressive_strength: 56.34]]
sample496: [Composition: [cement:387.0,blast_furnace_slag:20.0,fly_ash:94.0,water:157.0,superplasticizer:13.9,coarse_aggregate:938.0,fine_aggregate:845.0,age:56.0], Property: [concrete_compressive_strength: 47.97]]
sample497: [Composition: [cement:387.0,blast_furnace_slag:20.0,fly_ash:94.0,water:157.0,superplasticizer:11.6,coarse_aggregate:938.0,fine_aggregate:845.0,age:56.0], Property: [concrete_compressive_strength: 61.46]]
sample498: [Composition: [cement:355.0,blast_furnace_slag:19.0,fly_ash:97.0,water:145.0,superplasticizer:13.1,coarse_aggregate:967.0,fine_aggregate:871.0,age:28.0], Property: [concrete_compressive_strength: 44.03]]
sample499: [Composition: [cement:355.0,blast_furnace_slag:19.0,fly_ash:97.0,water:145.0,superplasticizer:12.3,coarse_aggregate:967.0,fine_aggregate:871.0,age:28.0], Property: [concrete_compressive_strength: 55.45]]
sample500: [Composition: [cement:491.0,blast_furnace_slag:26.0,fly_ash:123.0,water:210.0,superplasticizer:3.9,coarse_aggregate:882.0,fine_aggregate:699.0,age:28.0], Property: [concrete_compressive_strength: 55.55]]
sample501: [Composition: [cement:491.0,blast_furnace_slag:26.0,fly_ash:123.0,water:201.0,superplasticizer:3.9,coarse_aggregate:822.0,fine_aggregate:699.0,age:28.0], Property: [concrete_compressive_strength: 57.92]]
sample502: [Composition: [cement:491.0,blast_furnace_slag:26.0,fly_ash:123.0,water:210.0,superplasticizer:3.9,coarse_aggregate:882.0,fine_aggregate:699.0,age:3.0], Property: [concrete_compressive_strength: 25.61]]
sample503: [Composition: [cement:491.0,blast_furnace_slag:26.0,fly_ash:123.0,water:210.0,superplasticizer:3.9,coarse_aggregate:882.0,fine_aggregate:699.0,age:7.0], Property: [concrete_compressive_strength: 33.49]]
sample504: [Composition: [cement:491.0,blast_furnace_slag:26.0,fly_ash:123.0,water:210.0,superplasticizer:3.9,coarse_aggregate:882.0,fine_aggregate:699.0,age:56.0], Property: [concrete_compressive_strength: 59.59]]
sample505: [Composition: [cement:491.0,blast_furnace_slag:26.0,fly_ash:123.0,water:201.0,superplasticizer:3.9,coarse_aggregate:822.0,fine_aggregate:699.0,age:3.0], Property: [concrete_compressive_strength: 29.55]]
sample506: [Composition: [cement:491.0,blast_furnace_slag:26.0,fly_ash:123.0,water:201.0,superplasticizer:3.9,coarse_aggregate:822.0,fine_aggregate:699.0,age:7.0], Property: [concrete_compressive_strength: 37.92]]
sample507: [Composition: [cement:491.0,blast_furnace_slag:26.0,fly_ash:123.0,water:201.0,superplasticizer:3.9,coarse_aggregate:822.0,fine_aggregate:699.0,age:56.0], Property: [concrete_compressive_strength: 61.86]]
sample508: [Composition: [cement:424.0,blast_furnace_slag:22.0,fly_ash:132.0,water:178.0,superplasticizer:8.5,coarse_aggregate:822.0,fine_aggregate:750.0,age:28.0], Property: [concrete_compressive_strength: 62.05]]
sample509: [Composition: [cement:424.0,blast_furnace_slag:22.0,fly_ash:132.0,water:178.0,superplasticizer:8.5,coarse_aggregate:882.0,fine_aggregate:750.0,age:3.0], Property: [concrete_compressive_strength: 32.01]]
sample510: [Composition: [cement:424.0,blast_furnace_slag:22.0,fly_ash:132.0,water:168.0,superplasticizer:8.9,coarse_aggregate:822.0,fine_aggregate:750.0,age:28.0], Property: [concrete_compressive_strength: 72.1]]
sample511: [Composition: [cement:424.0,blast_furnace_slag:22.0,fly_ash:132.0,water:178.0,superplasticizer:8.5,coarse_aggregate:822.0,fine_aggregate:750.0,age:7.0], Property: [concrete_compressive_strength: 39.0]]
sample512: [Composition: [cement:424.0,blast_furnace_slag:22.0,fly_ash:132.0,water:178.0,superplasticizer:8.5,coarse_aggregate:822.0,fine_aggregate:750.0,age:56.0], Property: [concrete_compressive_strength: 65.7]]
sample513: [Composition: [cement:424.0,blast_furnace_slag:22.0,fly_ash:132.0,water:168.0,superplasticizer:8.9,coarse_aggregate:822.0,fine_aggregate:750.0,age:3.0], Property: [concrete_compressive_strength: 32.11]]
sample514: [Composition: [cement:424.0,blast_furnace_slag:22.0,fly_ash:132.0,water:168.0,superplasticizer:8.9,coarse_aggregate:822.0,fine_aggregate:750.0,age:7.0], Property: [concrete_compressive_strength: 40.29]]
sample515: [Composition: [cement:424.0,blast_furnace_slag:22.0,fly_ash:132.0,water:168.0,superplasticizer:8.9,coarse_aggregate:822.0,fine_aggregate:750.0,age:56.0], Property: [concrete_compressive_strength: 74.36]]
sample516: [Composition: [cement:202.0,blast_furnace_slag:11.0,fly_ash:141.0,water:206.0,superplasticizer:1.7,coarse_aggregate:942.0,fine_aggregate:801.0,age:28.0], Property: [concrete_compressive_strength: 21.97]]
sample517: [Composition: [cement:202.0,blast_furnace_slag:11.0,fly_ash:141.0,water:206.0,superplasticizer:1.7,coarse_aggregate:942.0,fine_aggregate:801.0,age:3.0], Property: [concrete_compressive_strength: 9.85]]
sample518: [Composition: [cement:202.0,blast_furnace_slag:11.0,fly_ash:141.0,water:206.0,superplasticizer:1.7,coarse_aggregate:942.0,fine_aggregate:801.0,age:7.0], Property: [concrete_compressive_strength: 15.07]]
sample519: [Composition: [cement:202.0,blast_furnace_slag:11.0,fly_ash:141.0,water:206.0,superplasticizer:1.7,coarse_aggregate:942.0,fine_aggregate:801.0,age:56.0], Property: [concrete_compressive_strength: 23.25]]
sample520: [Composition: [cement:284.0,blast_furnace_slag:15.0,fly_ash:141.0,water:179.0,superplasticizer:5.5,coarse_aggregate:842.0,fine_aggregate:801.0,age:28.0], Property: [concrete_compressive_strength: 43.73]]
sample521: [Composition: [cement:284.0,blast_furnace_slag:15.0,fly_ash:141.0,water:179.0,superplasticizer:5.5,coarse_aggregate:842.0,fine_aggregate:801.0,age:3.0], Property: [concrete_compressive_strength: 13.4]]
sample522: [Composition: [cement:284.0,blast_furnace_slag:15.0,fly_ash:141.0,water:179.0,superplasticizer:5.5,coarse_aggregate:842.0,fine_aggregate:801.0,age:7.0], Property: [concrete_compressive_strength: 24.13]]
sample523: [Composition: [cement:284.0,blast_furnace_slag:15.0,fly_ash:141.0,water:179.0,superplasticizer:5.5,coarse_aggregate:842.0,fine_aggregate:801.0,age:56.0], Property: [concrete_compressive_strength: 44.52]]
sample524: [Composition: [cement:359.0,blast_furnace_slag:19.0,fly_ash:141.0,water:154.0,superplasticizer:10.9,coarse_aggregate:942.0,fine_aggregate:801.0,age:28.0], Property: [concrete_compressive_strength: 62.94]]
sample525: [Composition: [cement:359.0,blast_furnace_slag:19.0,fly_ash:141.0,water:154.0,superplasticizer:10.9,coarse_aggregate:942.0,fine_aggregate:801.0,age:28.0], Property: [concrete_compressive_strength: 59.49]]
sample526: [Composition: [cement:359.0,blast_furnace_slag:19.0,fly_ash:141.0,water:154.0,superplasticizer:10.9,coarse_aggregate:942.0,fine_aggregate:801.0,age:3.0], Property: [concrete_compressive_strength: 25.12]]
sample527: [Composition: [cement:359.0,blast_furnace_slag:19.0,fly_ash:141.0,water:154.0,superplasticizer:10.9,coarse_aggregate:942.0,fine_aggregate:801.0,age:3.0], Property: [concrete_compressive_strength: 23.64]]
sample528: [Composition: [cement:359.0,blast_furnace_slag:19.0,fly_ash:141.0,water:154.0,superplasticizer:10.9,coarse_aggregate:942.0,fine_aggregate:801.0,age:7.0], Property: [concrete_compressive_strength: 35.75]]
sample529: [Composition: [cement:359.0,blast_furnace_slag:19.0,fly_ash:141.0,water:154.0,superplasticizer:10.9,coarse_aggregate:942.0,fine_aggregate:801.0,age:7.0], Property: [concrete_compressive_strength: 38.61]]
sample530: [Composition: [cement:359.0,blast_furnace_slag:19.0,fly_ash:141.0,water:154.0,superplasticizer:10.9,coarse_aggregate:942.0,fine_aggregate:801.0,age:56.0], Property: [concrete_compressive_strength: 68.75]]
sample531: [Composition: [cement:359.0,blast_furnace_slag:19.0,fly_ash:141.0,water:154.0,superplasticizer:10.9,coarse_aggregate:942.0,fine_aggregate:801.0,age:56.0], Property: [concrete_compressive_strength: 66.78]]
sample532: [Composition: [cement:436.0,blast_furnace_slag:0.0,fly_ash:0.0,water:218.0,superplasticizer:0.0,coarse_aggregate:838.4,fine_aggregate:719.7,age:28.0], Property: [concrete_compressive_strength: 23.85]]
sample533: [Composition: [cement:289.0,blast_furnace_slag:0.0,fly_ash:0.0,water:192.0,superplasticizer:0.0,coarse_aggregate:913.2,fine_aggregate:895.3,age:90.0], Property: [concrete_compressive_strength: 32.07]]
sample534: [Composition: [cement:289.0,blast_furnace_slag:0.0,fly_ash:0.0,water:192.0,superplasticizer:0.0,coarse_aggregate:913.2,fine_aggregate:895.3,age:3.0], Property: [concrete_compressive_strength: 11.65]]
sample535: [Composition: [cement:393.0,blast_furnace_slag:0.0,fly_ash:0.0,water:192.0,superplasticizer:0.0,coarse_aggregate:940.6,fine_aggregate:785.6,age:3.0], Property: [concrete_compressive_strength: 19.2]]
sample536: [Composition: [cement:393.0,blast_furnace_slag:0.0,fly_ash:0.0,water:192.0,superplasticizer:0.0,coarse_aggregate:940.6,fine_aggregate:785.6,age:90.0], Property: [concrete_compressive_strength: 48.85]]
sample537: [Composition: [cement:393.0,blast_furnace_slag:0.0,fly_ash:0.0,water:192.0,superplasticizer:0.0,coarse_aggregate:940.6,fine_aggregate:785.6,age:28.0], Property: [concrete_compressive_strength: 39.6]]
sample538: [Composition: [cement:480.0,blast_furnace_slag:0.0,fly_ash:0.0,water:192.0,superplasticizer:0.0,coarse_aggregate:936.2,fine_aggregate:712.2,age:28.0], Property: [concrete_compressive_strength: 43.94]]
sample539: [Composition: [cement:480.0,blast_furnace_slag:0.0,fly_ash:0.0,water:192.0,superplasticizer:0.0,coarse_aggregate:936.2,fine_aggregate:712.2,age:7.0], Property: [concrete_compressive_strength: 34.57]]
sample540: [Composition: [cement:480.0,blast_furnace_slag:0.0,fly_ash:0.0,water:192.0,superplasticizer:0.0,coarse_aggregate:936.2,fine_aggregate:712.2,age:90.0], Property: [concrete_compressive_strength: 54.32]]
sample541: [Composition: [cement:480.0,blast_furnace_slag:0.0,fly_ash:0.0,water:192.0,superplasticizer:0.0,coarse_aggregate:936.2,fine_aggregate:712.2,age:3.0], Property: [concrete_compressive_strength: 24.4]]
sample542: [Composition: [cement:333.0,blast_furnace_slag:0.0,fly_ash:0.0,water:192.0,superplasticizer:0.0,coarse_aggregate:931.2,fine_aggregate:842.6,age:3.0], Property: [concrete_compressive_strength: 15.62]]
sample543: [Composition: [cement:255.0,blast_furnace_slag:0.0,fly_ash:0.0,water:192.0,superplasticizer:0.0,coarse_aggregate:889.8,fine_aggregate:945.0,age:90.0], Property: [concrete_compressive_strength: 21.86]]
sample544: [Composition: [cement:255.0,blast_furnace_slag:0.0,fly_ash:0.0,water:192.0,superplasticizer:0.0,coarse_aggregate:889.8,fine_aggregate:945.0,age:7.0], Property: [concrete_compressive_strength: 10.22]]
sample545: [Composition: [cement:289.0,blast_furnace_slag:0.0,fly_ash:0.0,water:192.0,superplasticizer:0.0,coarse_aggregate:913.2,fine_aggregate:895.3,age:7.0], Property: [concrete_compressive_strength: 14.6]]
sample546: [Composition: [cement:255.0,blast_furnace_slag:0.0,fly_ash:0.0,water:192.0,superplasticizer:0.0,coarse_aggregate:889.8,fine_aggregate:945.0,age:28.0], Property: [concrete_compressive_strength: 18.75]]
sample547: [Composition: [cement:333.0,blast_furnace_slag:0.0,fly_ash:0.0,water:192.0,superplasticizer:0.0,coarse_aggregate:931.2,fine_aggregate:842.6,age:28.0], Property: [concrete_compressive_strength: 31.97]]
sample548: [Composition: [cement:333.0,blast_furnace_slag:0.0,fly_ash:0.0,water:192.0,superplasticizer:0.0,coarse_aggregate:931.2,fine_aggregate:842.6,age:7.0], Property: [concrete_compressive_strength: 23.4]]
sample549: [Composition: [cement:289.0,blast_furnace_slag:0.0,fly_ash:0.0,water:192.0,superplasticizer:0.0,coarse_aggregate:913.2,fine_aggregate:895.3,age:28.0], Property: [concrete_compressive_strength: 25.57]]
sample550: [Composition: [cement:333.0,blast_furnace_slag:0.0,fly_ash:0.0,water:192.0,superplasticizer:0.0,coarse_aggregate:931.2,fine_aggregate:842.6,age:90.0], Property: [concrete_compressive_strength: 41.68]]
sample551: [Composition: [cement:393.0,blast_furnace_slag:0.0,fly_ash:0.0,water:192.0,superplasticizer:0.0,coarse_aggregate:940.6,fine_aggregate:785.6,age:7.0], Property: [concrete_compressive_strength: 27.74]]
sample552: [Composition: [cement:255.0,blast_furnace_slag:0.0,fly_ash:0.0,water:192.0,superplasticizer:0.0,coarse_aggregate:889.8,fine_aggregate:945.0,age:3.0], Property: [concrete_compressive_strength: 8.2]]
sample553: [Composition: [cement:158.8,blast_furnace_slag:238.2,fly_ash:0.0,water:185.7,superplasticizer:0.0,coarse_aggregate:1040.6,fine_aggregate:734.3,age:7.0], Property: [concrete_compressive_strength: 9.62]]
sample554: [Composition: [cement:239.6,blast_furnace_slag:359.4,fly_ash:0.0,water:185.7,superplasticizer:0.0,coarse_aggregate:941.6,fine_aggregate:664.3,age:7.0], Property: [concrete_compressive_strength: 25.42]]
sample555: [Composition: [cement:238.2,blast_furnace_slag:158.8,fly_ash:0.0,water:185.7,superplasticizer:0.0,coarse_aggregate:1040.6,fine_aggregate:734.3,age:7.0], Property: [concrete_compressive_strength: 15.69]]
sample556: [Composition: [cement:181.9,blast_furnace_slag:272.8,fly_ash:0.0,water:185.7,superplasticizer:0.0,coarse_aggregate:1012.4,fine_aggregate:714.3,age:28.0], Property: [concrete_compressive_strength: 27.94]]
sample557: [Composition: [cement:193.5,blast_furnace_slag:290.2,fly_ash:0.0,water:185.7,superplasticizer:0.0,coarse_aggregate:998.2,fine_aggregate:704.3,age:28.0], Property: [concrete_compressive_strength: 32.63]]
sample558: [Composition: [cement:255.5,blast_furnace_slag:170.3,fly_ash:0.0,water:185.7,superplasticizer:0.0,coarse_aggregate:1026.6,fine_aggregate:724.3,age:7.0], Property: [concrete_compressive_strength: 17.24]]
sample559: [Composition: [cement:272.8,blast_furnace_slag:181.9,fly_ash:0.0,water:185.7,superplasticizer:0.0,coarse_aggregate:1012.4,fine_aggregate:714.3,age:7.0], Property: [concrete_compressive_strength: 19.77]]
