Repository: bjhtud/MTL_in_MAT

# MTL_in_MAT

## 多任务情况

UHPC为核心数据集
测试集划分有两种方式：
1. 单任务测试集：针对每个任务，划分出该任务没有缺失标签的样本中的一部分作为测试集
   - 训练阶段：分任务训练，与其他任务(标签)的样本进行合并，这样就得到了一个训练集，这个训练集中特征和标签还是有缺失的
   - 训练出的模型：
     - 输入：特征 + 其他任务的标签
     - 输出：当前任务的标签
   - 测试阶段：使用该任务的测试集进行评估
   - 问题是：测试集中没有其他任务的标签，怎么办？

2. 多任务测试集：划分出所有任务都没有缺失标签的样本作为测试集
    - 训练阶段：使用其他样本作为训练集，这些样本中有缺失标签和缺失特征
    - 训练出的模型：
      - 输入：特征
      - 输出：所有任务的标签
    - 测试阶段：使用多任务测试集进行评估
    - 这样就能利用多个任务之间的关系进行预测
    - 缺点是：测试集会比较小，并且只能评估那些没有缺失标签的样本

##

File: data_set/uci_concrete/concrete_data.txt (part 4 of 6)
sample1: [Composition: [cement:540.0,blast_furnace_slag:0.0,fly_ash:0.0,water:162.0,superplasticizer:2.5,coarse_aggregate:1040.0,fine_aggregate:676.0,age:28.0], Property: [concrete_compressive_strength: 79.99]]
sample560: [Composition: [cement:239.6,blast_furnace_slag:359.4,fly_ash:0.0,water:185.7,superplasticizer:0.0,coarse_aggregate:941.6,fine_aggregate:664.3,age:28.0], Property: [concrete_compressive_strength: 39.44]]
sample561: [Composition: [cement:220.8,blast_furnace_slag:147.2,fly_ash:0.0,water:185.7,superplasticizer:0.0,coarse_aggregate:1055.0,fine_aggregate:744.3,age:28.0], Property: [concrete_compressive_strength: 25.75]]
sample562: [Composition: [cement:397.0,blast_furnace_slag:0.0,fly_ash:0.0,water:185.7,superplasticizer:0.0,coarse_aggregate:1040.6,fine_aggregate:734.3,age:28.0], Property: [concrete_compressive_strength: 33.08]]
sample563: [Composition: [cement:382.5,blast_furnace_slag:0.0,fly_ash:0.0,water:185.7,superplasticizer:0.0,coarse_aggregate:1047.8,fine_aggregate:739.3,age:7.0], Property: [concrete_compressive_strength: 24.07]]
sample564: [Composition: [cement:210.7,blast_furnace_slag:316.1,fly_ash:0.0,water:185.7,superplasticizer:0.0,coarse_aggregate:977.0,fine_aggregate:689.3,age:7.0], Property: [concrete_compressive_strength: 21.82]]
sample565: [Composition: [cement:158.8,blast_furnace_slag:238.2,fly_ash:0.0,water:185.7,superplasticizer:0.0,coarse_aggregate:1040.6,fine_aggregate:734.3,age:28.0], Property: [concrete_compressive_strength: 21.07]]
sample566: [Composition: [cement:295.8,blast_furnace_slag:0.0,fly_ash:0.0,water:185.7,superplasticizer:0.0,coarse_aggregate:1091.4,fine_aggregate:769.3,age:7.0], Property: [concrete_compressive_strength: 14.84]]
sample567: [Composition: [cement:255.5,blast_furnace_slag:170.3,fly_ash:0.0,water:185.7,superplasticizer:0.0,coarse_aggregate:1026.6,fine_aggregate:724.3,age:28.0], Property: [concrete_compressive_strength: 32.05]]
sample568: [Composition: [cement:203.5,blast_furnace_slag:135.7,fly_ash:0.0,water:185.7,superplasticizer:0.0,coarse_aggregate:1076.2,fine_aggregate:759.3,age:7.0], Property: [concrete_compressive_strength: 11.96]]
sample569: [Composition: [cement:397.0,blast_furnace_slag:0.0,fly_ash:0.0,water:185.7,superplasticizer:0.0,coarse_aggregate:1040.6,fine_aggregate:734.3,age:7.0], Property: [concrete_compressive_strength: 25.45]]
sample570: [Composition: [cement:381.4,blast_furnace_slag:0.0,fly_ash:0.0,water:185.7,superplasticizer:0.0,coarse_aggregate:1104.6,fine_aggregate:784.3,age:28.0], Property: [concrete_compressive_strength: 22.49]]
sample571: [Composition: [cement:295.8,blast_furnace_slag:0.0,fly_ash:0.0,water:185.7,superplasticizer:0.0,coarse_aggregate:1091.4,fine_aggregate:769.3,age:28.0], Property: [concrete_compressive_strength: 25.22]]
sample572: [Composition: [cement:228.0,blast_furnace_slag:342.1,fly_ash:0.0,water:185.7,superplasticizer:0.0,coarse_aggregate:955.8,fine_aggregate:674.3,age:28.0], Property: [concrete_compressive_strength: 39.7]]
sample573: [Composition: [cement:220.8,blast_furnace_slag:147.2,fly_ash:0.0,water:185.7,superplasticizer:0.0,coarse_aggregate:1055.0,fine_aggregate:744.3,age:7.0], Property: [concrete_compressive_strength: 13.09]]
sample574: [Composition: [cement:316.1,blast_furnace_slag:210.7,fly_ash:0.0,water:185.7,superplasticizer:0.0,coarse_aggregate:977.0,fine_aggregate:689.3,age:28.0], Property: [concrete_compressive_strength: 38.7]]
sample575: [Composition: [cement:135.7,blast_furnace_slag:203.5,fly_ash:0.0,water:185.7,superplasticizer:0.0,coarse_aggregate:1076.2,fine_aggregate:759.3,age:7.0], Property: [concrete_compressive_strength: 7.51]]
sample576: [Composition: [cement:238.1,blast_furnace_slag:0.0,fly_ash:0.0,water:185.7,superplasticizer:0.0,coarse_aggregate:1118.8,fine_aggregate:789.3,age:28.0], Property: [concrete_compressive_strength: 17.58]]
sample577: [Composition: [cement:339.2,blast_furnace_slag:0.0,fly_ash:0.0,water:185.7,superplasticizer:0.0,coarse_aggregate:1069.2,fine_aggregate:754.3,age:7.0], Property: [concrete_compressive_strength: 21.18]]
sample578: [Composition: [cement:135.7,blast_furnace_slag:203.5,fly_ash:0.0,water:185.7,superplasticizer:0.0,coarse_aggregate:1076.2,fine_aggregate:759.3,age:28.0], Property: [concrete_compressive_strength: 18.2]]
sample579: [Composition: [cement:193.5,blast_furnace_slag:290.2,fly_ash:0.0,water:185.7,superplasticizer:0.0,coarse_aggregate:998.2,fine_aggregate:704.3,age:7.0], Property: [concrete_compressive_strength: 17.2]]
sample580: [Composition: [cement:203.5,blast_furnace_slag:135.7,fly_ash:0.0,water:185.7,superplasticizer:0.0,coarse_aggregate:1076.2,fine_aggregate:759.3,age:28.0], Property: [concrete_compressive_strength: 22.63]]
sample581: [Composition: [cement:290.2,blast_furnace_slag:193.5,fly_ash:0.0,water:185.7,superplasticizer:0.0,coarse_aggregate:998.2,fine_aggregate:704.3,age:7.0], Property: [concrete_compressive_strength: 21.86]]
sample582: [Composition: [cement:181.9,blast_furnace_slag:272.8,fly_ash:0.0,water:185.7,superplasticizer:0.0,coarse_aggregate:1012.4,fine_aggregate:714.3,age:7.0], Property: [concrete_compressive_strength: 12.37]]
sample583: [Composition: [cement:170.3,blast_furnace_slag:155.5,fly_ash:0.0,water:185.7,superplasticizer:0.0,coarse_aggregate:1026.6,fine_aggregate:724.3,age:28.0], Property: [concrete_compressive_strength: 25.73]]
sample584: [Composition: [cement:210.7,blast_furnace_slag:316.1,fly_ash:0.0,water:185.7,superplasticizer:0.0,coarse_aggregate:977.0,fine_aggregate:689.3,age:28.0], Property: [concrete_compressive_strength: 37.81]]
sample585: [Composition: [cement:228.0,blast_furnace_slag:342.1,fly_ash:0.0,water:185.7,superplasticizer:0.0,coarse_aggregate:955.8,fine_aggregate:674.3,age:7.0], Property: [concrete_compressive_strength: 21.92]]
sample586: [Composition: [cement:290.2,blast_furnace_slag:193.5,fly_ash:0.0,water:185.7,superplasticizer:0.0,coarse_aggregate:998.2,fine_aggregate:704.3,age:28.0], Property: [concrete_compressive_strength: 33.04]]
sample587: [Composition: [cement:381.4,blast_furnace_slag:0.0,fly_ash:0.0,water:185.7,superplasticizer:0.0,coarse_aggregate:1104.6,fine_aggregate:784.3,age:7.0], Property: [concrete_compressive_strength: 14.54]]
sample588: [Composition: [cement:238.2,blast_furnace_slag:158.8,fly_ash:0.0,water:185.7,superplasticizer:0.0,coarse_aggregate:1040.6,fine_aggregate:734.3,age:28.0], Property: [concrete_compressive_strength: 26.91]]
sample589: [Composition: [cement:186.2,blast_furnace_slag:124.1,fly_ash:0.0,water:185.7,superplasticizer:0.0,coarse_aggregate:1083.4,fine_aggregate:764.3,age:7.0], Property: [concrete_compressive_strength: 8.0]]
sample590: [Composition: [cement:339.2,blast_furnace_slag:0.0,fly_ash:0.0,water:185.7,superplasticizer:0.0,coarse_aggregate:1069.2,fine_aggregate:754.3,age:28.0], Property: [concrete_compressive_strength: 31.9]]
sample591: [Composition: [cement:238.1,blast_furnace_slag:0.0,fly_ash:0.0,water:185.7,superplasticizer:0.0,coarse_aggregate:1118.8,fine_aggregate:789.3,age:7.0], Property: [concrete_compressive_strength: 10.34]]
sample592: [Composition: [cement:252.5,blast_furnace_slag:0.0,fly_ash:0.0,water:185.7,superplasticizer:0.0,coarse_aggregate:1111.6,fine_aggregate:784.3,age:28.0], Property: [concrete_compressive_strength: 19.77]]
sample593: [Composition: [cement:382.5,blast_furnace_slag:0.0,fly_ash:0.0,water:185.7,superplasticizer:0.0,coarse_aggregate:1047.8,fine_aggregate:739.3,age:28.0], Property: [concrete_compressive_strength: 37.44]]
sample594: [Composition: [cement:252.5,blast_furnace_slag:0.0,fly_ash:0.0,water:185.7,superplasticizer:0.0,coarse_aggregate:1111.6,fine_aggregate:784.3,age:7.0], Property: [concrete_compressive_strength: 11.48]]
sample595: [Composition: [cement:316.1,blast_furnace_slag:210.7,fly_ash:0.0,water:185.7,superplasticizer:0.0,coarse_aggregate:977.0,fine_aggregate:689.3,age:7.0], Property: [concrete_compressive_strength: 24.44]]
sample596: [Composition: [cement:186.2,blast_furnace_slag:124.1,fly_ash:0.0,water:185.7,superplasticizer:0.0,coarse_aggregate:1083.4,fine_aggregate:764.3,age:28.0], Property: [concrete_compressive_strength: 17.6]]
sample597: [Composition: [cement:170.3,blast_furnace_slag:155.5,fly_ash:0.0,water:185.7,superplasticizer:0.0,coarse_aggregate:1026.6,fine_aggregate:724.3,age:7.0], Property: [concrete_compressive_strength: 10.73]]
sample598: [Composition: [cement:272.8,blast_furnace_slag:181.9,fly_ash:0.0,water:185.7,superplasticizer:0.0,coarse_aggregate:1012.4,fine_aggregate:714.3,age:28.0], Property: [concrete_compressive_strength: 31.38]]
sample599: [Composition: [cement:339.0,blast_furnace_slag:0.0,fly_ash:0.0,water:197.0,superplasticizer:0.0,coarse_aggregate:968.0,fine_aggregate:781.0,age:3.0], Property: [concrete_compressive_strength: 13.22]]
sample600: [Composition: [cement:339.0,blast_furnace_slag:0.0,fly_ash:0.0,water:197.0,superplasticizer:0.0,coarse_aggregate:968.0,fine_aggregate:781.0,age:7.0], Property: [concrete_compressive_strength: 20.97]]
sample601: [Composition: [cement:339.0,blast_furnace_slag:0.0,fly_ash:0.0,water:197.0,superplasticizer:0.0,coarse_aggregate:968.0,fine_aggregate:781.0,age:14.0], Property: [concrete_compressive_strength: 27.04]]
sample602: [Composition: [cement:339.0,blast_furnace_slag:0.0,fly_ash:0.0,water:197.0,superplasticizer:0.0,coarse_aggregate:968.0,fine_aggregate:781.0,age:28.0], Property: [concrete_compressive_strength: 32.04]]
sample603: [Composition: [cement:339.0,blast_furnace_slag:0.0,fly_ash:0.0,water:197.0,superplasticizer:0.0,coarse_aggregate:968.0,fine_aggregate:781.0,age:90.0], Property: [concrete_compressive_strength: 35.17]]
sample604: [Composition: [cement:339.0,blast_furnace_slag:0.0,fly_ash:0.0,water:197.0,superplasticizer:0.0,coarse_aggregate:968.0,fine_aggregate:781.0,age:180.0], Property: [concrete_compressive_strength: 36.45]]
sample605: [Composition: [cement:339.0,blast_furnace_slag:0.0,fly_ash:0.0,water:197.0,superplasticizer:0.0,coarse_aggregate:968.0,fine_aggregate:781.0,age:365.0], Property: [concrete_compressive_strength: 38.89]]
sample606: [Composition: [cement:236.0,blast_furnace_slag:0.0,fly_ash:0.0,water:194.0,superplasticizer:0.0,coarse_aggregate:968.0,fine_aggregate:885.0,age:3.0], Property: [concrete_compressive_strength: 6.47]]
sample607: [Composition: [cement:236.0,blast_furnace_slag:0.0,fly_ash:0.0,water:194.0,superplasticizer:0.0,coarse_aggregate:968.0,fine_aggregate:885.0,age:14.0], Property: [concrete_compressive_strength: 12.84]]
sample608: [Composition: [cement:236.0,blast_furnace_slag:0.0,fly_ash:0.0,water:194.0,superplasticizer:0.0,coarse_aggregate:968.0,fine_aggregate:885.0,age:28.0], Property: [concrete_compressive_strength: 18.42]]
sample609: [Composition: [cement:236.0,blast_furnace_slag:0.0,fly_ash:0.0,water:194.0,superplasticizer:0.0,coarse_aggregate:968.0,fine_aggregate:885.0,age:90.0], Property: [concrete_compressive_strength: 21.95]]
sample610: [Composition: [cement:236.0,blast_furnace_slag:0.0,fly_ash:0.0,water:193.0,superplasticizer:0.0,coarse_aggregate:968.0,fine_aggregate:885.0,age:180.0], Property: [concrete_compressive_strength: 24.1]]
sample611: [Composition: [cement:236.0,blast_furnace_slag:0.0,fly_ash:0.0,water:193.0,superplasticizer:0.0,coarse_aggregate:968.0,fine_aggregate:885.0,age:365.0], Property: [concrete_compressive_strength: 25.08]]
sample612: [Composition: [cement:277.0,blast_furnace_slag:0.0,fly_ash:0.0,water:191.0,superplasticizer:0.0,coarse_aggregate:968.0,fine_aggregate:856.0,age:14.0], Property: [concrete_compressive_strength: 21.26]]
sample613: [Composition: [cement:277.0,blast_furnace_slag:0.0,fly_ash:0.0,water:191.0,superplasticizer:0.0,coarse_aggregate:968.0,fine_aggregate:856.0,age:28.0], Property: [concrete_compressive_strength: 25.97]]
sample614: [Composition: [cement:277.0,blast_furnace_slag:0.0,fly_ash:0.0,water:191.0,superplasticizer:0.0,coarse_aggregate:968.0,fine_aggregate:856.0,age:3.0], Property: [concrete_compressive_strength: 11.36]]
sample615: [Composition: [cement:277.0,blast_furnace_slag:0.0,fly_ash:0.0,water:191.0,superplasticizer:0.0,coarse_aggregate:968.0,fine_aggregate:856.0,age:90.0], Property: [concrete_compressive_strength: 31.25]]
sample616: [Composition: [cement:277.0,blast_furnace_slag:0.0,fly_ash:0.0,water:191.0,superplasticizer:0.0,coarse_aggregate:968.0,fine_aggregate:856.0,age:180.0], Property: [concrete_compressive_strength: 32.33]]
sample617: [Composition: [cement:277.0,blast_furnace_slag:0.0,fly_ash:0.0,water:191.0,superplasticizer:0.0,coarse_aggregate:968.0,fine_aggregate:856.0,age:360.0], Property: [concrete_compressive_strength: 33.7]]
sample618: [Composition: [cement:254.0,blast_furnace_slag:0.0,fly_ash:0.0,water:198.0,superplasticizer:0.0,coarse_aggregate:968.0,fine_aggregate:863.0,age:3.0], Property: [concrete_compressive_strength: 9.31]]
sample619: [Composition: [cement:254.0,blast_furnace_slag:0.0,fly_ash:0.0,water:198.0,superplasticizer:0.0,coarse_aggregate:968.0,fine_aggregate:863.0,age:90.0], Property: [concrete_compressive_strength: 26.94]]
sample620: [Composition: [cement:254.0,blast_furnace_slag:0.0,fly_ash:0.0,water:198.0,superplasticizer:0.0,coarse_aggregate:968.0,fine_aggregate:863.0,age:180.0], Property: [concrete_compressive_strength: 27.63]]
sample621: [Composition: [cement:254.0,blast_furnace_slag:0.0,fly_ash:0.0,water:198.0,superplasticizer:0.0,coarse_aggregate:968.0,fine_aggregate:863.0,age:365.0], Property: [concrete_compressive_strength: 29.79]]
sample622: [Composition: [cement:307.0,blast_furnace_slag:0.0,fly_ash:0.0,water:193.0,superplasticizer:0.0,coarse_aggregate:968.0,fine_aggregate:812.0,age:180.0], Property: [concrete_compressive_strength: 34.49]]
sample623: [Composition: [cement:307.0,blast_furnace_slag:0.0,fly_ash:0.0,water:193.0,superplasticizer:0.0,coarse_aggregate:968.0,fine_aggregate:812.0,age:365.0], Property: [concrete_compressive_strength: 36.15]]
sample624: [Composition: [cement:307.0,blast_furnace_slag:0.0,fly_ash:0.0,water:193.0,superplasticizer:0.0,coarse_aggregate:968.0,fine_aggregate:812.0,age:3.0], Property: [concrete_compressive_strength: 12.54]]
sample625: [Composition: [cement:307.0,blast_furnace_slag:0.0,fly_ash:0.0,water:193.0,superplasticizer:0.0,coarse_aggregate:968.0,fine_aggregate:812.0,age:28.0], Property: [concrete_compressive_strength: 27.53]]
sample626: [Composition: [cement:307.0,blast_furnace_slag:0.0,fly_ash:0.0,water:193.0,superplasticizer:0.0,coarse_aggregate:968.0,fine_aggregate:812.0,age:90.0], Property: [concrete_compressive_strength: 32.92]]
sample627: [Composition: [cement:236.0,blast_furnace_slag:0.0,fly_ash:0.0,water:193.0,superplasticizer:0.0,coarse_aggregate:968.0,fine_aggregate:885.0,age:7.0], Property: [concrete_compressive_strength: 9.99]]
sample628: [Composition: [cement:200.0,blast_furnace_slag:0.0,fly_ash:0.0,water:180.0,superplasticizer:0.0,coarse_aggregate:1125.0,fine_aggregate:845.0,age:7.0], Property: [concrete_compressive_strength: 7.84]]
sample629: [Composition: [cement:200.0,blast_furnace_slag:0.0,fly_ash:0.0,water:180.0,superplasticizer:0.0,coarse_aggregate:1125.0,fine_aggregate:845.0,age:28.0], Property: [concrete_compressive_strength: 12.25]]
sample630: [Composition: [cement:225.0,blast_furnace_slag:0.0,fly_ash:0.0,water:181.0,superplasticizer:0.0,coarse_aggregate:1113.0,fine_aggregate:833.0,age:7.0], Property: [concrete_compressive_strength: 11.17]]
sample631: [Composition: [cement:225.0,blast_furnace_slag:0.0,fly_ash:0.0,water:181.0,superplasticizer:0.0,coarse_aggregate:1113.0,fine_aggregate:833.0,age:28.0], Property: [concrete_compressive_strength: 17.34]]
sample632: [Composition: [cement:325.0,blast_furnace_slag:0.0,fly_ash:0.0,water:184.0,superplasticizer:0.0,coarse_aggregate:1063.0,fine_aggregate:783.0,age:7.0], Property: [concrete_compressive_strength: 17.54]]
sample633: [Composition: [cement:325.0,blast_furnace_slag:0.0,fly_ash:0.0,water:184.0,superplasticizer:0.0,coarse_aggregate:1063.0,fine_aggregate:783.0,age:28.0], Property: [concrete_compressive_strength: 30.57]]
sample634: [Composition: [cement:275.0,blast_furnace_slag:0.0,fly_ash:0.0,water:183.0,superplasticizer:0.0,coarse_aggregate:1088.0,fine_aggregate:808.0,age:7.0], Property: [concrete_compressive_strength: 14.2]]
sample635: [Composition: [cement:275.0,blast_furnace_slag:0.0,fly_ash:0.0,water:183.0,superplasticizer:0.0,coarse_aggregate:1088.0,fine_aggregate:808.0,age:28.0], Property: [concrete_compressive_strength: 24.5]]
sample636: [Composition: [cement:300.0,blast_furnace_slag:0.0,fly_ash:0.0,water:184.0,superplasticizer:0.0,coarse_aggregate:1075.0,fine_aggregate:795.0,age:7.0], Property: [concrete_compressive_strength: 15.58]]
sample637: [Composition: [cement:300.0,blast_furnace_slag:0.0,fly_ash:0.0,water:184.0,superplasticizer:0.0,coarse_aggregate:1075.0,fine_aggregate:795.0,age:28.0], Property: [concrete_compressive_strength: 26.85]]
sample638: [Composition: [cement:375.0,blast_furnace_slag:0.0,fly_ash:0.0,water:186.0,superplasticizer:0.0,coarse_aggregate:1038.0,fine_aggregate:758.0,age:7.0], Property: [concrete_compressive_strength: 26.06]]
sample639: [Composition: [cement:375.0,blast_furnace_slag:0.0,fly_ash:0.0,water:186.0,superplasticizer:0.0,coarse_aggregate:1038.0,fine_aggregate:758.0,age:28.0], Property: [concrete_compressive_strength: 38.21]]
sample640: [Composition: [cement:400.0,blast_furnace_slag:0.0,fly_ash:0.0,water:187.0,superplasticizer:0.0,coarse_aggregate:1025.0,fine_aggregate:745.0,age:28.0], Property: [concrete_compressive_strength: 43.7]]
sample641: [Composition: [cement:400.0,blast_furnace_slag:0.0,fly_ash:0.0,water:187.0,superplasticizer:0.0,coarse_aggregate:1025.0,fine_aggregate:745.0,age:7.0], Property: [concrete_compressive_strength: 30.14]]
sample642: [Composition: [cement:250.0,blast_furnace_slag:0.0,fly_ash:0.0,water:182.0,superplasticizer:0.0,coarse_aggregate:1100.0,fine_aggregate:820.0,age:7.0], Property: [concrete_compressive_strength: 12.73]]
sample643: [Composition: [cement:250.0,blast_furnace_slag:0.0,fly_ash:0.0,water:182.0,superplasticizer:0.0,coarse_aggregate:1100.0,fine_aggregate:820.0,age:28.0], Property: [concrete_compressive_strength: 20.87]]
sample644: [Composition: [cement:350.0,blast_furnace_slag:0.0,fly_ash:0.0,water:186.0,superplasticizer:0.0,coarse_aggregate:1050.0,fine_aggregate:770.0,age:7.0], Property: [concrete_compressive_strength: 20.28]]
sample645: [Composition: [cement:350.0,blast_furnace_slag:0.0,fly_ash:0.0,water:186.0,superplasticizer:0.0,coarse_aggregate:1050.0,fine_aggregate:770.0,age:28.0], Property: [concrete_compressive_strength: 34.29]]
sample646: [Composition: [cement:203.5,blast_furnace_slag:305.3,fly_ash:0.0,water:203.5,superplasticizer:0.0,coarse_aggregate:963.4,fine_aggregate:630.0,age:7.0], Property: [concrete_compressive_strength: 19.54]]
sample647: [Composition: [cement:250.2,blast_furnace_slag:166.8,fly_ash:0.0,water:203.5,superplasticizer:0.0,coarse_aggregate:977.6,fine_aggregate:694.1,age:90.0], Property: [concrete_compressive_strength: 47.71]]
sample648: [Composition: [cement:157.0,blast_furnace_slag:236.0,fly_ash:0.0,water:192.0,superplasticizer:0.0,coarse_aggregate:935.4,fine_aggregate:781.2,age:90.0], Property: [concrete_compressive_strength: 43.38]]
sample649: [Composition: [cement:141.3,blast_furnace_slag:212.0,fly_ash:0.0,water:203.5,superplasticizer:0.0,coarse_aggregate:971.8,fine_aggregate:748.5,age:28.0], Property: [concrete_compressive_strength: 29.89]]
sample650: [Composition: [cement:166.8,blast_furnace_slag:250.2,fly_ash:0.0,water:203.5,superplasticizer:0.0,coarse_aggregate:975.6,fine_aggregate:692.6,age:3.0], Property: [concrete_compressive_strength: 6.9]]
sample651: [Composition: [cement:122.6,blast_furnace_slag:183.9,fly_ash:0.0,water:203.5,superplasticizer:0.0,coarse_aggregate:958.2,fine_aggregate:800.1,age:90.0], Property: [concrete_compressive_strength: 33.19]]
sample652: [Composition: [cement:183.9,blast_furnace_slag:122.6,fly_ash:0.0,water:203.5,superplasticizer:0.0,coarse_aggregate:959.2,fine_aggregate:800.0,age:3.0], Property: [concrete_compressive_strength: 4.9]]
sample653: [Composition: [cement:102.0,blast_furnace_slag:153.0,fly_ash:0.0,water:192.0,superplasticizer:0.0,coarse_aggregate:887.0,fine_aggregate:942.0,age:3.0], Property: [concrete_compressive_strength: 4.57]]
sample654: [Composition: [cement:102.0,blast_furnace_slag:153.0,fly_ash:0.0,water:192.0,superplasticizer:0.0,coarse_aggregate:887.0,fine_aggregate:942.0,age:90.0], Property: [concrete_compressive_strength: 25.46]]
sample655: [Composition: [cement:122.6,blast_furnace_slag:183.9,fly_ash:0.0,water:203.5,superplasticizer:0.0,coarse_aggregate:958.2,fine_aggregate:800.1,age:28.0], Property: [concrete_compressive_strength: 24.29]]
sample656: [Composition: [cement:166.8,blast_furnace_slag:250.2,fly_ash:0.0,water:203.5,superplasticizer:0.0,coarse_aggregate:975.6,fine_aggregate:692.6,age:28.0], Property: [concrete_compressive_strength: 33.95]]
sample657: [Composition: [cement:200.0,blast_furnace_slag:133.0,fly_ash:0.0,water:192.0,superplasticizer:0.0,coarse_aggregate:965.4,fine_aggregate:806.2,age:3.0], Property: [concrete_compressive_strength: 11.41]]
sample658: [Composition: [cement:108.3,blast_furnace_slag:162.4,fly_ash:0.0,water:203.5,superplasticizer:0.0,coarse_aggregate:938.2,fine_aggregate:849.0,age:28.0], Property: [concrete_compressive_strength: 20.59]]
sample659: [Composition: [cement:305.3,blast_furnace_slag:203.5,fly_ash:0.0,water:203.5,superplasticizer:0.0,coarse_aggregate:965.4,fine_aggregate:631.0,age:7.0], Property: [concrete_compressive_strength: 25.89]]
sample660: [Composition: [cement:108.3,blast_furnace_slag:162.4,fly_ash:0.0,water:203.5,superplasticizer:0.0,coarse_aggregate:938.2,fine_aggregate:849.0,age:90.0], Property: [concrete_compressive_strength: 29.23]]
sample661: [Composition: [cement:116.0,blast_furnace_slag:173.0,fly_ash:0.0,water:192.0,superplasticizer:0.0,coarse_aggregate:909.8,fine_aggregate:891.9,age:90.0], Property: [concrete_compressive_strength: 31.02]]
sample662: [Composition: [cement:141.3,blast_furnace_slag:212.0,fly_ash:0.0,water:203.5,superplasticizer:0.0,coarse_aggregate:971.8,fine_aggregate:748.5,age:7.0], Property: [concrete_compressive_strength: 10.39]]
sample663: [Composition: [cement:157.0,blast_furnace_slag:236.0,fly_ash:0.0,water:192.0,superplasticizer:0.0,coarse_aggregate:935.4,fine_aggregate:781.2,age:28.0], Property: [concrete_compressive_strength: 33.66]]
sample664: [Composition: [cement:133.0,blast_furnace_slag:200.0,fly_ash:0.0,water:192.0,superplasticizer:0.0,coarse_aggregate:927.4,fine_aggregate:839.2,age:28.0], Property: [concrete_compressive_strength: 27.87]]
sample665: [Composition: [cement:250.2,blast_furnace_slag:166.8,fly_ash:0.0,water:203.5,superplasticizer:0.0,coarse_aggregate:977.6,fine_aggregate:694.1,age:7.0], Property: [concrete_compressive_strength: 19.35]]
sample666: [Composition: [cement:173.0,blast_furnace_slag:116.0,fly_ash:0.0,water:192.0,superplasticizer:0.0,coarse_aggregate:946.8,fine_aggregate:856.8,age:7.0], Property: [concrete_compressive_strength: 11.39]]
sample667: [Composition: [cement:192.0,blast_furnace_slag:288.0,fly_ash:0.0,water:192.0,superplasticizer:0.0,coarse_aggregate:929.8,fine_aggregate:716.1,age:3.0], Property: [concrete_compressive_strength: 12.79]]
sample668: [Composition: [cement:192.0,blast_furnace_slag:288.0,fly_ash:0.0,water:192.0,superplasticizer:0.0,coarse_aggregate:929.8,fine_aggregate:716.1,age:28.0], Property: [concrete_compressive_strength: 39.32]]
sample669: [Composition: [cement:153.0,blast_furnace_slag:102.0,fly_ash:0.0,water:192.0,superplasticizer:0.0,coarse_aggregate:888.0,fine_aggregate:943.1,age:3.0], Property: [concrete_compressive_strength: 4.78]]
sample670: [Composition: [cement:288.0,blast_furnace_slag:192.0,fly_ash:0.0,water:192.0,superplasticizer:0.0,coarse_aggregate:932.0,fine_aggregate:717.8,age:3.0], Property: [concrete_compressive_strength: 16.11]]
sample671: [Composition: [cement:305.3,blast_furnace_slag:203.5,fly_ash:0.0,water:203.5,superplasticizer:0.0,coarse_aggregate:965.4,fine_aggregate:631.0,age:28.0], Property: [concrete_compressive_strength: 43.38]]
sample672: [Composition: [cement:236.0,blast_furnace_slag:157.0,fly_ash:0.0,water:192.0,superplasticizer:0.0,coarse_aggregate:972.6,fine_aggregate:749.1,age:7.0], Property: [concrete_compressive_strength: 20.42]]
sample673: [Composition: [cement:173.0,blast_furnace_slag:116.0,fly_ash:0.0,water:192.0,superplasticizer:0.0,coarse_aggregate:946.8,fine_aggregate:856.8,age:3.0], Property: [concrete_compressive_strength: 6.94]]
sample674: [Composition: [cement:212.0,blast_furnace_slag:141.3,fly_ash:0.0,water:203.5,superplasticizer:0.0,coarse_aggregate:973.4,fine_aggregate:750.0,age:7.0], Property: [concrete_compressive_strength: 15.03]]
sample675: [Composition: [cement:236.0,blast_furnace_slag:157.0,fly_ash:0.0,water:192.0,superplasticizer:0.0,coarse_aggregate:972.6,fine_aggregate:749.1,age:3.0], Property: [concrete_compressive_strength: 13.57]]
sample676: [Composition: [cement:183.9,blast_furnace_slag:122.6,fly_ash:0.0,water:203.5,superplasticizer:0.0,coarse_aggregate:959.2,fine_aggregate:800.0,age:90.0], Property: [concrete_compressive_strength: 32.53]]
sample677: [Composition: [cement:166.8,blast_furnace_slag:250.2,fly_ash:0.0,water:203.5,superplasticizer:0.0,coarse_aggregate:975.6,fine_aggregate:692.6,age:7.0], Property: [concrete_compressive_strength: 15.75]]
sample678: [Composition: [cement:102.0,blast_furnace_slag:153.0,fly_ash:0.0,water:192.0,superplasticizer:0.0,coarse_aggregate:887.0,fine_aggregate:942.0,age:7.0], Property: [concrete_compressive_strength: 7.68]]
sample679: [Composition: [cement:288.0,blast_furnace_slag:192.0,fly_ash:0.0,water:192.0,superplasticizer:0.0,coarse_aggregate:932.0,fine_aggregate:717.8,age:28.0], Property: [concrete_compressive_strength: 38.8]]
sample680: [Composition: [cement:212.0,blast_furnace_slag:141.3,fly_ash:0.0,water:203.5,superplasticizer:0.0,coarse_aggregate:973.4,fine_aggregate:750.0,age:28.0], Property: [concrete_compressive_strength: 33.0]]
sample681: [Composition: [cement:102.0,blast_furnace_slag:153.0,fly_ash:0.0,water:192.0,superplasticizer:0.0,coarse_aggregate:887.0,fine_aggregate:942.0,age:28.0], Property: [concrete_compressive_strength: 17.28]]
sample682: [Composition: [cement:173.0,blast_furnace_slag:116.0,fly_ash:0.0,water:192.0,superplasticizer:0.0,coarse_aggregate:946.8,fine_aggregate:856.8,age:28.0], Property: [concrete_compressive_strength: 24.28]]
sample683: [Composition: [cement:183.9,blast_furnace_slag:122.6,fly_ash:0.0,water:203.5,superplasticizer:0.0,coarse_aggregate:959.2,fine_aggregate:800.0,age:28.0], Property: [concrete_compressive_strength: 24.05]]
sample684: [Composition: [cement:133.0,blast_furnace_slag:200.0,fly_ash:0.0,water:192.0,superplasticizer:0.0,coarse_aggregate:927.4,fine_aggregate:839.2,age:90.0], Property: [concrete_compressive_strength: 36.59]]
sample685: [Composition: [cement:192.0,blast_furnace_slag:288.0,fly_ash:0.0,water:192.0,superplasticizer:0.0,coarse_aggregate:929.8,fine_aggregate:716.1,age:90.0], Property: [concrete_compressive_strength: 50.73]]
sample686: [Composition: [cement:133.0,blast_furnace_slag:200.0,fly_ash:0.0,water:192.0,superplasticizer:0.0,coarse_aggregate:927.4,fine_aggregate:839.2,age:7.0], Property: [concrete_compressive_strength: 13.66]]
sample687: [Composition: [cement:305.3,blast_furnace_slag:203.5,fly_ash:0.0,water:203.5,superplasticizer:0.0,coarse_aggregate:965.4,fine_aggregate:631.0,age:3.0], Property: [concrete_compressive_strength: 14.14]]
sample688: [Composition: [cement:236.0,blast_furnace_slag:157.0,fly_ash:0.0,water:192.0,superplasticizer:0.0,coarse_aggregate:972.6,fine_aggregate:749.1,age:90.0], Property: [concrete_compressive_strength: 47.78]]
sample689: [Composition: [cement:108.3,blast_furnace_slag:162.4,fly_ash:0.0,water:203.5,superplasticizer:0.0,coarse_aggregate:938.2,fine_aggregate:849.0,age:3.0], Property: [concrete_compressive_strength: 2.33]]
sample690: [Composition: [cement:157.0,blast_furnace_slag:236.0,fly_ash:0.0,water:192.0,superplasticizer:0.0,coarse_aggregate:935.4,fine_aggregate:781.2,age:7.0], Property: [concrete_compressive_strength: 16.89]]
sample691: [Composition: [cement:288.0,blast_furnace_slag:192.0,fly_ash:0.0,water:192.0,superplasticizer:0.0,coarse_aggregate:932.0,fine_aggregate:717.8,age:7.0], Property: [concrete_compressive_strength: 23.52]]
sample692: [Composition: [cement:212.0,blast_furnace_slag:141.3,fly_ash:0.0,water:203.5,superplasticizer:0.0,coarse_aggregate:973.4,fine_aggregate:750.0,age:3.0], Property: [concrete_compressive_strength: 6.81]]
sample693: [Composition: [cement:212.0,blast_furnace_slag:141.3,fly_ash:0.0,water:203.5,superplasticizer:0.0,coarse_aggregate:973.4,fine_aggregate:750.0,age:90.0], Property: [concrete_compressive_strength: 39.7]]
sample694: [Composition: [cement:153.0,blast_furnace_slag:102.0,fly_ash:0.0,water:192.0,superplasticizer:0.0,coarse_aggregate:888.0,fine_aggregate:943.1,age:28.0], Property: [concrete_compressive_strength: 17.96]]
sample695: [Composition: [cement:236.0,blast_furnace_slag:157.0,fly_ash:0.0,water:192.0,superplasticizer:0.0,coarse_aggregate:972.6,fine_aggregate:749.1,age:28.0], Property: [concrete_compressive_strength: 32.88]]
sample696: [Composition: [cement:116.0,blast_furnace_slag:173.0,fly_ash:0.0,water:192.0,superplasticizer:0.0,coarse_aggregate:909.8,fine_aggregate:891.9,age:28.0], Property: [concrete_compressive_strength: 22.35]]
sample697: [Composition: [cement:183.9,blast_furnace_slag:122.6,fly_ash:0.0,water:203.5,superplasticizer:0.0,coarse_aggregate:959.2,fine_aggregate:800.0,age:7.0], Property: [concrete_compressive_strength: 10.79]]
sample698: [Composition: [cement:108.3,blast_furnace_slag:162.4,fly_ash:0.0,water:203.5,superplasticizer:0.0,coarse_aggregate:938.2,fine_aggregate:849.0,age:7.0], Property: [concrete_compressive_strength: 7.72]]
sample699: [Composition: [cement:203.5,blast_furnace_slag:305.3,fly_ash:0.0,water:203.5,superplasticizer:0.0,coarse_aggregate:963.4,fine_aggregate:630.0,age:28.0], Property: [concrete_compressive_strength: 41.68]]
sample700: [Composition: [cement:203.5,blast_furnace_slag:305.3,fly_ash:0.0,water:203.5,superplasticizer:0.0,coarse_aggregate:963.4,fine_aggregate:630.0,age:3.0], Property: [concrete_compressive_strength: 9.56]]
sample701: [Composition: [cement:133.0,blast_furnace_slag:200.0,fly_ash:0.0,water:192.0,superplasticizer:0.0,coarse_aggregate:927.4,fine_aggregate:839.2,age:3.0], Property: [concrete_compressive_strength: 6.88]]
sample702: [Composition: [cement:288.0,blast_furnace_slag:192.0,fly_ash:0.0,water:192.0,superplasticizer:0.0,coarse_aggregate:932.0,fine_aggregate:717.8,age:90.0], Property: [concrete_compressive_strength: 50.53]]
sample703: [Composition: [cement:200.0,blast_furnace_slag:133.0,fly_ash:0.0,water:192.0,superplasticizer:0.0,coarse_aggregate:965.4,fine_aggregate:806.2,age:7.0], Property: [concrete_compressive_strength: 17.17]]
sample704: [Composition: [cement:200.0,blast_furnace_slag:133.0,fly_ash:0.0,water:192.0,superplasticizer:0.0,coarse_aggregate:965.4,fine_aggregate:806.2,age:28.0], Property: [concrete_compressive_strength: 30.44]]
sample705: [Composition: [cement:250.2,blast_furnace_slag:166.8,fly_ash:0.0,water:203.5,superplasticizer:0.0,coarse_aggregate:977.6,fine_aggregate:694.1,age:3.0], Property: [concrete_compressive_strength: 9.73]]
sample706: [Composition: [cement:122.6,blast_furnace_slag:183.9,fly_ash:0.0,water:203.5,superplasticizer:0.0,coarse_aggregate:958.2,fine_aggregate:800.1,age:3.0], Property: [concrete_compressive_strength: 3.32]]
sample707: [Composition: [cement:153.0,blast_furnace_slag:102.0,fly_ash:0.0,water:192.0,superplasticizer:0.0,coarse_aggregate:888.0,fine_aggregate:943.1,age:90.0], Property: [concrete_compressive_strength: 26.32]]
sample708: [Composition: [cement:200.0,blast_furnace_slag:133.0,fly_ash:0.0,water:192.0,superplasticizer:0.0,coarse_aggregate:965.4,fine_aggregate:806.2,age:90.0], Property: [concrete_compressive_strength: 43.25]]
sample709: [Composition: [cement:116.0,blast_furnace_slag:173.0,fly_ash:0.0,water:192.0,superplasticizer:0.0,coarse_aggregate:909.8,fine_aggregate:891.9,age:3.0], Property: [concrete_compressive_strength: 6.28]]
sample710: [Composition: [cement:173.0,blast_furnace_slag:116.0,fly_ash:0.0,water:192.0,superplasticizer:0.0,coarse_aggregate:946.8,fine_aggregate:856.8,age:90.0], Property: [concrete_compressive_strength: 32.1]]
sample711: [Composition: [cement:250.2,blast_furnace_slag:166.8,fly_ash:0.0,water:203.5,superplasticizer:0.0,coarse_aggregate:977.6,fine_aggregate:694.1,age:28.0], Property: [concrete_compressive_strength: 36.96]]
sample712: [Composition: [cement:305.3,blast_furnace_slag:203.5,fly_ash:0.0,water:203.5,superplasticizer:0.0,coarse_aggregate:965.4,fine_aggregate:631.0,age:90.0], Property: [concrete_compressive_strength: 54.6]]
sample713: [Composition: [cement:192.0,blast_furnace_slag:288.0,fly_ash:0.0,water:192.0,superplasticizer:0.0,coarse_aggregate:929.8,fine_aggregate:716.1,age:7.0], Property: [concrete_compressive_strength: 21.48]]
sample714: [Composition: [cement:157.0,blast_furnace_slag:236.0,fly_ash:0.0,water:192.0,superplasticizer:0.0,coarse_aggregate:935.4,fine_aggregate:781.2,age:3.0], Property: [concrete_compressive_strength: 9.69]]
sample715: [Composition: [cement:153.0,blast_furnace_slag:102.0,fly_ash:0.0,water:192.0,superplasticizer:0.0,coarse_aggregate:888.0,fine_aggregate:943.1,age:7.0], Property: [concrete_compressive_strength: 8.37]]
sample716: [Composition: [cement:141.3,blast_furnace_slag:212.0,fly_ash:0.0,water:203.5,superplasticizer:0.0,coarse_aggregate:971.8,fine_aggregate:748.5,age:90.0], Property: [concrete_compressive_strength: 39.66]]
sample717: [Composition: [cement:116.0,blast_furnace_slag:173.0,fly_ash:0.0,water:192.0,superplasticizer:0.0,coarse_aggregate:909.8,fine_aggregate:891.9,age:7.0], Property: [concrete_compressive_strength: 10.09]]
sample718: [Composition: [cement:141.3,blast_furnace_slag:212.0,fly_ash:0.0,water:203.5,superplasticizer:0.0,coarse_aggregate:971.8,fine_aggregate:748.5,age:3.0], Property: [concrete_compressive_strength: 4.83]]
sample719: [Composition: [cement:122.6,blast_furnace_slag:183.9,fly_ash:0.0,water:203.5,superplasticizer:0.0,coarse_aggregate:958.2,fine_aggregate:800.1,age:7.0], Property: [concrete_compressive_strength: 10.35]]
sample720: [Composition: [cement:166.8,blast_furnace_slag:250.2,fly_ash:0.0,water:203.5,superplasticizer:0.0,coarse_aggregate:975.6,fine_aggregate:692.6,age:90.0], Property: [concrete_compressive_strength: 43.57]]
sample721: [Composition: [cement:203.5,blast_furnace_slag:305.3,fly_ash:0.0,water:203.5,superplasticizer:0.0,coarse_aggregate:963.4,fine_aggregate:630.0,age:90.0], Property: [concrete_compressive_strength: 51.86]]
sample722: [Composition: [cement:310.0,blast_furnace_slag:0.0,fly_ash:0.0,water:192.0,superplasticizer:0.0,coarse_aggregate:1012.0,fine_aggregate:830.0,age:3.0], Property: [concrete_compressive_strength: 11.85]]
sample723: [Composition: [cement:310.0,blast_furnace_slag:0.0,fly_ash:0.0,water:192.0,superplasticizer:0.0,coarse_aggregate:1012.0,fine_aggregate:830.0,age:7.0], Property: [concrete_compressive_strength: 17.24]]
sample724: [Composition: [cement:310.0,blast_furnace_slag:0.0,fly_ash:0.0,water:192.0,superplasticizer:0.0,coarse_aggregate:1012.0,fine_aggregate:830.0,age:28.0], Property: [concrete_compressive_strength: 27.83]]
sample725: [Composition: [cement:310.0,blast_furnace_slag:0.0,fly_ash:0.0,water:192.0,superplasticizer:0.0,coarse_aggregate:1012.0,fine_aggregate:830.0,age:90.0], Property: [concrete_compressive_strength: 35.76]]
sample726: [Composition: [cement:310.0,blast_furnace_slag:0.0,fly_ash:0.0,water:192.0,superplasticizer:0.0,coarse_aggregate:1012.0,fine_aggregate:830.0,age:120.0], Property: [concrete_compressive_strength: 38.7]]
sample727: [Composition: [cement:331.0,blast_furnace_slag:0.0,fly_ash:0.0,water:192.0,superplasticizer:0.0,coarse_aggregate:1025.0,fine_aggregate:821.0,age:3.0], Property: [concrete_compressive_strength: 14.31]]
sample728: [Composition: [cement:331.0,blast_furnace_slag:0.0,fly_ash:0.0,water:192.0,superplasticizer:0.0,coarse_aggregate:1025.0,fine_aggregate:821.0,age:7.0], Property: [concrete_compressive_strength: 17.44]]
sample729: [Composition: [cement:331.0,blast_furnace_slag:0.0,fly_ash:0.0,water:192.0,superplasticizer:0.0,coarse_aggregate:1025.0,fine_aggregate:821.0,age:28.0], Property: [concrete_compressive_strength: 31.74]]
sample730: [Composition: [cement:331.0,blast_furnace_slag:0.0,fly_ash:0.0,water:192.0,superplasticizer:0.0,coarse_aggregate:1025.0,fine_aggregate:821.0,age:90.0], Property: [concrete_compressive_strength: 37.91]]
sample731: [Composition: [cement:331.0,blast_furnace_slag:0.0,fly_ash:0.0,water:192.0,superplasticizer:0.0,coarse_aggregate:1025.0,fine_aggregate:821.0,age:120.0], Property: [concrete_compressive_strength: 39.38]]
sample732: [Composition: [cement:349.0,blast_furnace_slag:0.0,fly_ash:0.0,water:192.0,superplasticizer:0.0,coarse_aggregate:1056.0,fine_aggregate:809.0,age:3.0], Property: [concrete_compressive_strength: 15.87]]
sample733: [Composition: [cement:349.0,blast_furnace_slag:0.0,fly_ash:0.0,water:192.0,superplasticizer:0.0,coarse_aggregate:1056.0,fine_aggregate:809.0,age:7.0], Property: [concrete_compressive_strength: 9.01]]
sample734: [Composition: [cement:349.0,blast_furnace_slag:0.0,fly_ash:0.0,water:192.0,superplasticizer:0.0,coarse_aggregate:1056.0,fine_aggregate:809.0,age:28.0], Property: [concrete_compressive_strength: 33.61]]
sample735: [Composition: [cement:349.0,blast_furnace_slag:0.0,fly_ash:0.0,water:192.0,superplasticizer:0.0,coarse_aggregate:1056.0,fine_aggregate:809.0,age:90.0], Property: [concrete_compressive_strength: 40.66]]
sample736: [Composition: [cement:349.0,blast_furnace_slag:0.0,fly_ash:0.0,water:192.0,superplasticizer:0.0,coarse_aggregate:1056.0,fine_aggregate:809.0,age:120.0], Property: [concrete_compressive_strength: 40.86]]
sample737: [Composition: [cement:238.0,blast_furnace_slag:0.0,fly_ash:0.0,water:186.0,superplasticizer:0.0,coarse_aggregate:1119.0,fine_aggregate:789.0,age:7.0], Property: [concrete_compressive_strength: 12.05]]
sample738: [Composition: [cement:238.0,blast_furnace_slag:0.0,fly_ash:0.0,water:186.0,superplasticizer:0.0,coarse_aggregate:1119.0,fine_aggregate:789.0,age:28.0], Property: [concrete_compressive_strength: 17.54]]
sample739: [Composition: [cement:296.0,blast_furnace_slag:0.0,fly_ash:0.0,water:186.0,superplasticizer:0.0,coarse_aggregate:1090.0,fine_aggregate:769.0,age:7.0], Property: [concrete_compressive_strength: 18.91]]
sample740: [Composition: [cement:296.0,blast_furnace_slag:0.0,fly_ash:0.0,water:186.0,superplasticizer:0.0,coarse_aggregate:1090.0,fine_aggregate:769.0,age:28.0], Property: [concrete_compressive_strength: 25.18]]
sample741: [Composition: [cement:297.0,blast_furnace_slag:0.0,fly_ash:0.0,water:186.0,superplasticizer:0.0,coarse_aggregate:1040.0,fine_aggregate:734.0,age:7.0], Property: [concrete_compressive_strength: 30.96]]
sample742: [Composition: [cement:480.0,blast_furnace_slag:0.0,fly_ash:0.0,water:192.0,superplasticizer:0.0,coarse_aggregate:936.0,fine_aggregate:721.0,age:28.0], Property: [concrete_compressive_strength: 43.89]]
sample743: [Composition: [cement:480.0,blast_furnace_slag:0.0,fly_ash:0.0,water:192.0,superplasticizer:0.0,coarse_aggregate:936.0,fine_aggregate:721.0,age:90.0], Property: [concrete_compressive_strength: 54.28]]
sample744: [Composition: [cement:397.0,blast_furnace_slag:0.0,fly_ash:0.0,water:186.0,superplasticizer:0.0,coarse_aggregate:1040.0,fine_aggregate:734.0,age:28.0], Property: [concrete_compressive_strength: 36.94]]
sample745: [Composition: [cement:281.0,blast_furnace_slag:0.0,fly_ash:0.0,water:186.0,superplasticizer:0.0,coarse_aggregate:1104.0,fine_aggregate:774.0,age:7.0], Property: [concrete_compressive_strength: 14.5]]
sample746: [Composition: [cement:281.0,blast_furnace_slag:0.0,fly_ash:0.0,water:185.0,superplasticizer:0.0,coarse_aggregate:1104.0,fine_aggregate:774.0,age:28.0], Property: [concrete_compressive_strength: 22.44]]
