Repository: bjhtud/MTL_in_MAT

# MTL_in_MAT

## 多任务情况

UHPC为核心数据集
测试集划分有两种方式：
1. 单任务测试集：针对每个任务，划分出该任务没有缺失标签的样本中的一部分作为测试集
   - 训练阶段：分任务训练，与其他任务(标签)的样本进行合并，这样就得到了一个训练集，这个训练集中特征和标签还是有缺失的
   - 训练出的模型：
     - 输入：特征 + 其他任务的标签
     - 输出：当前任务的标签
   - 测试阶段：使用该任务的测试集进行评估
   - 问题是：测试集中没有其他任务的标签，怎么办？

2. 多任务测试集：划分出所有任务都没有缺失标签的样本作为测试集
    - 训练阶段：使用其他样本作为训练集，这些样本中有缺失标签和缺失特征
    - 训练出的模型：
      - 输入：特征
      - 输出：所有任务的标签
    - 测试阶段：使用多任务测试集进行评估
    - 这样就能利用多个任务之间的关系进行预测
    - 缺点是：测试集会比较小，并且只能评估那些没有缺失标签的样本

##

File: data_set/uci_concrete/concrete_data.txt (part 5 of 6)
sample1: [Composition: [cement:540.0,blast_furnace_slag:0.0,fly_ash:0.0,water:162.0,superplasticizer:2.5,coarse_aggregate:1040.0,fine_aggregate:676.0,age:28.0], Property: [concrete_compressive_strength: 79.99]]
sample747: [Composition: [cement:500.0,blast_furnace_slag:0.0,fly_ash:0.0,water:200.0,superplasticizer:0.0,coarse_aggregate:1125.0,fine_aggregate:613.0,age:1.0], Property: [concrete_compressive_strength: 12.64]]
sample748: [Composition: [cement:500.0,blast_furnace_slag:0.0,fly_ash:0.0,water:200.0,superplasticizer:0.0,coarse_aggregate:1125.0,fine_aggregate:613.0,age:3.0], Property: [concrete_compressive_strength: 26.06]]
sample749: [Composition: [cement:500.0,blast_furnace_slag:0.0,fly_ash:0.0,water:200.0,superplasticizer:0.0,coarse_aggregate:1125.0,fine_aggregate:613.0,age:7.0], Property: [concrete_compressive_strength: 33.21]]
sample750: [Composition: [cement:500.0,blast_furnace_slag:0.0,fly_ash:0.0,water:200.0,superplasticizer:0.0,coarse_aggregate:1125.0,fine_aggregate:613.0,age:14.0], Property: [concrete_compressive_strength: 36.94]]
sample751: [Composition: [cement:500.0,blast_furnace_slag:0.0,fly_ash:0.0,water:200.0,superplasticizer:0.0,coarse_aggregate:1125.0,fine_aggregate:613.0,age:28.0], Property: [concrete_compressive_strength: 44.09]]
sample752: [Composition: [cement:540.0,blast_furnace_slag:0.0,fly_ash:0.0,water:173.0,superplasticizer:0.0,coarse_aggregate:1125.0,fine_aggregate:613.0,age:7.0], Property: [concrete_compressive_strength: 52.61]]
sample753: [Composition: [cement:540.0,blast_furnace_slag:0.0,fly_ash:0.0,water:173.0,superplasticizer:0.0,coarse_aggregate:1125.0,fine_aggregate:613.0,age:14.0], Property: [concrete_compressive_strength: 59.76]]
sample754: [Composition: [cement:540.0,blast_furnace_slag:0.0,fly_ash:0.0,water:173.0,superplasticizer:0.0,coarse_aggregate:1125.0,fine_aggregate:613.0,age:28.0], Property: [concrete_compressive_strength: 67.31]]
sample755: [Composition: [cement:540.0,blast_furnace_slag:0.0,fly_ash:0.0,water:173.0,superplasticizer:0.0,coarse_aggregate:1125.0,fine_aggregate:613.0,age:90.0], Property: [concrete_compressive_strength: 69.66]]
sample756: [Composition: [cement:540.0,blast_furnace_slag:0.0,fly_ash:0.0,water:173.0,superplasticizer:0.0,coarse_aggregate:1125.0,fine_aggregate:613.0,age:180.0], Property: [concrete_compressive_strength: 71.62]]
sample757: [Composition: [cement:540.0,blast_furnace_slag:0.0,fly_ash:0.0,water:173.0,superplasticizer:0.0,coarse_aggregate:1125.0,fine_aggregate:613.0,age:270.0], Property: [concrete_compressive_strength: 74.17]]
sample758: [Composition: [cement:350.0,blast_furnace_slag:0.0,fly_ash:0.0,water:203.0,superplasticizer:0.0,coarse_aggregate:974.0,fine_aggregate:775.0,age:7.0], Property: [concrete_compressive_strength: 18.13]]
sample759: [Composition: [cement:350.0,blast_furnace_slag:0.0,fly_ash:0.0,water:203.0,superplasticizer:0.0,coarse_aggregate:974.0,fine_aggregate:775.0,age:14.0], Property: [concrete_compressive_strength: 22.53]]
sample760: [Composition: [cement:350.0,blast_furnace_slag:0.0,fly_ash:0.0,water:203.0,superplasticizer:0.0,coarse_aggregate:974.0,fine_aggregate:775.0,age:28.0], Property: [concrete_compressive_strength: 27.34]]
sample761: [Composition: [cement:350.0,blast_furnace_slag:0.0,fly_ash:0.0,water:203.0,superplasticizer:0.0,coarse_aggregate:974.0,fine_aggregate:775.0,age:56.0], Property: [concrete_compressive_strength: 29.98]]
sample762: [Composition: [cement:350.0,blast_furnace_slag:0.0,fly_ash:0.0,water:203.0,superplasticizer:0.0,coarse_aggregate:974.0,fine_aggregate:775.0,age:90.0], Property: [concrete_compressive_strength: 31.35]]
sample763: [Composition: [cement:350.0,blast_furnace_slag:0.0,fly_ash:0.0,water:203.0,superplasticizer:0.0,coarse_aggregate:974.0,fine_aggregate:775.0,age:180.0], Property: [concrete_compressive_strength: 32.72]]
sample764: [Composition: [cement:385.0,blast_furnace_slag:0.0,fly_ash:0.0,water:186.0,superplasticizer:0.0,coarse_aggregate:966.0,fine_aggregate:763.0,age:1.0], Property: [concrete_compressive_strength: 6.27]]
sample765: [Composition: [cement:385.0,blast_furnace_slag:0.0,fly_ash:0.0,water:186.0,superplasticizer:0.0,coarse_aggregate:966.0,fine_aggregate:763.0,age:3.0], Property: [concrete_compressive_strength: 14.7]]
sample766: [Composition: [cement:385.0,blast_furnace_slag:0.0,fly_ash:0.0,water:186.0,superplasticizer:0.0,coarse_aggregate:966.0,fine_aggregate:763.0,age:7.0], Property: [concrete_compressive_strength: 23.22]]
sample767: [Composition: [cement:385.0,blast_furnace_slag:0.0,fly_ash:0.0,water:186.0,superplasticizer:0.0,coarse_aggregate:966.0,fine_aggregate:763.0,age:14.0], Property: [concrete_compressive_strength: 27.92]]
sample768: [Composition: [cement:385.0,blast_furnace_slag:0.0,fly_ash:0.0,water:186.0,superplasticizer:0.0,coarse_aggregate:966.0,fine_aggregate:763.0,age:28.0], Property: [concrete_compressive_strength: 31.35]]
sample769: [Composition: [cement:331.0,blast_furnace_slag:0.0,fly_ash:0.0,water:192.0,superplasticizer:0.0,coarse_aggregate:978.0,fine_aggregate:825.0,age:180.0], Property: [concrete_compressive_strength: 39.0]]
sample770: [Composition: [cement:331.0,blast_furnace_slag:0.0,fly_ash:0.0,water:192.0,superplasticizer:0.0,coarse_aggregate:978.0,fine_aggregate:825.0,age:360.0], Property: [concrete_compressive_strength: 41.24]]
sample771: [Composition: [cement:349.0,blast_furnace_slag:0.0,fly_ash:0.0,water:192.0,superplasticizer:0.0,coarse_aggregate:1047.0,fine_aggregate:806.0,age:3.0], Property: [concrete_compressive_strength: 14.99]]
sample772: [Composition: [cement:331.0,blast_furnace_slag:0.0,fly_ash:0.0,water:192.0,superplasticizer:0.0,coarse_aggregate:978.0,fine_aggregate:825.0,age:3.0], Property: [concrete_compressive_strength: 13.52]]
sample773: [Composition: [cement:382.0,blast_furnace_slag:0.0,fly_ash:0.0,water:186.0,superplasticizer:0.0,coarse_aggregate:1047.0,fine_aggregate:739.0,age:7.0], Property: [concrete_compressive_strength: 24.0]]
sample774: [Composition: [cement:382.0,blast_furnace_slag:0.0,fly_ash:0.0,water:186.0,superplasticizer:0.0,coarse_aggregate:1047.0,fine_aggregate:739.0,age:28.0], Property: [concrete_compressive_strength: 37.42]]
sample775: [Composition: [cement:382.0,blast_furnace_slag:0.0,fly_ash:0.0,water:186.0,superplasticizer:0.0,coarse_aggregate:1111.0,fine_aggregate:784.0,age:7.0], Property: [concrete_compressive_strength: 11.47]]
sample776: [Composition: [cement:281.0,blast_furnace_slag:0.0,fly_ash:0.0,water:186.0,superplasticizer:0.0,coarse_aggregate:1104.0,fine_aggregate:774.0,age:28.0], Property: [concrete_compressive_strength: 22.44]]
sample777: [Composition: [cement:339.0,blast_furnace_slag:0.0,fly_ash:0.0,water:185.0,superplasticizer:0.0,coarse_aggregate:1069.0,fine_aggregate:754.0,age:7.0], Property: [concrete_compressive_strength: 21.16]]
sample778: [Composition: [cement:339.0,blast_furnace_slag:0.0,fly_ash:0.0,water:185.0,superplasticizer:0.0,coarse_aggregate:1069.0,fine_aggregate:754.0,age:28.0], Property: [concrete_compressive_strength: 31.84]]
sample779: [Composition: [cement:295.0,blast_furnace_slag:0.0,fly_ash:0.0,water:185.0,superplasticizer:0.0,coarse_aggregate:1069.0,fine_aggregate:769.0,age:7.0], Property: [concrete_compressive_strength: 14.8]]
sample780: [Composition: [cement:295.0,blast_furnace_slag:0.0,fly_ash:0.0,water:185.0,superplasticizer:0.0,coarse_aggregate:1069.0,fine_aggregate:769.0,age:28.0], Property: [concrete_compressive_strength: 25.18]]
sample781: [Composition: [cement:238.0,blast_furnace_slag:0.0,fly_ash:0.0,water:185.0,superplasticizer:0.0,coarse_aggregate:1118.0,fine_aggregate:789.0,age:28.0], Property: [concrete_compressive_strength: 17.54]]
sample782: [Composition: [cement:296.0,blast_furnace_slag:0.0,fly_ash:0.0,water:192.0,superplasticizer:0.0,coarse_aggregate:1085.0,fine_aggregate:765.0,age:7.0], Property: [concrete_compressive_strength: 14.2]]
sample783: [Composition: [cement:296.0,blast_furnace_slag:0.0,fly_ash:0.0,water:192.0,superplasticizer:0.0,coarse_aggregate:1085.0,fine_aggregate:765.0,age:28.0], Property: [concrete_compressive_strength: 21.65]]
sample784: [Composition: [cement:296.0,blast_furnace_slag:0.0,fly_ash:0.0,water:192.0,superplasticizer:0.0,coarse_aggregate:1085.0,fine_aggregate:765.0,age:90.0], Property: [concrete_compressive_strength: 29.39]]
sample785: [Composition: [cement:331.0,blast_furnace_slag:0.0,fly_ash:0.0,water:192.0,superplasticizer:0.0,coarse_aggregate:879.0,fine_aggregate:825.0,age:3.0], Property: [concrete_compressive_strength: 13.52]]
sample786: [Composition: [cement:331.0,blast_furnace_slag:0.0,fly_ash:0.0,water:192.0,superplasticizer:0.0,coarse_aggregate:978.0,fine_aggregate:825.0,age:7.0], Property: [concrete_compressive_strength: 16.26]]
sample787: [Composition: [cement:331.0,blast_furnace_slag:0.0,fly_ash:0.0,water:192.0,superplasticizer:0.0,coarse_aggregate:978.0,fine_aggregate:825.0,age:28.0], Property: [concrete_compressive_strength: 31.45]]
sample788: [Composition: [cement:331.0,blast_furnace_slag:0.0,fly_ash:0.0,water:192.0,superplasticizer:0.0,coarse_aggregate:978.0,fine_aggregate:825.0,age:90.0], Property: [concrete_compressive_strength: 37.23]]
sample789: [Composition: [cement:349.0,blast_furnace_slag:0.0,fly_ash:0.0,water:192.0,superplasticizer:0.0,coarse_aggregate:1047.0,fine_aggregate:806.0,age:7.0], Property: [concrete_compressive_strength: 18.13]]
sample790: [Composition: [cement:349.0,blast_furnace_slag:0.0,fly_ash:0.0,water:192.0,superplasticizer:0.0,coarse_aggregate:1047.0,fine_aggregate:806.0,age:28.0], Property: [concrete_compressive_strength: 32.72]]
sample791: [Composition: [cement:349.0,blast_furnace_slag:0.0,fly_ash:0.0,water:192.0,superplasticizer:0.0,coarse_aggregate:1047.0,fine_aggregate:806.0,age:90.0], Property: [concrete_compressive_strength: 39.49]]
sample792: [Composition: [cement:349.0,blast_furnace_slag:0.0,fly_ash:0.0,water:192.0,superplasticizer:0.0,coarse_aggregate:1047.0,fine_aggregate:806.0,age:180.0], Property: [concrete_compressive_strength: 41.05]]
sample793: [Composition: [cement:349.0,blast_furnace_slag:0.0,fly_ash:0.0,water:192.0,superplasticizer:0.0,coarse_aggregate:1047.0,fine_aggregate:806.0,age:360.0], Property: [concrete_compressive_strength: 42.13]]
sample794: [Composition: [cement:302.0,blast_furnace_slag:0.0,fly_ash:0.0,water:203.0,superplasticizer:0.0,coarse_aggregate:974.0,fine_aggregate:817.0,age:14.0], Property: [concrete_compressive_strength: 18.13]]
sample795: [Composition: [cement:302.0,blast_furnace_slag:0.0,fly_ash:0.0,water:203.0,superplasticizer:0.0,coarse_aggregate:974.0,fine_aggregate:817.0,age:180.0], Property: [concrete_compressive_strength: 26.74]]
sample796: [Composition: [cement:525.0,blast_furnace_slag:0.0,fly_ash:0.0,water:189.0,superplasticizer:0.0,coarse_aggregate:1125.0,fine_aggregate:613.0,age:180.0], Property: [concrete_compressive_strength: 61.92]]
sample797: [Composition: [cement:500.0,blast_furnace_slag:0.0,fly_ash:0.0,water:200.0,superplasticizer:0.0,coarse_aggregate:1125.0,fine_aggregate:613.0,age:90.0], Property: [concrete_compressive_strength: 47.22]]
sample798: [Composition: [cement:500.0,blast_furnace_slag:0.0,fly_ash:0.0,water:200.0,superplasticizer:0.0,coarse_aggregate:1125.0,fine_aggregate:613.0,age:180.0], Property: [concrete_compressive_strength: 51.04]]
sample799: [Composition: [cement:500.0,blast_furnace_slag:0.0,fly_ash:0.0,water:200.0,superplasticizer:0.0,coarse_aggregate:1125.0,fine_aggregate:613.0,age:270.0], Property: [concrete_compressive_strength: 55.16]]
sample800: [Composition: [cement:540.0,blast_furnace_slag:0.0,fly_ash:0.0,water:173.0,superplasticizer:0.0,coarse_aggregate:1125.0,fine_aggregate:613.0,age:3.0], Property: [concrete_compressive_strength: 41.64]]
sample801: [Composition: [cement:252.0,blast_furnace_slag:0.0,fly_ash:0.0,water:185.0,superplasticizer:0.0,coarse_aggregate:1111.0,fine_aggregate:784.0,age:7.0], Property: [concrete_compressive_strength: 13.71]]
sample802: [Composition: [cement:252.0,blast_furnace_slag:0.0,fly_ash:0.0,water:185.0,superplasticizer:0.0,coarse_aggregate:1111.0,fine_aggregate:784.0,age:28.0], Property: [concrete_compressive_strength: 19.69]]
sample803: [Composition: [cement:339.0,blast_furnace_slag:0.0,fly_ash:0.0,water:185.0,superplasticizer:0.0,coarse_aggregate:1060.0,fine_aggregate:754.0,age:28.0], Property: [concrete_compressive_strength: 31.65]]
sample804: [Composition: [cement:393.0,blast_furnace_slag:0.0,fly_ash:0.0,water:192.0,superplasticizer:0.0,coarse_aggregate:940.0,fine_aggregate:758.0,age:3.0], Property: [concrete_compressive_strength: 19.11]]
sample805: [Composition: [cement:393.0,blast_furnace_slag:0.0,fly_ash:0.0,water:192.0,superplasticizer:0.0,coarse_aggregate:940.0,fine_aggregate:758.0,age:28.0], Property: [concrete_compressive_strength: 39.58]]
sample806: [Composition: [cement:393.0,blast_furnace_slag:0.0,fly_ash:0.0,water:192.0,superplasticizer:0.0,coarse_aggregate:940.0,fine_aggregate:758.0,age:90.0], Property: [concrete_compressive_strength: 48.79]]
sample807: [Composition: [cement:382.0,blast_furnace_slag:0.0,fly_ash:0.0,water:185.0,superplasticizer:0.0,coarse_aggregate:1047.0,fine_aggregate:739.0,age:7.0], Property: [concrete_compressive_strength: 24.0]]
sample808: [Composition: [cement:382.0,blast_furnace_slag:0.0,fly_ash:0.0,water:185.0,superplasticizer:0.0,coarse_aggregate:1047.0,fine_aggregate:739.0,age:28.0], Property: [concrete_compressive_strength: 37.42]]
sample809: [Composition: [cement:252.0,blast_furnace_slag:0.0,fly_ash:0.0,water:186.0,superplasticizer:0.0,coarse_aggregate:1111.0,fine_aggregate:784.0,age:7.0], Property: [concrete_compressive_strength: 11.47]]
sample810: [Composition: [cement:252.0,blast_furnace_slag:0.0,fly_ash:0.0,water:185.0,superplasticizer:0.0,coarse_aggregate:1111.0,fine_aggregate:784.0,age:28.0], Property: [concrete_compressive_strength: 19.69]]
sample811: [Composition: [cement:310.0,blast_furnace_slag:0.0,fly_ash:0.0,water:192.0,superplasticizer:0.0,coarse_aggregate:970.0,fine_aggregate:850.0,age:7.0], Property: [concrete_compressive_strength: 14.99]]
sample812: [Composition: [cement:310.0,blast_furnace_slag:0.0,fly_ash:0.0,water:192.0,superplasticizer:0.0,coarse_aggregate:970.0,fine_aggregate:850.0,age:28.0], Property: [concrete_compressive_strength: 27.92]]
sample813: [Composition: [cement:310.0,blast_furnace_slag:0.0,fly_ash:0.0,water:192.0,superplasticizer:0.0,coarse_aggregate:970.0,fine_aggregate:850.0,age:90.0], Property: [concrete_compressive_strength: 34.68]]
sample814: [Composition: [cement:310.0,blast_furnace_slag:0.0,fly_ash:0.0,water:192.0,superplasticizer:0.0,coarse_aggregate:970.0,fine_aggregate:850.0,age:180.0], Property: [concrete_compressive_strength: 37.33]]
sample815: [Composition: [cement:310.0,blast_furnace_slag:0.0,fly_ash:0.0,water:192.0,superplasticizer:0.0,coarse_aggregate:970.0,fine_aggregate:850.0,age:360.0], Property: [concrete_compressive_strength: 38.11]]
sample816: [Composition: [cement:525.0,blast_furnace_slag:0.0,fly_ash:0.0,water:189.0,superplasticizer:0.0,coarse_aggregate:1125.0,fine_aggregate:613.0,age:3.0], Property: [concrete_compressive_strength: 33.8]]
sample817: [Composition: [cement:525.0,blast_furnace_slag:0.0,fly_ash:0.0,water:189.0,superplasticizer:0.0,coarse_aggregate:1125.0,fine_aggregate:613.0,age:7.0], Property: [concrete_compressive_strength: 42.42]]
sample818: [Composition: [cement:525.0,blast_furnace_slag:0.0,fly_ash:0.0,water:189.0,superplasticizer:0.0,coarse_aggregate:1125.0,fine_aggregate:613.0,age:14.0], Property: [concrete_compressive_strength: 48.4]]
sample819: [Composition: [cement:525.0,blast_furnace_slag:0.0,fly_ash:0.0,water:189.0,superplasticizer:0.0,coarse_aggregate:1125.0,fine_aggregate:613.0,age:28.0], Property: [concrete_compressive_strength: 55.94]]
sample820: [Composition: [cement:525.0,blast_furnace_slag:0.0,fly_ash:0.0,water:189.0,superplasticizer:0.0,coarse_aggregate:1125.0,fine_aggregate:613.0,age:90.0], Property: [concrete_compressive_strength: 58.78]]
sample821: [Composition: [cement:525.0,blast_furnace_slag:0.0,fly_ash:0.0,water:189.0,superplasticizer:0.0,coarse_aggregate:1125.0,fine_aggregate:613.0,age:270.0], Property: [concrete_compressive_strength: 67.11]]
sample822: [Composition: [cement:322.0,blast_furnace_slag:0.0,fly_ash:0.0,water:203.0,superplasticizer:0.0,coarse_aggregate:974.0,fine_aggregate:800.0,age:14.0], Property: [concrete_compressive_strength: 20.77]]
sample823: [Composition: [cement:322.0,blast_furnace_slag:0.0,fly_ash:0.0,water:203.0,superplasticizer:0.0,coarse_aggregate:974.0,fine_aggregate:800.0,age:28.0], Property: [concrete_compressive_strength: 25.18]]
sample824: [Composition: [cement:322.0,blast_furnace_slag:0.0,fly_ash:0.0,water:203.0,superplasticizer:0.0,coarse_aggregate:974.0,fine_aggregate:800.0,age:180.0], Property: [concrete_compressive_strength: 29.59]]
sample825: [Composition: [cement:302.0,blast_furnace_slag:0.0,fly_ash:0.0,water:203.0,superplasticizer:0.0,coarse_aggregate:974.0,fine_aggregate:817.0,age:28.0], Property: [concrete_compressive_strength: 21.75]]
sample826: [Composition: [cement:397.0,blast_furnace_slag:0.0,fly_ash:0.0,water:185.0,superplasticizer:0.0,coarse_aggregate:1040.0,fine_aggregate:734.0,age:28.0], Property: [concrete_compressive_strength: 39.09]]
sample827: [Composition: [cement:480.0,blast_furnace_slag:0.0,fly_ash:0.0,water:192.0,superplasticizer:0.0,coarse_aggregate:936.0,fine_aggregate:721.0,age:3.0], Property: [concrete_compressive_strength: 24.39]]
sample828: [Composition: [cement:522.0,blast_furnace_slag:0.0,fly_ash:0.0,water:146.0,superplasticizer:0.0,coarse_aggregate:896.0,fine_aggregate:896.0,age:7.0], Property: [concrete_compressive_strength: 50.51]]
sample829: [Composition: [cement:522.0,blast_furnace_slag:0.0,fly_ash:0.0,water:146.0,superplasticizer:0.0,coarse_aggregate:896.0,fine_aggregate:896.0,age:28.0], Property: [concrete_compressive_strength: 74.99]]
sample830: [Composition: [cement:273.0,blast_furnace_slag:105.0,fly_ash:82.0,water:210.0,superplasticizer:9.0,coarse_aggregate:904.0,fine_aggregate:680.0,age:28.0], Property: [concrete_compressive_strength: 37.17]]
sample831: [Composition: [cement:162.0,blast_furnace_slag:190.0,fly_ash:148.0,water:179.0,superplasticizer:19.0,coarse_aggregate:838.0,fine_aggregate:741.0,age:28.0], Property: [concrete_compressive_strength: 33.76]]
sample832: [Composition: [cement:154.0,blast_furnace_slag:144.0,fly_ash:112.0,water:220.0,superplasticizer:10.0,coarse_aggregate:923.0,fine_aggregate:658.0,age:28.0], Property: [concrete_compressive_strength: 16.5]]
sample833: [Composition: [cement:147.0,blast_furnace_slag:115.0,fly_ash:89.0,water:202.0,superplasticizer:9.0,coarse_aggregate:860.0,fine_aggregate:829.0,age:28.0], Property: [concrete_compressive_strength: 19.99]]
sample834: [Composition: [cement:152.0,blast_furnace_slag:178.0,fly_ash:139.0,water:168.0,superplasticizer:18.0,coarse_aggregate:944.0,fine_aggregate:695.0,age:28.0], Property: [concrete_compressive_strength: 36.35]]
sample835: [Composition: [cement:310.0,blast_furnace_slag:143.0,fly_ash:111.0,water:168.0,superplasticizer:22.0,coarse_aggregate:914.0,fine_aggregate:651.0,age:28.0], Property: [concrete_compressive_strength: 33.69]]
sample836: [Composition: [cement:144.0,blast_furnace_slag:0.0,fly_ash:175.0,water:158.0,superplasticizer:18.0,coarse_aggregate:943.0,fine_aggregate:844.0,age:28.0], Property: [concrete_compressive_strength: 15.42]]
sample837: [Composition: [cement:304.0,blast_furnace_slag:140.0,fly_ash:0.0,water:214.0,superplasticizer:6.0,coarse_aggregate:895.0,fine_aggregate:722.0,age:28.0], Property: [concrete_compressive_strength: 33.42]]
sample838: [Composition: [cement:374.0,blast_furnace_slag:0.0,fly_ash:0.0,water:190.0,superplasticizer:7.0,coarse_aggregate:1013.0,fine_aggregate:730.0,age:28.0], Property: [concrete_compressive_strength: 39.05]]
sample839: [Composition: [cement:159.0,blast_furnace_slag:149.0,fly_ash:116.0,water:175.0,superplasticizer:15.0,coarse_aggregate:953.0,fine_aggregate:720.0,age:28.0], Property: [concrete_compressive_strength: 27.68]]
sample840: [Composition: [cement:153.0,blast_furnace_slag:239.0,fly_ash:0.0,water:200.0,superplasticizer:6.0,coarse_aggregate:1002.0,fine_aggregate:684.0,age:28.0], Property: [concrete_compressive_strength: 26.86]]
sample841: [Composition: [cement:310.0,blast_furnace_slag:143.0,fly_ash:0.0,water:168.0,superplasticizer:10.0,coarse_aggregate:914.0,fine_aggregate:804.0,age:28.0], Property: [concrete_compressive_strength: 45.3]]
sample842: [Composition: [cement:305.0,blast_furnace_slag:0.0,fly_ash:100.0,water:196.0,superplasticizer:10.0,coarse_aggregate:959.0,fine_aggregate:705.0,age:28.0], Property: [concrete_compressive_strength: 30.12]]
sample843: [Composition: [cement:151.0,blast_furnace_slag:0.0,fly_ash:184.0,water:167.0,superplasticizer:12.0,coarse_aggregate:991.0,fine_aggregate:772.0,age:28.0], Property: [concrete_compressive_strength: 15.57]]
sample844: [Composition: [cement:142.0,blast_furnace_slag:167.0,fly_ash:130.0,water:174.0,superplasticizer:11.0,coarse_aggregate:883.0,fine_aggregate:785.0,age:28.0], Property: [concrete_compressive_strength: 44.61]]
sample845: [Composition: [cement:298.0,blast_furnace_slag:137.0,fly_ash:107.0,water:201.0,superplasticizer:6.0,coarse_aggregate:878.0,fine_aggregate:655.0,age:28.0], Property: [concrete_compressive_strength: 53.52]]
sample846: [Composition: [cement:321.0,blast_furnace_slag:164.0,fly_ash:0.0,water:190.0,superplasticizer:5.0,coarse_aggregate:870.0,fine_aggregate:774.0,age:28.0], Property: [concrete_compressive_strength: 57.21]]
sample847: [Composition: [cement:366.0,blast_furnace_slag:187.0,fly_ash:0.0,water:191.0,superplasticizer:7.0,coarse_aggregate:824.0,fine_aggregate:757.0,age:28.0], Property: [concrete_compressive_strength: 65.91]]
sample848: [Composition: [cement:280.0,blast_furnace_slag:129.0,fly_ash:100.0,water:172.0,superplasticizer:9.0,coarse_aggregate:825.0,fine_aggregate:805.0,age:28.0], Property: [concrete_compressive_strength: 52.82]]
sample849: [Composition: [cement:252.0,blast_furnace_slag:97.0,fly_ash:76.0,water:194.0,superplasticizer:8.0,coarse_aggregate:835.0,fine_aggregate:821.0,age:28.0], Property: [concrete_compressive_strength: 33.4]]
sample850: [Composition: [cement:165.0,blast_furnace_slag:0.0,fly_ash:150.0,water:182.0,superplasticizer:12.0,coarse_aggregate:1023.0,fine_aggregate:729.0,age:28.0], Property: [concrete_compressive_strength: 18.03]]
sample851: [Composition: [cement:156.0,blast_furnace_slag:243.0,fly_ash:0.0,water:180.0,superplasticizer:11.0,coarse_aggregate:1022.0,fine_aggregate:698.0,age:28.0], Property: [concrete_compressive_strength: 37.36]]
sample852: [Composition: [cement:160.0,blast_furnace_slag:188.0,fly_ash:146.0,water:203.0,superplasticizer:11.0,coarse_aggregate:829.0,fine_aggregate:710.0,age:28.0], Property: [concrete_compressive_strength: 32.84]]
sample853: [Composition: [cement:298.0,blast_furnace_slag:0.0,fly_ash:107.0,water:186.0,superplasticizer:6.0,coarse_aggregate:879.0,fine_aggregate:815.0,age:28.0], Property: [concrete_compressive_strength: 42.64]]
sample854: [Composition: [cement:318.0,blast_furnace_slag:0.0,fly_ash:126.0,water:210.0,superplasticizer:6.0,coarse_aggregate:861.0,fine_aggregate:737.0,age:28.0], Property: [concrete_compressive_strength: 40.06]]
sample855: [Composition: [cement:287.0,blast_furnace_slag:121.0,fly_ash:94.0,water:188.0,superplasticizer:9.0,coarse_aggregate:904.0,fine_aggregate:696.0,age:28.0], Property: [concrete_compressive_strength: 41.94]]
sample856: [Composition: [cement:326.0,blast_furnace_slag:166.0,fly_ash:0.0,water:174.0,superplasticizer:9.0,coarse_aggregate:882.0,fine_aggregate:790.0,age:28.0], Property: [concrete_compressive_strength: 61.23]]
sample857: [Composition: [cement:356.0,blast_furnace_slag:0.0,fly_ash:142.0,water:193.0,superplasticizer:11.0,coarse_aggregate:801.0,fine_aggregate:778.0,age:28.0], Property: [concrete_compressive_strength: 40.87]]
sample858: [Composition: [cement:132.0,blast_furnace_slag:207.0,fly_ash:161.0,water:179.0,superplasticizer:5.0,coarse_aggregate:867.0,fine_aggregate:736.0,age:28.0], Property: [concrete_compressive_strength: 33.3]]
sample859: [Composition: [cement:322.0,blast_furnace_slag:149.0,fly_ash:0.0,water:186.0,superplasticizer:8.0,coarse_aggregate:951.0,fine_aggregate:709.0,age:28.0], Property: [concrete_compressive_strength: 52.42]]
sample860: [Composition: [cement:164.0,blast_furnace_slag:0.0,fly_ash:200.0,water:181.0,superplasticizer:13.0,coarse_aggregate:849.0,fine_aggregate:846.0,age:28.0], Property: [concrete_compressive_strength: 15.09]]
sample861: [Composition: [cement:314.0,blast_furnace_slag:0.0,fly_ash:113.0,water:170.0,superplasticizer:10.0,coarse_aggregate:925.0,fine_aggregate:783.0,age:28.0], Property: [concrete_compressive_strength: 38.46]]
sample862: [Composition: [cement:321.0,blast_furnace_slag:0.0,fly_ash:128.0,water:182.0,superplasticizer:11.0,coarse_aggregate:870.0,fine_aggregate:780.0,age:28.0], Property: [concrete_compressive_strength: 37.26]]
sample863: [Composition: [cement:140.0,blast_furnace_slag:164.0,fly_ash:128.0,water:237.0,superplasticizer:6.0,coarse_aggregate:869.0,fine_aggregate:656.0,age:28.0], Property: [concrete_compressive_strength: 35.23]]
sample864: [Composition: [cement:288.0,blast_furnace_slag:121.0,fly_ash:0.0,water:177.0,superplasticizer:7.0,coarse_aggregate:908.0,fine_aggregate:829.0,age:28.0], Property: [concrete_compressive_strength: 42.13]]
sample865: [Composition: [cement:298.0,blast_furnace_slag:0.0,fly_ash:107.0,water:210.0,superplasticizer:11.0,coarse_aggregate:880.0,fine_aggregate:744.0,age:28.0], Property: [concrete_compressive_strength: 31.87]]
sample866: [Composition: [cement:265.0,blast_furnace_slag:111.0,fly_ash:86.0,water:195.0,superplasticizer:6.0,coarse_aggregate:833.0,fine_aggregate:790.0,age:28.0], Property: [concrete_compressive_strength: 41.54]]
sample867: [Composition: [cement:160.0,blast_furnace_slag:250.0,fly_ash:0.0,water:168.0,superplasticizer:12.0,coarse_aggregate:1049.0,fine_aggregate:688.0,age:28.0], Property: [concrete_compressive_strength: 39.45]]
sample868: [Composition: [cement:166.0,blast_furnace_slag:260.0,fly_ash:0.0,water:183.0,superplasticizer:13.0,coarse_aggregate:859.0,fine_aggregate:827.0,age:28.0], Property: [concrete_compressive_strength: 37.91]]
sample869: [Composition: [cement:276.0,blast_furnace_slag:116.0,fly_ash:90.0,water:180.0,superplasticizer:9.0,coarse_aggregate:870.0,fine_aggregate:768.0,age:28.0], Property: [concrete_compressive_strength: 44.28]]
sample870: [Composition: [cement:322.0,blast_furnace_slag:0.0,fly_ash:116.0,water:196.0,superplasticizer:10.0,coarse_aggregate:818.0,fine_aggregate:813.0,age:28.0], Property: [concrete_compressive_strength: 31.18]]
sample871: [Composition: [cement:149.0,blast_furnace_slag:139.0,fly_ash:109.0,water:193.0,superplasticizer:6.0,coarse_aggregate:892.0,fine_aggregate:780.0,age:28.0], Property: [concrete_compressive_strength: 23.69]]
sample872: [Composition: [cement:159.0,blast_furnace_slag:187.0,fly_ash:0.0,water:176.0,superplasticizer:11.0,coarse_aggregate:990.0,fine_aggregate:789.0,age:28.0], Property: [concrete_compressive_strength: 32.76]]
sample873: [Composition: [cement:261.0,blast_furnace_slag:100.0,fly_ash:78.0,water:201.0,superplasticizer:9.0,coarse_aggregate:864.0,fine_aggregate:761.0,age:28.0], Property: [concrete_compressive_strength: 32.4]]
sample874: [Composition: [cement:237.0,blast_furnace_slag:92.0,fly_ash:71.0,water:247.0,superplasticizer:6.0,coarse_aggregate:853.0,fine_aggregate:695.0,age:28.0], Property: [concrete_compressive_strength: 28.63]]
sample875: [Composition: [cement:313.0,blast_furnace_slag:0.0,fly_ash:113.0,water:178.0,superplasticizer:8.0,coarse_aggregate:1002.0,fine_aggregate:689.0,age:28.0], Property: [concrete_compressive_strength: 36.8]]
sample876: [Composition: [cement:155.0,blast_furnace_slag:183.0,fly_ash:0.0,water:193.0,superplasticizer:9.0,coarse_aggregate:1047.0,fine_aggregate:697.0,age:28.0], Property: [concrete_compressive_strength: 18.28]]
sample877: [Composition: [cement:146.0,blast_furnace_slag:230.0,fly_ash:0.0,water:202.0,superplasticizer:3.0,coarse_aggregate:827.0,fine_aggregate:872.0,age:28.0], Property: [concrete_compressive_strength: 33.06]]
sample878: [Composition: [cement:296.0,blast_furnace_slag:0.0,fly_ash:107.0,water:221.0,superplasticizer:11.0,coarse_aggregate:819.0,fine_aggregate:778.0,age:28.0], Property: [concrete_compressive_strength: 31.42]]
sample879: [Composition: [cement:133.0,blast_furnace_slag:210.0,fly_ash:0.0,water:196.0,superplasticizer:3.0,coarse_aggregate:949.0,fine_aggregate:795.0,age:28.0], Property: [concrete_compressive_strength: 31.03]]
sample880: [Composition: [cement:313.0,blast_furnace_slag:145.0,fly_ash:0.0,water:178.0,superplasticizer:8.0,coarse_aggregate:867.0,fine_aggregate:824.0,age:28.0], Property: [concrete_compressive_strength: 44.39]]
sample881: [Composition: [cement:152.0,blast_furnace_slag:0.0,fly_ash:112.0,water:184.0,superplasticizer:8.0,coarse_aggregate:992.0,fine_aggregate:816.0,age:28.0], Property: [concrete_compressive_strength: 12.18]]
sample882: [Composition: [cement:153.0,blast_furnace_slag:145.0,fly_ash:113.0,water:178.0,superplasticizer:8.0,coarse_aggregate:1002.0,fine_aggregate:689.0,age:28.0], Property: [concrete_compressive_strength: 25.56]]
sample883: [Composition: [cement:140.0,blast_furnace_slag:133.0,fly_ash:103.0,water:200.0,superplasticizer:7.0,coarse_aggregate:916.0,fine_aggregate:753.0,age:28.0], Property: [concrete_compressive_strength: 36.44]]
sample884: [Composition: [cement:149.0,blast_furnace_slag:236.0,fly_ash:0.0,water:176.0,superplasticizer:13.0,coarse_aggregate:847.0,fine_aggregate:893.0,age:28.0], Property: [concrete_compressive_strength: 32.96]]
sample885: [Composition: [cement:300.0,blast_furnace_slag:0.0,fly_ash:120.0,water:212.0,superplasticizer:10.0,coarse_aggregate:878.0,fine_aggregate:728.0,age:28.0], Property: [concrete_compressive_strength: 23.84]]
sample886: [Composition: [cement:153.0,blast_furnace_slag:145.0,fly_ash:113.0,water:178.0,superplasticizer:8.0,coarse_aggregate:867.0,fine_aggregate:824.0,age:28.0], Property: [concrete_compressive_strength: 26.23]]
sample887: [Composition: [cement:148.0,blast_furnace_slag:0.0,fly_ash:137.0,water:158.0,superplasticizer:16.0,coarse_aggregate:1002.0,fine_aggregate:830.0,age:28.0], Property: [concrete_compressive_strength: 17.95]]
sample888: [Composition: [cement:326.0,blast_furnace_slag:0.0,fly_ash:138.0,water:199.0,superplasticizer:11.0,coarse_aggregate:801.0,fine_aggregate:792.0,age:28.0], Property: [concrete_compressive_strength: 40.68]]
sample889: [Composition: [cement:153.0,blast_furnace_slag:145.0,fly_ash:0.0,water:178.0,superplasticizer:8.0,coarse_aggregate:1000.0,fine_aggregate:822.0,age:28.0], Property: [concrete_compressive_strength: 19.01]]
sample890: [Composition: [cement:262.0,blast_furnace_slag:111.0,fly_ash:86.0,water:195.0,superplasticizer:5.0,coarse_aggregate:895.0,fine_aggregate:733.0,age:28.0], Property: [concrete_compressive_strength: 33.72]]
sample891: [Composition: [cement:158.0,blast_furnace_slag:0.0,fly_ash:195.0,water:220.0,superplasticizer:11.0,coarse_aggregate:898.0,fine_aggregate:713.0,age:28.0], Property: [concrete_compressive_strength: 8.54]]
sample892: [Composition: [cement:151.0,blast_furnace_slag:0.0,fly_ash:185.0,water:167.0,superplasticizer:16.0,coarse_aggregate:1074.0,fine_aggregate:678.0,age:28.0], Property: [concrete_compressive_strength: 13.46]]
sample893: [Composition: [cement:273.0,blast_furnace_slag:0.0,fly_ash:90.0,water:199.0,superplasticizer:11.0,coarse_aggregate:931.0,fine_aggregate:762.0,age:28.0], Property: [concrete_compressive_strength: 32.24]]
sample894: [Composition: [cement:149.0,blast_furnace_slag:118.0,fly_ash:92.0,water:183.0,superplasticizer:7.0,coarse_aggregate:953.0,fine_aggregate:780.0,age:28.0], Property: [concrete_compressive_strength: 23.52]]
sample895: [Composition: [cement:143.0,blast_furnace_slag:169.0,fly_ash:143.0,water:191.0,superplasticizer:8.0,coarse_aggregate:967.0,fine_aggregate:643.0,age:28.0], Property: [concrete_compressive_strength: 29.72]]
sample896: [Composition: [cement:260.0,blast_furnace_slag:101.0,fly_ash:78.0,water:171.0,superplasticizer:10.0,coarse_aggregate:936.0,fine_aggregate:763.0,age:28.0], Property: [concrete_compressive_strength: 49.77]]
sample897: [Composition: [cement:313.0,blast_furnace_slag:161.0,fly_ash:0.0,water:178.0,superplasticizer:10.0,coarse_aggregate:917.0,fine_aggregate:759.0,age:28.0], Property: [concrete_compressive_strength: 52.44]]
sample898: [Composition: [cement:284.0,blast_furnace_slag:120.0,fly_ash:0.0,water:168.0,superplasticizer:7.0,coarse_aggregate:970.0,fine_aggregate:794.0,age:28.0], Property: [concrete_compressive_strength: 40.93]]
sample899: [Composition: [cement:336.0,blast_furnace_slag:0.0,fly_ash:0.0,water:182.0,superplasticizer:3.0,coarse_aggregate:986.0,fine_aggregate:817.0,age:28.0], Property: [concrete_compressive_strength: 44.86]]
sample900: [Composition: [cement:145.0,blast_furnace_slag:0.0,fly_ash:134.0,water:181.0,superplasticizer:11.0,coarse_aggregate:979.0,fine_aggregate:812.0,age:28.0], Property: [concrete_compressive_strength: 13.2]]
sample901: [Composition: [cement:150.0,blast_furnace_slag:237.0,fly_ash:0.0,water:174.0,superplasticizer:12.0,coarse_aggregate:1069.0,fine_aggregate:675.0,age:28.0], Property: [concrete_compressive_strength: 37.43]]
sample902: [Composition: [cement:144.0,blast_furnace_slag:170.0,fly_ash:133.0,water:192.0,superplasticizer:8.0,coarse_aggregate:814.0,fine_aggregate:805.0,age:28.0], Property: [concrete_compressive_strength: 29.87]]
sample903: [Composition: [cement:331.0,blast_furnace_slag:170.0,fly_ash:0.0,water:195.0,superplasticizer:8.0,coarse_aggregate:811.0,fine_aggregate:802.0,age:28.0], Property: [concrete_compressive_strength: 56.61]]
sample904: [Composition: [cement:155.0,blast_furnace_slag:0.0,fly_ash:143.0,water:193.0,superplasticizer:9.0,coarse_aggregate:1047.0,fine_aggregate:697.0,age:28.0], Property: [concrete_compressive_strength: 12.46]]
sample905: [Composition: [cement:155.0,blast_furnace_slag:183.0,fly_ash:0.0,water:193.0,superplasticizer:9.0,coarse_aggregate:877.0,fine_aggregate:868.0,age:28.0], Property: [concrete_compressive_strength: 23.79]]
sample906: [Composition: [cement:135.0,blast_furnace_slag:0.0,fly_ash:166.0,water:180.0,superplasticizer:10.0,coarse_aggregate:961.0,fine_aggregate:805.0,age:28.0], Property: [concrete_compressive_strength: 13.29]]
sample907: [Composition: [cement:266.0,blast_furnace_slag:112.0,fly_ash:87.0,water:178.0,superplasticizer:10.0,coarse_aggregate:910.0,fine_aggregate:745.0,age:28.0], Property: [concrete_compressive_strength: 39.42]]
sample908: [Composition: [cement:314.0,blast_furnace_slag:145.0,fly_ash:113.0,water:179.0,superplasticizer:8.0,coarse_aggregate:869.0,fine_aggregate:690.0,age:28.0], Property: [concrete_compressive_strength: 46.23]]
sample909: [Composition: [cement:313.0,blast_furnace_slag:145.0,fly_ash:0.0,water:127.0,superplasticizer:8.0,coarse_aggregate:1000.0,fine_aggregate:822.0,age:28.0], Property: [concrete_compressive_strength: 44.52]]
sample910: [Composition: [cement:146.0,blast_furnace_slag:173.0,fly_ash:0.0,water:182.0,superplasticizer:3.0,coarse_aggregate:986.0,fine_aggregate:817.0,age:28.0], Property: [concrete_compressive_strength: 23.74]]
sample911: [Composition: [cement:144.0,blast_furnace_slag:136.0,fly_ash:106.0,water:178.0,superplasticizer:7.0,coarse_aggregate:941.0,fine_aggregate:774.0,age:28.0], Property: [concrete_compressive_strength: 26.14]]
sample912: [Composition: [cement:148.0,blast_furnace_slag:0.0,fly_ash:182.0,water:181.0,superplasticizer:15.0,coarse_aggregate:839.0,fine_aggregate:884.0,age:28.0], Property: [concrete_compressive_strength: 15.52]]
sample913: [Composition: [cement:277.0,blast_furnace_slag:117.0,fly_ash:91.0,water:191.0,superplasticizer:7.0,coarse_aggregate:946.0,fine_aggregate:666.0,age:28.0], Property: [concrete_compressive_strength: 43.57]]
sample914: [Composition: [cement:298.0,blast_furnace_slag:0.0,fly_ash:107.0,water:164.0,superplasticizer:13.0,coarse_aggregate:953.0,fine_aggregate:784.0,age:28.0], Property: [concrete_compressive_strength: 35.86]]
sample915: [Composition: [cement:313.0,blast_furnace_slag:145.0,fly_ash:0.0,water:178.0,superplasticizer:8.0,coarse_aggregate:1002.0,fine_aggregate:689.0,age:28.0], Property: [concrete_compressive_strength: 41.05]]
sample916: [Composition: [cement:155.0,blast_furnace_slag:184.0,fly_ash:143.0,water:194.0,superplasticizer:9.0,coarse_aggregate:880.0,fine_aggregate:699.0,age:28.0], Property: [concrete_compressive_strength: 28.99]]
sample917: [Composition: [cement:289.0,blast_furnace_slag:134.0,fly_ash:0.0,water:195.0,superplasticizer:6.0,coarse_aggregate:924.0,fine_aggregate:760.0,age:28.0], Property: [concrete_compressive_strength: 46.24]]
sample918: [Composition: [cement:148.0,blast_furnace_slag:175.0,fly_ash:0.0,water:171.0,superplasticizer:2.0,coarse_aggregate:1000.0,fine_aggregate:828.0,age:28.0], Property: [concrete_compressive_strength: 26.92]]
sample919: [Composition: [cement:145.0,blast_furnace_slag:0.0,fly_ash:179.0,water:202.0,superplasticizer:8.0,coarse_aggregate:824.0,fine_aggregate:869.0,age:28.0], Property: [concrete_compressive_strength: 10.54]]
sample920: [Composition: [cement:313.0,blast_furnace_slag:0.0,fly_ash:0.0,water:178.0,superplasticizer:8.0,coarse_aggregate:1000.0,fine_aggregate:822.0,age:28.0], Property: [concrete_compressive_strength: 25.1]]
sample921: [Composition: [cement:136.0,blast_furnace_slag:162.0,fly_ash:126.0,water:172.0,superplasticizer:10.0,coarse_aggregate:923.0,fine_aggregate:764.0,age:28.0], Property: [concrete_compressive_strength: 29.07]]
sample922: [Composition: [cement:155.0,blast_furnace_slag:0.0,fly_ash:143.0,water:193.0,superplasticizer:9.0,coarse_aggregate:877.0,fine_aggregate:868.0,age:28.0], Property: [concrete_compressive_strength: 9.74]]
sample923: [Composition: [cement:255.0,blast_furnace_slag:99.0,fly_ash:77.0,water:189.0,superplasticizer:6.0,coarse_aggregate:919.0,fine_aggregate:749.0,age:28.0], Property: [concrete_compressive_strength: 33.8]]
sample924: [Composition: [cement:162.0,blast_furnace_slag:207.0,fly_ash:172.0,water:216.0,superplasticizer:10.0,coarse_aggregate:822.0,fine_aggregate:638.0,age:28.0], Property: [concrete_compressive_strength: 39.84]]
sample925: [Composition: [cement:136.0,blast_furnace_slag:196.0,fly_ash:98.0,water:199.0,superplasticizer:6.0,coarse_aggregate:847.0,fine_aggregate:783.0,age:28.0], Property: [concrete_compressive_strength: 26.97]]
sample926: [Composition: [cement:164.0,blast_furnace_slag:163.0,fly_ash:128.0,water:197.0,superplasticizer:8.0,coarse_aggregate:961.0,fine_aggregate:641.0,age:28.0], Property: [concrete_compressive_strength: 27.23]]
sample927: [Composition: [cement:162.0,blast_furnace_slag:214.0,fly_ash:164.0,water:202.0,superplasticizer:10.0,coarse_aggregate:820.0,fine_aggregate:680.0,age:28.0], Property: [concrete_compressive_strength: 30.65]]
sample928: [Composition: [cement:157.0,blast_furnace_slag:214.0,fly_ash:152.0,water:200.0,superplasticizer:9.0,coarse_aggregate:819.0,fine_aggregate:704.0,age:28.0], Property: [concrete_compressive_strength: 33.05]]
sample929: [Composition: [cement:149.0,blast_furnace_slag:153.0,fly_ash:194.0,water:192.0,superplasticizer:8.0,coarse_aggregate:935.0,fine_aggregate:623.0,age:28.0], Property: [concrete_compressive_strength: 24.58]]
sample930: [Composition: [cement:135.0,blast_furnace_slag:105.0,fly_ash:193.0,water:196.0,superplasticizer:6.0,coarse_aggregate:965.0,fine_aggregate:643.0,age:28.0], Property: [concrete_compressive_strength: 21.91]]
sample931: [Composition: [cement:159.0,blast_furnace_slag:209.0,fly_ash:161.0,water:201.0,superplasticizer:7.0,coarse_aggregate:848.0,fine_aggregate:669.0,age:28.0], Property: [concrete_compressive_strength: 30.88]]
sample932: [Composition: [cement:144.0,blast_furnace_slag:15.0,fly_ash:195.0,water:176.0,superplasticizer:6.0,coarse_aggregate:1021.0,fine_aggregate:709.0,age:28.0], Property: [concrete_compressive_strength: 15.34]]
sample933: [Composition: [cement:154.0,blast_furnace_slag:174.0,fly_ash:185.0,water:228.0,superplasticizer:7.0,coarse_aggregate:845.0,fine_aggregate:612.0,age:28.0], Property: [concrete_compressive_strength: 24.34]]
