Repository: bjhtud/MTL_in_MAT

# MTL_in_MAT

## 多任务情况

UHPC为核心数据集
测试集划分有两种方式：
1. 单任务测试集：针对每个任务，划分出该任务没有缺失标签的样本中的一部分作为测试集
   - 训练阶段：分任务训练，与其他任务(标签)的样本进行合并，这样就得到了一个训练集，这个训练集中特征和标签还是有缺失的
   - 训练出的模型：
     - 输入：特征 + 其他任务的标签
     - 输出：当前任务的标签
   - 测试阶段：使用该任务的测试集进行评估
   - 问题是：测试集中没有其他任务的标签，怎么办？

2. 多任务测试集：划分出所有任务都没有缺失标签的样本作为测试集
    - 训练阶段：使用其他样本作为训练集，这些样本中有缺失标签和缺失特征
    - 训练出的模型：
      - 输入：特征
      - 输出：所有任务的标签
    - 测试阶段：使用多任务测试集进行评估
    - 这样就能利用多个任务之间的关系进行预测
    - 缺点是：测试集会比较小，并且只能评估那些没有缺失标签的样本

##

File: data_set/uci_concrete/concrete_data.txt (part 6 of 6)
sample1: [Composition: [cement:540.0,blast_furnace_slag:0.0,fly_ash:0.0,water:162.0,superplasticizer:2.5,coarse_aggregate:1040.0,fine_aggregate:676.0,age:28.0], Property: [concrete_compressive_strength: 79.99]]
sample934: [Composition: [cement:167.0,blast_furnace_slag:187.0,fly_ash:195.0,water:185.0,superplasticizer:7.0,coarse_aggregate:898.0,fine_aggregate:636.0,age:28.0], Property: [concrete_compressive_strength: 23.89]]
sample935: [Composition: [cement:184.0,blast_furnace_slag:86.0,fly_ash:190.0,water:213.0,superplasticizer:6.0,coarse_aggregate:923.0,fine_aggregate:623.0,age:28.0], Property: [concrete_compressive_strength: 22.93]]
sample936: [Composition: [cement:156.0,blast_furnace_slag:178.0,fly_ash:187.0,water:221.0,superplasticizer:7.0,coarse_aggregate:854.0,fine_aggregate:614.0,age:28.0], Property: [concrete_compressive_strength: 29.41]]
sample937: [Composition: [cement:236.9,blast_furnace_slag:91.7,fly_ash:71.5,water:246.9,superplasticizer:6.0,coarse_aggregate:852.9,fine_aggregate:695.4,age:28.0], Property: [concrete_compressive_strength: 28.63]]
sample938: [Composition: [cement:313.3,blast_furnace_slag:0.0,fly_ash:113.0,water:178.5,superplasticizer:8.0,coarse_aggregate:1001.9,fine_aggregate:688.7,age:28.0], Property: [concrete_compressive_strength: 36.8]]
sample939: [Composition: [cement:154.8,blast_furnace_slag:183.4,fly_ash:0.0,water:193.3,superplasticizer:9.1,coarse_aggregate:1047.4,fine_aggregate:696.7,age:28.0], Property: [concrete_compressive_strength: 18.29]]
sample940: [Composition: [cement:145.9,blast_furnace_slag:230.5,fly_ash:0.0,water:202.5,superplasticizer:3.4,coarse_aggregate:827.0,fine_aggregate:871.8,age:28.0], Property: [concrete_compressive_strength: 32.72]]
sample941: [Composition: [cement:296.0,blast_furnace_slag:0.0,fly_ash:106.7,water:221.4,superplasticizer:10.5,coarse_aggregate:819.2,fine_aggregate:778.4,age:28.0], Property: [concrete_compressive_strength: 31.42]]
sample942: [Composition: [cement:133.1,blast_furnace_slag:210.2,fly_ash:0.0,water:195.7,superplasticizer:3.1,coarse_aggregate:949.4,fine_aggregate:795.3,age:28.0], Property: [concrete_compressive_strength: 28.94]]
sample943: [Composition: [cement:313.3,blast_furnace_slag:145.0,fly_ash:0.0,water:178.5,superplasticizer:8.0,coarse_aggregate:867.2,fine_aggregate:824.0,age:28.0], Property: [concrete_compressive_strength: 40.93]]
sample944: [Composition: [cement:151.6,blast_furnace_slag:0.0,fly_ash:111.9,water:184.4,superplasticizer:7.9,coarse_aggregate:992.0,fine_aggregate:815.9,age:28.0], Property: [concrete_compressive_strength: 12.18]]
sample945: [Composition: [cement:153.1,blast_furnace_slag:145.0,fly_ash:113.0,water:178.5,superplasticizer:8.0,coarse_aggregate:1001.9,fine_aggregate:688.7,age:28.0], Property: [concrete_compressive_strength: 25.56]]
sample946: [Composition: [cement:139.9,blast_furnace_slag:132.6,fly_ash:103.3,water:200.3,superplasticizer:7.4,coarse_aggregate:916.0,fine_aggregate:753.4,age:28.0], Property: [concrete_compressive_strength: 36.44]]
sample947: [Composition: [cement:149.5,blast_furnace_slag:236.0,fly_ash:0.0,water:175.8,superplasticizer:12.6,coarse_aggregate:846.8,fine_aggregate:892.7,age:28.0], Property: [concrete_compressive_strength: 32.96]]
sample948: [Composition: [cement:299.8,blast_furnace_slag:0.0,fly_ash:119.8,water:211.5,superplasticizer:9.9,coarse_aggregate:878.2,fine_aggregate:727.6,age:28.0], Property: [concrete_compressive_strength: 23.84]]
sample949: [Composition: [cement:153.1,blast_furnace_slag:145.0,fly_ash:113.0,water:178.5,superplasticizer:8.0,coarse_aggregate:867.2,fine_aggregate:824.0,age:28.0], Property: [concrete_compressive_strength: 26.23]]
sample950: [Composition: [cement:148.1,blast_furnace_slag:0.0,fly_ash:136.6,water:158.1,superplasticizer:16.1,coarse_aggregate:1001.8,fine_aggregate:830.1,age:28.0], Property: [concrete_compressive_strength: 17.96]]
sample951: [Composition: [cement:326.5,blast_furnace_slag:0.0,fly_ash:137.9,water:199.0,superplasticizer:10.8,coarse_aggregate:801.1,fine_aggregate:792.5,age:28.0], Property: [concrete_compressive_strength: 38.63]]
sample952: [Composition: [cement:152.7,blast_furnace_slag:144.7,fly_ash:0.0,water:178.1,superplasticizer:8.0,coarse_aggregate:999.7,fine_aggregate:822.2,age:28.0], Property: [concrete_compressive_strength: 19.01]]
sample953: [Composition: [cement:261.9,blast_furnace_slag:110.5,fly_ash:86.1,water:195.4,superplasticizer:5.0,coarse_aggregate:895.2,fine_aggregate:732.6,age:28.0], Property: [concrete_compressive_strength: 33.72]]
sample954: [Composition: [cement:158.4,blast_furnace_slag:0.0,fly_ash:194.9,water:219.7,superplasticizer:11.0,coarse_aggregate:897.7,fine_aggregate:712.9,age:28.0], Property: [concrete_compressive_strength: 8.54]]
sample955: [Composition: [cement:150.7,blast_furnace_slag:0.0,fly_ash:185.3,water:166.7,superplasticizer:15.6,coarse_aggregate:1074.5,fine_aggregate:678.0,age:28.0], Property: [concrete_compressive_strength: 13.46]]
sample956: [Composition: [cement:272.6,blast_furnace_slag:0.0,fly_ash:89.6,water:198.7,superplasticizer:10.6,coarse_aggregate:931.3,fine_aggregate:762.2,age:28.0], Property: [concrete_compressive_strength: 32.25]]
sample957: [Composition: [cement:149.0,blast_furnace_slag:117.6,fly_ash:91.7,water:182.9,superplasticizer:7.1,coarse_aggregate:953.4,fine_aggregate:780.3,age:28.0], Property: [concrete_compressive_strength: 23.52]]
sample958: [Composition: [cement:143.0,blast_furnace_slag:169.4,fly_ash:142.7,water:190.7,superplasticizer:8.4,coarse_aggregate:967.4,fine_aggregate:643.5,age:28.0], Property: [concrete_compressive_strength: 29.73]]
sample959: [Composition: [cement:259.9,blast_furnace_slag:100.6,fly_ash:78.4,water:170.6,superplasticizer:10.4,coarse_aggregate:935.7,fine_aggregate:762.9,age:28.0], Property: [concrete_compressive_strength: 49.77]]
sample960: [Composition: [cement:312.9,blast_furnace_slag:160.5,fly_ash:0.0,water:177.6,superplasticizer:9.6,coarse_aggregate:916.6,fine_aggregate:759.5,age:28.0], Property: [concrete_compressive_strength: 52.45]]
sample961: [Composition: [cement:284.0,blast_furnace_slag:119.7,fly_ash:0.0,water:168.3,superplasticizer:7.2,coarse_aggregate:970.4,fine_aggregate:794.2,age:28.0], Property: [concrete_compressive_strength: 40.93]]
sample962: [Composition: [cement:336.5,blast_furnace_slag:0.0,fly_ash:0.0,water:181.9,superplasticizer:3.4,coarse_aggregate:985.8,fine_aggregate:816.8,age:28.0], Property: [concrete_compressive_strength: 44.87]]
sample963: [Composition: [cement:144.8,blast_furnace_slag:0.0,fly_ash:133.6,water:180.8,superplasticizer:11.1,coarse_aggregate:979.5,fine_aggregate:811.5,age:28.0], Property: [concrete_compressive_strength: 13.2]]
sample964: [Composition: [cement:150.0,blast_furnace_slag:236.8,fly_ash:0.0,water:173.8,superplasticizer:11.9,coarse_aggregate:1069.3,fine_aggregate:674.8,age:28.0], Property: [concrete_compressive_strength: 37.43]]
sample965: [Composition: [cement:143.7,blast_furnace_slag:170.2,fly_ash:132.6,water:191.6,superplasticizer:8.5,coarse_aggregate:814.1,fine_aggregate:805.3,age:28.0], Property: [concrete_compressive_strength: 29.87]]
sample966: [Composition: [cement:330.5,blast_furnace_slag:169.6,fly_ash:0.0,water:194.9,superplasticizer:8.1,coarse_aggregate:811.0,fine_aggregate:802.3,age:28.0], Property: [concrete_compressive_strength: 56.62]]
sample967: [Composition: [cement:154.8,blast_furnace_slag:0.0,fly_ash:142.8,water:193.3,superplasticizer:9.1,coarse_aggregate:1047.4,fine_aggregate:696.7,age:28.0], Property: [concrete_compressive_strength: 12.46]]
sample968: [Composition: [cement:154.8,blast_furnace_slag:183.4,fly_ash:0.0,water:193.3,superplasticizer:9.1,coarse_aggregate:877.2,fine_aggregate:867.7,age:28.0], Property: [concrete_compressive_strength: 23.79]]
sample969: [Composition: [cement:134.7,blast_furnace_slag:0.0,fly_ash:165.7,water:180.2,superplasticizer:10.0,coarse_aggregate:961.0,fine_aggregate:804.9,age:28.0], Property: [concrete_compressive_strength: 13.29]]
sample970: [Composition: [cement:266.2,blast_furnace_slag:112.3,fly_ash:87.5,water:177.9,superplasticizer:10.4,coarse_aggregate:909.7,fine_aggregate:744.5,age:28.0], Property: [concrete_compressive_strength: 39.42]]
sample971: [Composition: [cement:314.0,blast_furnace_slag:145.3,fly_ash:113.2,water:178.9,superplasticizer:8.0,coarse_aggregate:869.1,fine_aggregate:690.2,age:28.0], Property: [concrete_compressive_strength: 46.23]]
sample972: [Composition: [cement:312.7,blast_furnace_slag:144.7,fly_ash:0.0,water:127.3,superplasticizer:8.0,coarse_aggregate:999.7,fine_aggregate:822.2,age:28.0], Property: [concrete_compressive_strength: 44.52]]
sample973: [Composition: [cement:145.7,blast_furnace_slag:172.6,fly_ash:0.0,water:181.9,superplasticizer:3.4,coarse_aggregate:985.8,fine_aggregate:816.8,age:28.0], Property: [concrete_compressive_strength: 23.74]]
sample974: [Composition: [cement:143.8,blast_furnace_slag:136.3,fly_ash:106.2,water:178.1,superplasticizer:7.5,coarse_aggregate:941.5,fine_aggregate:774.3,age:28.0], Property: [concrete_compressive_strength: 26.15]]
sample975: [Composition: [cement:148.1,blast_furnace_slag:0.0,fly_ash:182.1,water:181.4,superplasticizer:15.0,coarse_aggregate:838.9,fine_aggregate:884.3,age:28.0], Property: [concrete_compressive_strength: 15.53]]
sample976: [Composition: [cement:277.0,blast_furnace_slag:116.8,fly_ash:91.0,water:190.6,superplasticizer:7.0,coarse_aggregate:946.5,fine_aggregate:665.6,age:28.0], Property: [concrete_compressive_strength: 43.58]]
sample977: [Composition: [cement:298.1,blast_furnace_slag:0.0,fly_ash:107.5,water:163.6,superplasticizer:12.8,coarse_aggregate:953.2,fine_aggregate:784.0,age:28.0], Property: [concrete_compressive_strength: 35.87]]
sample978: [Composition: [cement:313.3,blast_furnace_slag:145.0,fly_ash:0.0,water:178.5,superplasticizer:8.0,coarse_aggregate:1001.9,fine_aggregate:688.7,age:28.0], Property: [concrete_compressive_strength: 41.05]]
sample979: [Composition: [cement:155.2,blast_furnace_slag:183.9,fly_ash:143.2,water:193.8,superplasticizer:9.2,coarse_aggregate:879.6,fine_aggregate:698.5,age:28.0], Property: [concrete_compressive_strength: 28.99]]
sample980: [Composition: [cement:289.0,blast_furnace_slag:133.7,fly_ash:0.0,water:194.9,superplasticizer:5.5,coarse_aggregate:924.1,fine_aggregate:760.1,age:28.0], Property: [concrete_compressive_strength: 46.25]]
sample981: [Composition: [cement:147.8,blast_furnace_slag:175.1,fly_ash:0.0,water:171.2,superplasticizer:2.2,coarse_aggregate:1000.0,fine_aggregate:828.5,age:28.0], Property: [concrete_compressive_strength: 26.92]]
sample982: [Composition: [cement:145.4,blast_furnace_slag:0.0,fly_ash:178.9,water:201.7,superplasticizer:7.8,coarse_aggregate:824.0,fine_aggregate:868.7,age:28.0], Property: [concrete_compressive_strength: 10.54]]
sample983: [Composition: [cement:312.7,blast_furnace_slag:0.0,fly_ash:0.0,water:178.1,superplasticizer:8.0,coarse_aggregate:999.7,fine_aggregate:822.2,age:28.0], Property: [concrete_compressive_strength: 25.1]]
sample984: [Composition: [cement:136.4,blast_furnace_slag:161.6,fly_ash:125.8,water:171.6,superplasticizer:10.4,coarse_aggregate:922.6,fine_aggregate:764.4,age:28.0], Property: [concrete_compressive_strength: 29.07]]
sample985: [Composition: [cement:154.8,blast_furnace_slag:0.0,fly_ash:142.8,water:193.3,superplasticizer:9.1,coarse_aggregate:877.2,fine_aggregate:867.7,age:28.0], Property: [concrete_compressive_strength: 9.74]]
sample986: [Composition: [cement:255.3,blast_furnace_slag:98.8,fly_ash:77.0,water:188.6,superplasticizer:6.5,coarse_aggregate:919.0,fine_aggregate:749.3,age:28.0], Property: [concrete_compressive_strength: 33.8]]
sample987: [Composition: [cement:272.8,blast_furnace_slag:105.1,fly_ash:81.8,water:209.7,superplasticizer:9.0,coarse_aggregate:904.0,fine_aggregate:679.7,age:28.0], Property: [concrete_compressive_strength: 37.17]]
sample988: [Composition: [cement:162.0,blast_furnace_slag:190.1,fly_ash:148.1,water:178.8,superplasticizer:18.8,coarse_aggregate:838.1,fine_aggregate:741.4,age:28.0], Property: [concrete_compressive_strength: 33.76]]
sample989: [Composition: [cement:153.6,blast_furnace_slag:144.2,fly_ash:112.3,water:220.1,superplasticizer:10.1,coarse_aggregate:923.2,fine_aggregate:657.9,age:28.0], Property: [concrete_compressive_strength: 16.5]]
sample990: [Composition: [cement:146.5,blast_furnace_slag:114.6,fly_ash:89.3,water:201.9,superplasticizer:8.8,coarse_aggregate:860.0,fine_aggregate:829.5,age:28.0], Property: [concrete_compressive_strength: 19.99]]
sample991: [Composition: [cement:151.8,blast_furnace_slag:178.1,fly_ash:138.7,water:167.5,superplasticizer:18.3,coarse_aggregate:944.0,fine_aggregate:694.6,age:28.0], Property: [concrete_compressive_strength: 36.35]]
sample992: [Composition: [cement:309.9,blast_furnace_slag:142.8,fly_ash:111.2,water:167.8,superplasticizer:22.1,coarse_aggregate:913.9,fine_aggregate:651.2,age:28.0], Property: [concrete_compressive_strength: 38.22]]
sample993: [Composition: [cement:143.6,blast_furnace_slag:0.0,fly_ash:174.9,water:158.4,superplasticizer:17.9,coarse_aggregate:942.7,fine_aggregate:844.5,age:28.0], Property: [concrete_compressive_strength: 15.42]]
sample994: [Composition: [cement:303.6,blast_furnace_slag:139.9,fly_ash:0.0,water:213.5,superplasticizer:6.2,coarse_aggregate:895.5,fine_aggregate:722.5,age:28.0], Property: [concrete_compressive_strength: 33.42]]
sample995: [Composition: [cement:374.3,blast_furnace_slag:0.0,fly_ash:0.0,water:190.2,superplasticizer:6.7,coarse_aggregate:1013.2,fine_aggregate:730.4,age:28.0], Property: [concrete_compressive_strength: 39.06]]
sample996: [Composition: [cement:158.6,blast_furnace_slag:148.9,fly_ash:116.0,water:175.1,superplasticizer:15.0,coarse_aggregate:953.3,fine_aggregate:719.7,age:28.0], Property: [concrete_compressive_strength: 27.68]]
sample997: [Composition: [cement:152.6,blast_furnace_slag:238.7,fly_ash:0.0,water:200.0,superplasticizer:6.3,coarse_aggregate:1001.8,fine_aggregate:683.9,age:28.0], Property: [concrete_compressive_strength: 26.86]]
sample998: [Composition: [cement:310.0,blast_furnace_slag:142.8,fly_ash:0.0,water:167.9,superplasticizer:10.0,coarse_aggregate:914.3,fine_aggregate:804.0,age:28.0], Property: [concrete_compressive_strength: 45.3]]
sample999: [Composition: [cement:304.8,blast_furnace_slag:0.0,fly_ash:99.6,water:196.0,superplasticizer:9.8,coarse_aggregate:959.4,fine_aggregate:705.2,age:28.0], Property: [concrete_compressive_strength: 30.12]]
sample1000: [Composition: [cement:150.9,blast_furnace_slag:0.0,fly_ash:183.9,water:166.6,superplasticizer:11.6,coarse_aggregate:991.2,fine_aggregate:772.2,age:28.0], Property: [concrete_compressive_strength: 15.57]]
sample1001: [Composition: [cement:141.9,blast_furnace_slag:166.6,fly_ash:129.7,water:173.5,superplasticizer:10.9,coarse_aggregate:882.6,fine_aggregate:785.3,age:28.0], Property: [concrete_compressive_strength: 44.61]]
sample1002: [Composition: [cement:297.8,blast_furnace_slag:137.2,fly_ash:106.9,water:201.3,superplasticizer:6.0,coarse_aggregate:878.4,fine_aggregate:655.3,age:28.0], Property: [concrete_compressive_strength: 53.52]]
sample1003: [Composition: [cement:321.3,blast_furnace_slag:164.2,fly_ash:0.0,water:190.5,superplasticizer:4.6,coarse_aggregate:870.0,fine_aggregate:774.0,age:28.0], Property: [concrete_compressive_strength: 57.22]]
sample1004: [Composition: [cement:366.0,blast_furnace_slag:187.0,fly_ash:0.0,water:191.3,superplasticizer:6.6,coarse_aggregate:824.3,fine_aggregate:756.9,age:28.0], Property: [concrete_compressive_strength: 65.91]]
sample1005: [Composition: [cement:279.8,blast_furnace_slag:128.9,fly_ash:100.4,water:172.4,superplasticizer:9.5,coarse_aggregate:825.1,fine_aggregate:804.9,age:28.0], Property: [concrete_compressive_strength: 52.83]]
sample1006: [Composition: [cement:252.1,blast_furnace_slag:97.1,fly_ash:75.6,water:193.8,superplasticizer:8.3,coarse_aggregate:835.5,fine_aggregate:821.4,age:28.0], Property: [concrete_compressive_strength: 33.4]]
sample1007: [Composition: [cement:164.6,blast_furnace_slag:0.0,fly_ash:150.4,water:181.6,superplasticizer:11.7,coarse_aggregate:1023.3,fine_aggregate:728.9,age:28.0], Property: [concrete_compressive_strength: 18.03]]
sample1008: [Composition: [cement:155.6,blast_furnace_slag:243.5,fly_ash:0.0,water:180.3,superplasticizer:10.7,coarse_aggregate:1022.0,fine_aggregate:697.7,age:28.0], Property: [concrete_compressive_strength: 37.36]]
sample1009: [Composition: [cement:160.2,blast_furnace_slag:188.0,fly_ash:146.4,water:203.2,superplasticizer:11.3,coarse_aggregate:828.7,fine_aggregate:709.7,age:28.0], Property: [concrete_compressive_strength: 35.31]]
sample1010: [Composition: [cement:298.1,blast_furnace_slag:0.0,fly_ash:107.0,water:186.4,superplasticizer:6.1,coarse_aggregate:879.0,fine_aggregate:815.2,age:28.0], Property: [concrete_compressive_strength: 42.64]]
sample1011: [Composition: [cement:317.9,blast_furnace_slag:0.0,fly_ash:126.5,water:209.7,superplasticizer:5.7,coarse_aggregate:860.5,fine_aggregate:736.6,age:28.0], Property: [concrete_compressive_strength: 40.06]]
sample1012: [Composition: [cement:287.3,blast_furnace_slag:120.5,fly_ash:93.9,water:187.6,superplasticizer:9.2,coarse_aggregate:904.4,fine_aggregate:695.9,age:28.0], Property: [concrete_compressive_strength: 43.8]]
sample1013: [Composition: [cement:325.6,blast_furnace_slag:166.4,fly_ash:0.0,water:174.0,superplasticizer:8.9,coarse_aggregate:881.6,fine_aggregate:790.0,age:28.0], Property: [concrete_compressive_strength: 61.24]]
sample1014: [Composition: [cement:355.9,blast_furnace_slag:0.0,fly_ash:141.6,water:193.3,superplasticizer:11.0,coarse_aggregate:801.4,fine_aggregate:778.4,age:28.0], Property: [concrete_compressive_strength: 40.87]]
sample1015: [Composition: [cement:132.0,blast_furnace_slag:206.5,fly_ash:160.9,water:178.9,superplasticizer:5.5,coarse_aggregate:866.9,fine_aggregate:735.6,age:28.0], Property: [concrete_compressive_strength: 33.31]]
sample1016: [Composition: [cement:322.5,blast_furnace_slag:148.6,fly_ash:0.0,water:185.8,superplasticizer:8.5,coarse_aggregate:951.0,fine_aggregate:709.5,age:28.0], Property: [concrete_compressive_strength: 52.43]]
sample1017: [Composition: [cement:164.2,blast_furnace_slag:0.0,fly_ash:200.1,water:181.2,superplasticizer:12.6,coarse_aggregate:849.3,fine_aggregate:846.0,age:28.0], Property: [concrete_compressive_strength: 15.09]]
sample1018: [Composition: [cement:313.8,blast_furnace_slag:0.0,fly_ash:112.6,water:169.9,superplasticizer:10.1,coarse_aggregate:925.3,fine_aggregate:782.9,age:28.0], Property: [concrete_compressive_strength: 38.46]]
sample1019: [Composition: [cement:321.4,blast_furnace_slag:0.0,fly_ash:127.9,water:182.5,superplasticizer:11.5,coarse_aggregate:870.1,fine_aggregate:779.7,age:28.0], Property: [concrete_compressive_strength: 37.27]]
sample1020: [Composition: [cement:139.7,blast_furnace_slag:163.9,fly_ash:127.7,water:236.7,superplasticizer:5.8,coarse_aggregate:868.6,fine_aggregate:655.6,age:28.0], Property: [concrete_compressive_strength: 35.23]]
sample1021: [Composition: [cement:288.4,blast_furnace_slag:121.0,fly_ash:0.0,water:177.4,superplasticizer:7.0,coarse_aggregate:907.9,fine_aggregate:829.5,age:28.0], Property: [concrete_compressive_strength: 42.14]]
sample1022: [Composition: [cement:298.2,blast_furnace_slag:0.0,fly_ash:107.0,water:209.7,superplasticizer:11.1,coarse_aggregate:879.6,fine_aggregate:744.2,age:28.0], Property: [concrete_compressive_strength: 31.88]]
sample1023: [Composition: [cement:264.5,blast_furnace_slag:111.0,fly_ash:86.5,water:195.5,superplasticizer:5.9,coarse_aggregate:832.6,fine_aggregate:790.4,age:28.0], Property: [concrete_compressive_strength: 41.54]]
sample1024: [Composition: [cement:159.8,blast_furnace_slag:250.0,fly_ash:0.0,water:168.4,superplasticizer:12.2,coarse_aggregate:1049.3,fine_aggregate:688.2,age:28.0], Property: [concrete_compressive_strength: 39.46]]
sample1025: [Composition: [cement:166.0,blast_furnace_slag:259.7,fly_ash:0.0,water:183.2,superplasticizer:12.7,coarse_aggregate:858.8,fine_aggregate:826.8,age:28.0], Property: [concrete_compressive_strength: 37.92]]
sample1026: [Composition: [cement:276.4,blast_furnace_slag:116.0,fly_ash:90.3,water:179.6,superplasticizer:8.9,coarse_aggregate:870.1,fine_aggregate:768.3,age:28.0], Property: [concrete_compressive_strength: 44.28]]
sample1027: [Composition: [cement:322.2,blast_furnace_slag:0.0,fly_ash:115.6,water:196.0,superplasticizer:10.4,coarse_aggregate:817.9,fine_aggregate:813.4,age:28.0], Property: [concrete_compressive_strength: 31.18]]
sample1028: [Composition: [cement:148.5,blast_furnace_slag:139.4,fly_ash:108.6,water:192.7,superplasticizer:6.1,coarse_aggregate:892.4,fine_aggregate:780.0,age:28.0], Property: [concrete_compressive_strength: 23.7]]
sample1029: [Composition: [cement:159.1,blast_furnace_slag:186.7,fly_ash:0.0,water:175.6,superplasticizer:11.3,coarse_aggregate:989.6,fine_aggregate:788.9,age:28.0], Property: [concrete_compressive_strength: 32.77]]
sample1030: [Composition: [cement:260.9,blast_furnace_slag:100.5,fly_ash:78.3,water:200.6,superplasticizer:8.6,coarse_aggregate:864.5,fine_aggregate:761.5,age:28.0], Property: [concrete_compressive_strength: 32.4]]
