Repository: bjhtud/MTL_in_MAT

# MTL_in_MAT

## 多任务情况

UHPC为核心数据集
测试集划分有两种方式：
1. 单任务测试集：针对每个任务，划分出该任务没有缺失标签的样本中的一部分作为测试集
   - 训练阶段：分任务训练，与其他任务(标签)的样本进行合并，这样就得到了一个训练集，这个训练集中特征和标签还是有缺失的
   - 训练出的模型：
     - 输入：特征 + 其他任务的标签
     - 输出：当前任务的标签
   - 测试阶段：使用该任务的测试集进行评估
   - 问题是：测试集中没有其他任务的标签，怎么办？

2. 多任务测试集：划分出所有任务都没有缺失标签的样本作为测试集
    - 训练阶段：使用其他样本作为训练集，这些样本中有缺失标签和缺失特征
    - 训练出的模型：
      - 输入：特征
      - 输出：所有任务的标签
    - 测试阶段：使用多任务测试集进行评估
    - 这样就能利用多个任务之间的关系进行预测
    - 缺点是：测试集会比较小，并且只能评估那些没有缺失标签的样本

##

File: data_set/xiong/training_h.csv
Wire feed rate (m/min),Welding speed (cm/min),Arc voltage (V),Nozzle to plate distance (mm),bead height mm
3.6,22.5,17.5,9,2.88
5.2,22.5,17.5,9,3.35
3.6,37.5,17.5,9,2.45
5.2,37.5,17.5,9,2.75
3.6,22.5,20.5,9,2.66
5.2,22.5,20.5,9,3.26
3.6,37.5,20.5,9,2.17
5.2,37.5,20.5,9,2.58
3.6,22.5,17.5,15,3
5.2,22.5,17.5,15,3.56
3.6,37.5,17.5,15,2.45
5.2,37.5,17.5,15,2.9
3.6,22.5,20.5,15,2.79
5.2,22.5,20.5,15,3.35
3.6,37.5,20.5,15,2.26
5.2,37.5,20.5,15,2.7
2.8,30,19,12,2.32
6,30,19,12,3.28
4.4,15,19,12,3.8
4.4,45,19,12,2.34
4.4,30,16,12,2.94
4.4,30,22,12,2.45
4.4,30,19,6,2.77
4.4,30,19,18,2.83
4.4,30,19,12,2.75
4.4,30,19,12,2.83
4.4,30,19,12,2.79
4.4,30,19,12,2.75
4.4,30,19,12,2.83
4.4,30,19,12,2.81
4.4,30,19,12,2.8
